Repository: vineetpadia/glueguy

# Glueguy Lab

Spreadsheet-style adhesive selector plus a larger McMaster-derived engineering reference library.

## Run locally

```bash
python3 -m http.server 4317 --bind 0.0.0.0
```

Open `http://127.0.0.1:4317/` on the host, or from another machine on the same LAN/VPN open `http://<host-ip>:4317/`.

## Catalog pipeline

1. Crawl McMaster glue families into raw JSON.

```bash
python scripts/mcmaster_glue_pipeline.py --max-pages 220 --output data/mcmaster-glues.json
```

2. Enrich the representative McMaster part page for each family into a reusable detail cache.

```bash
python scripts/enrich_mcmaster_product_details.py
```

This enriches the representative McMaster part page for each family into
`data/mcmaster-product-details.json`, adding higher-fidelity fields like part
numbers, package data, mix ratio, coverage, consistency, peel, `For Use On`,
and direct McMaster spec-page URLs.

3. Transform the raw crawl plus the detail cache into site-ready selector products and reference families.

```bash
python scripts/build_mcmaster_site_catalog.py
```

4. Build the manual TDS-backed additions that are not yet covered by the McMaster crawl.

```bash
python scripts/build_tds_manual_catalog.py
```

5. Build the compact first-load selector catalog.

```bash
python scripts/build_selector_catalog.py
```

6. Build the minified browser runtime used by `index.html`.

```bash
npx --yes terser app.js -c -m -o app.min.js
```

7. Build the machine-readable catalog intended for LLM/tool agents.

```bash
python scripts/build_agent_catalog.py
```

This writes `data/agent-catalog.json`, a compact JSON endpoint with source
URLs, cached TDS text paths, exact specs, missing-field lists, and agent notes.
Agents should treat missing fields as unavailable, not infer them from profile
defaults.

8. Normalize any Digi-Key electronics adhesive export into distributor/TDS leads.

```bash
python scripts/import_digikey_adhesive_applicators.py
```

9. Run the autonomous coverage audit and backlog report.

```bash
python scripts/run_glue_autoresearch.py
```

This writes:

- `data/mcmaster-glues.json`
- `data/mcmaster-product-details.json`
- `data/mcmaster-site-summary.json`
- `data/mcmaster-site-catalog.js`
- `data/tds-manual-catalog.js`
- `data/selector-catalog.json`
- `data/selector-catalog.js`
- `app.min.js`
- `data/agent-catalog.json`
- `data/autonomous-discovered-products.json`
- `data/digikey-electronics-adhesives.json`
- `data/autonomous-research-report.json`
- `data/autonomous-research-report.md`
- `data/tds-extraction-suggestions.json`
- `data/tds-extraction-suggestions.md`
- `data/autonomous-results.tsv`

10. Mine cached TDS text for reviewable field candidates when working the manual backlog.

```bash
python scripts/extract_tds_field_candidates.py
```

This reads `data/tds-cache-manifest.json` plus the current missing-field audit
and writes source-snippet-backed candidates for viscosity, electrical,
mechanical, cure, service-temperature, and thermal fields. It deliberately does
not edit `data/tds-manual-source.json`; the output is a ranked verification
queue that makes exact TDS transcription faster without inventing values.

The cache pipeline is Mistral-first for PDFs when an OCR sidecar exists:
`scripts/cache_tds_sources.py` prefers `data/tds-cache/<id>.mistral.md` over
`pdftotext` and records `textExtraction: mistral-ocr-markdown` in
`data/tds-cache-manifest.json`. `pdftotext` remains only as the fallback for
entries that do not yet have Mistral OCR output.

To import a Mistral OCR MCP result into the cache sidecars:

```bash
python scripts/import_mistral_ocr_result.py <entry-id> --input /path/to/mistral-result.json
```

To generate OCR sidecars directly from cached PDFs using the local Codex MCP
Mistral credential:

```bash
/home/scandium/.local/share/mcp-mistral-ocr-venv/bin/python scripts/ocr_tds_with_mistral.py --limit 25
python scripts/cache_tds_sources.py
python scripts/extract_tds_field_candidates.py
```

To print the next highest-impact products with candidate fields:

```bash
python scripts/tds_gap_queue.py --electronics-only --limit 25
```

## Verification

```bash
python -m py_compile scripts/enrich_mcmaster_product_details.py scripts/build_mcmaster_site_catalog.py scripts/build_tds_manual_catalog.py scripts/build_selector_catalog.py scripts/build_agent_catalog.py scripts/discover_official_glue_products.py scripts/autonomous_glue_research.py scripts/mcmaster_glue_pipeline.py
python -m py_compile scripts/cache_tds_sources.py scripts/extract_tds_field_candidates.py scripts/import_mistral_ocr_result.py scripts/ocr_tds_with_mistral.py scripts/tds_gap_queue.py
node --check app.js
node --check app.min.js
```

## Autonomous loop

- `program.md` defines the autoresearch-style operating loop for this repo.
- `data/autonomous-research-seeds.json` defines target manufacturers and products.
- `data/autonomous-discovery-config.json` defines which official sitemap surfaces should be mined automatically.

File: data/tds-cache/3m-8211-optically-clear-adhesive.mistral.json
{
  "pages": [
    {
      "index": 0,
      "markdown": "Technical Data\nJanuary, 2010\n\n# 3M™ Optically Clear Adhesives\n8211 • 8212 • 8213 • 8214 • 8215\n\n## Product Description\n\n3M™ Optically Clear Adhesives (OCA) are highly specialized optically clear free-film adhesives offering superior clarity and excellent adhesion to various types of transparent substrates. 3M OCAs are easy to convert and are contaminant-free, resulting in improved bubble resistance in laminations exposed to high temperature and high humidity. Common applications include displays, touch panels and others requiring an optically clear bond.\n\n# 3M™ Optically Clear Adhesives 8211 / 8212 / 8213 / 8214 / 8215\n\n3M OCA 8211, 8212, 8213, 8214 and 8215 are for use in general purpose applications including display touch applications where very high adhesion is critical.\n\n## Construction\n\n|  Products | 3M™ Optically Clear Adhesive  |   |   |   |   |\n| --- | --- | --- | --- | --- | --- |\n|   |  8211 | 8212 | 8213 | 8214 | 8215  |\n|  Adhesive Type: | Acrylic | Acrylic | Acrylic | Acrylic | Acrylic  |\n|  Adhesive Carrier: | None | None | None | None | None  |\n|  Approximate Thickness: |  |  |  |  |   |\n|  Release Liner | 2.0 mil (50 micron) Polyester | 2.0 mil (50 micron) Polyester | 2.0 mil (50 micron) Polyester | 2.0 mil (50 micron) Polyester | 2.0 mil (50 micron) Polyester  |\n|  Adhesive | 1.0 mil (25 micron) | 2.0 mil (50 micron) | 3.0 mil (76 micron) | 4.0 mil (100 micron) | 5.0 mil (125 micron)  |\n|  Release Liner | 2.0 mil (50 micron) Polyester | 2.0 mil (50 micron) Polyester | 2.0 mil (50 micron) Polyester | 2.0 mil (50 micron) Polyester | 2.0 mil (50 micron) Polyester  |\n\n3M",
      "images": [],
      "dimensions": {
        "dpi": 93,
        "height": 1023,
        "width": 791
      },
      "tables": [],
      "hyperlinks": [],
      "header": null,
      "footer": null
    },
    {
      "index": 1,
      "markdown": "3M™ Optically Clear Adhesives 8211 • 8212 • 8213 • 8214 • 8215\n\n# Typical Physical Properties and Performance Characteristics\n\nNote: The following technical information and data should be considered representative or typical only and should not be used for specification purposes.\n\n## Optical Performance to Environmental Conditions:\n\n3M™ Optically Clear Adhesives have withstood the following environmental tests conducted in the 3M laboratory under the conditions specified without any appreciable deterioration in visible appearance, physical integrity or optical performance. Over the entire test duration there was no significant change in transmission over the visible spectrum.\n\n|   | Condition | Duration  |\n| --- | --- | --- |\n|  High Temperature | +85°C | 500 hours  |\n|  Low Temperature | -40°C | 500 hours  |\n|  High Temp/Humidity | +65°C / 95% R.H. | 500 hours  |\n|  Thermal Shock | One hour at -40°C followed by one hour at +85°C | 200 cycles  |\n|  UV | WRC Cycle #4-15 | 500 hours  |\n\n## Peel Adhesion:\n\nASTM D3330 modified, 180 degree peel, 12 in./min.\n\n305 mm/min. 2.0 mil polyester to various surfaces.\n\n|  Products | 3M™ Optically Clear Adhesive  |   |   |   |   |   |   |   |   |   |\n| --- | --- | --- | --- | --- | --- | --- | --- | --- | --- | --- |\n|   |  8211 |   | 8212 |   | 8213 |   | 8214 |   | 8215  |   |\n|   |  | (oz/in) | (N/100mm) | (oz/in) | (N/100mm) | (oz/in) | (N/100mm) | (oz/in) | (N/100mm) | (oz/in)  |\n|  20 minutes dwell at RT | Glass | 54 | 59 | 65 | 71 | 69 | 76 | 67 | 73 | 69  |\n|   |  Acrylic | 47 | 51 | 50 | 55 | 54 | 59 | 62 | 68 | 57  |\n|   |  Polycarbonate | 49 | 54 | 58 | 63 | 64 | 70 | 73 | 80 | 50  |\n|  72 hours dwell at RT | Glass | 60 | 66 | 71 | 78 | 63 | 69 | 84 | 92 | 84  |\n|   |  Acrylic | 50 | 55 | 54 | 59 | 58 | 63 | 70 | 77 | 66  |\n|   |  Polycarbonate | 54 | 59 | 61 | 67 | 67 | 73 | 80 | 88 | 71  |\n\n## Shear Adhesion:\n\nASTM D-3654 Procedure H\n\n1/2\" x 1\" Overlap, minutes to failure.\n\n|   | 3M™ Optically Clear Adhesive  |   |   |   |   |\n| --- | --- | --- | --- | --- | --- |\n|   | 8211 | 8212 | 8213 | 8214 | 8215  |\n|  Heat Aged (70°C)\n500g, stainless steel | >10,000 | >10,000 | >10,000 | >10,000 | >10,000  |\n\n## Color:\n\nASTM E 1164-07 / CIELAB\n\n(BYK Gardner TCS Plus Spectrophotometer, Model 8870)\n\n|  3M™ Optically Clear Adhesive  |   |   |   |   |\n| --- | --- | --- | --- | --- |\n|  8211 | 8212 | 8213 | 8214 | 8215  |\n|  L* = 97.08 | L* = 97.1 | L* = 97.08 | L* = 97.08 | L* = 97.12  |\n|  a* = -0.01 | a* = -0.02 | a* = -0.01 | a* = -0.02 | a* = -0.05  |\n|  b* = 0.16 | b* = 0.15 | b* = 0.16 | b* = 0.19 | b* = 0.19  |",
      "images": [],
      "dimensions": {
        "dpi": 93,
        "height": 1023,
        "width": 791
      },
      "tables": [],
      "hyperlinks": [],
      "header": null,
      "footer": null
    },
    {
      "index": 2,
      "markdown": "3M™ Optically Clear Adhesives 8211 · 8212 · 8213 · 8214 · 8215\n\n# Typical Physical Properties and Performance Characteristics (continued)\n\nNote: The following technical information and data should be considered representative or typical only and should not be used for specification purposes.\n\n## Refractive Index:\n\n(± 0.0005 measured for Sodium D line @ 25°C)\n\n|  3M™ Optically Clear Adhesive  |   |   |   |   |\n| --- | --- | --- | --- | --- |\n|  8211 | 8212 | 8213 | 8214 | 8215  |\n|  1.473 | 1.475 | 1.473 | 1.473 | 1.473  |\n\n## Haze:\n\nHaze was measured according to ASTM D1003-92\n\n|  3M™ Optically Clear Adhesive  |   |   |   |   |\n| --- | --- | --- | --- | --- |\n|  8211 | 8212 | 8213 | 8214 | 8215  |\n|  0.1% | 0.6% | 0.4% | 0.5% | 0.8%  |\n\n## Transmission:\n\nASTM E903, D1003, and E284\n\nWe calculate internal transmittance by correcting sample Transmittance (TLT) for the sample Reflectance (TLR) in accord with the definition of internal transmittance ($\\mathcal{T}_i$) found in ASTM E284. This measurement is meant to show whether the sample has any absorptance in the visible range of the spectrum. A perfect sample with no absorptance would have a value of $\\mathcal{T}_i = 100$ percent (± error of measurements, typically ± 0.5 %).\n\n$$\n\\text{Internal Transmittance } (\\% \\mathrm{TLT}_i, \\mathcal{T}_i) \\text{ is calculated as follows:}\n$$\n\n$$\n\\% \\mathrm{TLT}_i = \\left[ (\\% \\mathrm{TLT}_s) / (\\% \\mathrm{TLT}_{100} - \\% \\mathrm{TLR}_s) \\right] \\times 100\n$$\n\n$$\n\\text{Transmittance vs. Wavelength}\n$$\n\n![img-0.jpeg](img-0.jpeg)\nTypical 3M™ Optically Clear Adhesive 821X",
      "images": [
        {
          "id": "img-0.jpeg",
          "top_left_x": 128,
          "top_left_y": 563,
          "bottom_right_x": 688,
          "bottom_right_y": 921,
          "image_base64": null,
          "image_annotation": null
        }
      ],
      "dimensions": {
        "dpi": 93,
        "height": 1023,
        "width": 791
      },
      "tables": [],
      "hyperlinks": [],
      "header": null,
      "footer": null
    },
    {
      "index": 3,
      "markdown": "3M™ Optically Clear Adhesives 8211 • 8212 • 8213 • 8214 • 8215\n\n## Typical Physical Properties and Performance Characteristics (continued)\n\nNote: The following technical information and data should be considered representative or typical only and should not be used for specification purposes.\n\n## Shelf Life:\n\nProduct retains its performance and properties for two years from date of manufacture if properly stored at room temperature conditions of 72°F (22°C) and 50% relative humidity. Storage in a plastic bag is recommended.\n\n## Application Techniques\n\nFor maximum bond strength the surface should be thoroughly cleaned and dried. To obtain greatest benefit, laminations should be done in a class 10,000 cleanroom or better and using equipment with static charge elimination.\n\nBond strength can be improved with firm application pressure and moderate heat causing the adhesive to develop intimate contact with the bonding surface.\n\nMaximum bond strength is achieved after 72 hours of dwell time.\n\n## Available Sizes\n\n|  Available Lengths (subject to minimum order requirements):  |   |\n| --- | --- |\n|  Maximum length - 3M™ Optically Clear Adhesives 8211, 8212, 8213, 8214 and 8215 | 180 yards or 540 feet  |\n|  Available Widths (subject to minimum order requirements):  |   |\n|  Maximum width - 3M™ Optically Clear Adhesives 8211, 8212, 8213, 8214 and 8215 | 60 inches  |\n|  Normal Slitting Tolerance | ± 1/32 in. (0.8 mm)  |\n|  Core Size | 3.0 in. (76.2 mm)  |\n\n## General Information\n\n- Light transmission &gt;99% when corrected for reflection losses.\n- Non-birefringent when removed from carrier film.\n- High temperature, humidity, and UV resistance.\n- Long term durability without yellowing, delaminating, or degrading.\n- High cohesive and peel strength for reliably bonding most transparent substrates.\n- 3M™ Optically Clear Adhesives 8211, 8212, 8213, 8214 and 8215 are coated and converted in a clean room.\n\n- 3M optically clear adhesives are inspected to reduce the occurrence of bubbles, dirt, gels and other optical distortions.\n- Wound on plastic cores and wrapped in plastic to eliminate paper fiber contamination.\n- Two film liners for optimum adhesive smoothness and differential release for ease of processing and protection from contamination.\n- Available in roll goods only.\n\n## Application Ideas\n\n- Touchscreens- for bonding film and glass laminates.\n- Transparent graphic overlays.\n- Projection screens.\n\n- Avionics/military displays.\n- Optical management films for LCD.\n\n## Processing:\n\n## Laminating\n\nRecommended nip roll or roller platen press type laminator to maintain optical aesthetics when laminated. Hand lamination not advised. Use best process control standards possible to control variables. (See 3M Laminating Technical Bulletin for additional information.)\n\n(4)",
      "images": [],
      "dimensions": {
        "dpi": 93,
        "height": 1023,
        "width": 791
      },
      "tables": [],
      "hyperlinks": [],
      "header": null,
      "footer": null
    },
    {
      "index": 4,
      "markdown": "3M™ Optically Clear Adhesives 8211 • 8212 • 8213 • 8214 • 8215\n\n# Certification/Recognition\n\nMSDS: 3M has not prepared a MSDS for these products which are not subject to the MSDS requirements of the Occupational Safety and Health Administration’s Hazard Communication Standard, 29 C.F.R. 1910.1200(b)(6)(v). When used under reasonable conditions or in accordance with the 3M directions for use, these products should not present a health and safety hazard. However, use or processing of the product in a manner not in accordance with the directions for use may affect their performance and present potential health and safety hazards.\n\nTSCA: These products are defined as articles under the Toxic Substances Control Act and therefore, are exempt from inventory listing requirements.\n\nRoHs Complaint/REACH Complaint: These products comply with the European Union’s “Restriction of Hazardous Substances” (RoHs) initiative and with European REACH regulations 2002/95/EC and 2005/618/EC.\n\n# For Additional Information\n\nTo request additional product information or to arrange for sales assistance, call toll free 1-800-251-8634. Address correspondence to: 3M, Electronics Markets Materials Division, 3M Center, Building 225-3S-06, St. Paul, MN 55144-1000. Our fax number is 651-778-4244 or 1-877-369-2923. In Canada, phone: 1-800-364-3577. In Puerto Rico, phone: 1-787-750-3000. In Mexico, phone: 52-70-04-00.\n\n# Important Notice\n\nAll statements, technical information, and recommendations related to 3M’s products are based on information believed to be reliable, but the accuracy or completeness is not guaranteed. Before using this product, you must evaluate it and determine if it is suitable for your intended application. You assume all risks and liability associated with such use. Any statements related to the product which are not contained in 3M’s current publications, or any contrary statements contained on your purchase order shall have no force or effect unless expressly agreed upon, in writing, by an authorized officer of 3M.\n\n# Warranty; Limited Remedy; Limited Liability.\n\nThis product will be free from defects in material and manufacture at the time of purchase. 3M MAKES NO OTHER WARRANTIES INCLUDING, BUT NOT LIMITED TO, ANY IMPLIED WARRANTY OF MERCHANTABILITY OR FITNESS FOR A PARTICULAR PURPOSE. If this product is defective within the warranty period stated above, your exclusive remedy shall be, at 3M’s option, to replace or repair the 3M product or refund the purchase price of the 3M product. Except where prohibited by law, 3M will not be liable for any indirect, special, incidental or consequential loss or damage arising from this 3M product, regardless of the legal theory asserted.\n\n3M\n\nElectronics Markets Materials Division\n\n3M Center, Building 225-3S-06\n\nSt. Paul, MN 55144-1000\n\n1-800-251-8634 phone\n\n651-778-4244 fax\n\nwww.3M.com/electronics\n\n3M is a trademark of 3M Company.\n\nPlease recycle. Printed in U.S.A.\n\n©3M 2010. All rights reserved.\n\n60-5002-0347-0\n\n3M",
      "images": [],
      "dimensions": {
        "dpi": 93,
        "height": 1023,
        "width": 791
      },
      "tables": [],
      "hyperlinks": [],
      "header": null,
      "footer": null
    }
  ],
  "model": "mistral-ocr-latest",
  "usage_info": {
    "pages_processed": 5,
    "doc_size_bytes": 278088
  },
  "document_annotation": null
}

File: data/tds-cache/3m-bondo-fiberglass-resin-0401.mistral.json
{
  "pages": [
    {
      "index": 0,
      "markdown": "bondo\n\nTECHNICAL DATA SHEET\n\nBondo® Liquid Resin for Fiberglass\n\nDecember 2023\n\n# Bondo® Liquid Resin for Fiberglass\n\nBondo® Liquid Resin for Fiberglass is a two-part high-strength polyester resin that can be used for repairing chips and cracks or rebuilding surfaces on fiberglass, metal, wood, and masonry. This all-purpose material is used to repair breaks and recreate or join surfaces; its waterproof formula creates strong, durable seal and it can be used with fiberglass mats or cloths over a wide variety of projects.\n\nAdditional Product Safety and Health Information Source: Safety Data Sheet (44-4633-2) or call 1-800-494-3552. For more content, training videos and product information, visit Bondo.com.\n\n## Project Ideas\n\n- Recreate or join surfaces for auto, boat, and home applications.\n- Concrete and wood sealer.\n- Repair fiberglass boats, showers, hot tubs.\n\n## Surfaces\n\nFiberglass, metal, wood, and masonry surfaces.\n\n![img-0.jpeg](img-0.jpeg)\nWorkable\n8 ~ 12 min\n\n![img-1.jpeg](img-1.jpeg)\nCure/Sand time\n2 hours\n\n![img-2.jpeg](img-2.jpeg)\nWaterproof\nYes\n\n![img-3.jpeg](img-3.jpeg)\nStainable\nNo\n\n![img-4.jpeg](img-4.jpeg)\nPaintable\nYes\n\n![img-5.jpeg](img-5.jpeg)\nType of Hardener\nClear liquid (included)\n\n![img-6.jpeg](img-6.jpeg)\nColor when cured*\nTranslucent Light Brown\n*if mixed properly\n\n![img-7.jpeg](img-7.jpeg)\n\n![img-8.jpeg](img-8.jpeg)\n\n## Safety\n\nUse this product only with adequate ventilation and always wear appropriate personal protective equipment (eye, skin, respiratory and hands). Refer to Safety Data Sheet for more information. Make sure to read and understand all safety information on the product before using.\n\n## Surface preparation\n\n- For repairing cracks in fiberglass: Sand in and around the damaged area with 80 grit sandpaper, removing any gel coat, paint, primer, and debris. Clean again with a low VOC compliant cleaner and allow to dry.\n- For repairing damaged fiberglass and metal areas with holes and gaps, fiberglass cloth or mat is needed to reinforce the repair: Cut away the damaged area and any loose pieces. Sand the repair area to remove all primer, paint, rust, or gel-coat using 80 grit sandpaper or a 40 grit sanding disc. Sand 2 to 3 inches beyond the repair area down to bare metal or fiberglass. Clean again with a low VOC compliant cleaner.\n- For use as a concrete or wood sealer to seal small areas: Clean the surface to make it free of dust and debris.\n- For any other surface: Clean all surfaces to be repaired, or sealed, with soap and water followed by a low VOC compliant cleaner. Allow to dry.\n\n![img-9.jpeg](img-9.jpeg)\n\n## Mixing\n\nEstimate the amount of resin needed to complete the repair. The working time of mixed resin is 8 to 12 minutes at $75^{\\circ}\\mathrm{F}$ (24 $^\\circ \\mathrm{C}$), so only mix it in small amounts that can be used within that time. Use a push pin or thumbtack to open the end of the hardener tube. Mix 1 ounce of resin with 10 drops of hardener; if more resin is needed see the table to the right to estimate the amount of hardener. Use a clean, wax-free mixing cup and scrape the sides of the cup to ensure complete mixing while stirring gently for 30 to 45 seconds. Do not mix hardener directly into the resin can.\n\n|  Product size | Resin | Hardener  |\n| --- | --- | --- |\n|  Any | 1 ounce | 10 drops  |\n|  Any | 6 tablespoons | ¼ teaspoon  |\n|  0.9 Pint | ¼ can | ¼ of a 0.37 oz tube  |\n|  0.9 Quart | ¼ can | ¼ of a 0.74 oz tube  |\n|  0.9 Gallon | ¼ can | ½ of a 0.74 oz tube  |\n\n3M Construction and Home Improvement Markets Division\nSt. Paul, MN 55144-1000\n\nIMPORTANT NOTICE: All statements, technical information and recommendations herein are based on tests 3M believes to be reliable. 3M does not warrant or guarantee the accuracy or completeness of this information. THE FOLLOWING IS MADE IN LIEU OF ALL WARRANTIES, EXPRESS OR IMPLIED, INCLUDING, BUT NOT LIMITED TO, ANY IMPLIED WARRANTY OF MERCHANTABILITY OR FITNESS FOR A PARTICULAR PURPOSE. 3M's only obligation shall be to replace such quantity of this 3M product proved to be defective. User is responsible for determining whether this 3M product is fit for a particular purpose and suitable for user's method of application. Because there are many factors that can affect the use and performance of this product, some of which are uniquely within the user's knowledge and control, it is essential that the user evaluate this product to determine whether it is fit for a particular purpose, is suitable for the user's method of application, and meets the user's performance specifications and expectations.\n\nLimitation of Liability: 3M SHALL NOT BE LIABLE FOR ANY LOSS OR DAMAGES, WHETHER DIRECT, INDIRECT, SPECIAL, INCIDENTAL OR CONSEQUENTIAL (INCLUDING BUT NOT LIMITED TO LOST PROFITS, BUSINESS, OR REVENUES) ARISING OUT OF THE USE OF OR INABILITY TO USE THIS 3M PRODUCT, WARRANTY, OR STRICT LIABILITY. No statement or recommendation not contained herein shall have any force or effect unless contained in an agreement signed by a 3M officer. ©3M 2023",
      "images": [
        {
          "id": "img-0.jpeg",
          "top_left_x": 60,
          "top_left_y": 273,
          "bottom_right_x": 131,
          "bottom_right_y": 342,
          "image_base64": null,
          "image_annotation": null
        },
        {
          "id": "img-1.jpeg",
          "top_left_x": 159,
          "top_left_y": 273,
          "bottom_right_x": 230,
          "bottom_right_y": 342,
          "image_base64": null,
          "image_annotation": null
        },
        {
          "id": "img-2.jpeg",
          "top_left_x": 257,
          "top_left_y": 273,
          "bottom_right_x": 328,
          "bottom_right_y": 342,
          "image_base64": null,
          "image_annotation": null
        },
        {
          "id": "img-3.jpeg",
          "top_left_x": 359,
          "top_left_y": 273,
          "bottom_right_x": 427,
          "bottom_right_y": 342,
          "image_base64": null,
          "image_annotation": null
        },
        {
          "id": "img-4.jpeg",
          "top_left_x": 457,
          "top_left_y": 273,
          "bottom_right_x": 526,
          "bottom_right_y": 342,
          "image_base64": null,
          "image_annotation": null
        },
        {
          "id": "img-5.jpeg",
          "top_left_x": 555,
          "top_left_y": 273,
          "bottom_right_x": 625,
          "bottom_right_y": 342,
          "image_base64": null,
          "image_annotation": null
        },
        {
          "id": "img-6.jpeg",
          "top_left_x": 656,
          "top_left_y": 273,
          "bottom_right_x": 724,
          "bottom_right_y": 342,
          "image_base64": null,
          "image_annotation": null
        },
        {
          "id": "img-7.jpeg",
          "top_left_x": 60,
          "top_left_y": 418,
          "bottom_right_x": 128,
          "bottom_right_y": 486,
          "image_base64": null,
          "image_annotation": null
        },
        {
          "id": "img-8.jpeg",
          "top_left_x": 60,
          "top_left_y": 494,
          "bottom_right_x": 128,
          "bottom_right_y": 561,
          "image_base64": null,
          "image_annotation": null
        },
        {
          "id": "img-9.jpeg",
          "top_left_x": 58,
          "top_left_y": 658,
          "bottom_right_x": 128,
          "bottom_right_y": 726,
          "image_base64": null,
          "image_annotation": null
        }
      ],
      "dimensions": {
        "dpi": 93,
        "height": 1023,
        "width": 791
      },
      "tables": [],
      "hyperlinks": [
        "http://Bondo.com"
      ],
      "header": null,
      "footer": null
    },
    {
      "index": 1,
      "markdown": "bondo\n\nTECHNICAL DATA SHEET\n\nBondo® Liquid Resin for Fiberglass\n\nDecember 2023\n\n![img-10.jpeg](img-10.jpeg)\n\n## Application\n\n- For repairing cracks in fiberglass: Using a paint brush, apply Bondo® Liquid Resin for Fiberglass into the crack and surrounding area, clamping the cracked area together as needed. Allow resin to cure.\n- For repairing damaged fiberglass and metal areas with holes and gaps, fiberglass cloth or mat is needed to reinforce the repair: Pre-cut several pieces of Bondo® Fiberglass Cloth or Mat, sold separately, to extend 2 to 3 inches beyond the repair area. Using a paint brush, apply a coat of the mixed resin on the repair area extending 2-3 inches beyond the repair. Place the first layer of fiberglass cloth or mat onto the mixed resin to tack it in place. Now brush additional mixed resin into the cloth or mat. A dabbing motion will help ensure that the cloth is saturated with resin and may help remove any air pockets. Continue applying additional layers of fiberglass cloth or mat and mixed resin, as needed, while the first layer is still sticky or wet. If the surface has dried hard and is no longer sticky, sand with 80 grit sandpaper before applying additional layers of mixed resin and fiberglass cloth or mat. Follow the same procedure if both sides are being repaired.\n- For use as a concrete or wood sealer for small areas: Brush or roll the resin onto the surface until saturation to create a water-tight finish. Note that the product will be slippery after curing; do not use on walking surfaces.\n- For repairing pinholes or waterproofing a surface: Using a paint brush, apply Bondo® Liquid Resin for Fiberglass onto the surface until saturation to create a water-tight finish.\n\nMaterial cures in approximately 2 hours at 75°F. Curing will take longer in cooler temperatures. To speed curing time, a heat lamp may be used 18\" from the repair area for 15 minutes. CRACKING CAN OCCUR IF OVERHEATED.\n\n![img-11.jpeg](img-11.jpeg)\n\n## Finishing\n\nSmooth the repair area using 180 grit sandpaper and featheredge to blend it into surrounding surfaces. The repair is now ready for primer, paint, or gel coat. Follow paint manufacturer's recommendation for priming and final finishing.\n\nCleanup: while the mixed resin is still wet, clean paint brush and tools with acetone or lacquer thinner.\n\nDO NOT POUR MIXED RESIN BACK INTO THE CAN as it will harden the rest of the contents. Store the hardener tube under the plastic resin container cap.\n\n3M Construction and Home Improvement Markets Division\n\nSt. Paul, MN 55144-1000\n\nIMPORTANT NOTICE: All statements, technical information and recommendations herein are based on tests 3M believes to be reliable. 3M does not warrant or guarantee the accuracy or completeness of this information. THE FOLLOWING IS MADE IN LIEU OF ALL WARRANTIES, EXPRESS OR IMPLIED, INCLUDING, BUT NOT LIMITED TO, ANY IMPLIED WARRANTY OF MERCHANTABILITY OR FITNESS FOR A PARTICULAR PURPOSE. 3M's only obligation shall be to replace such quantity of this 3M product proved to be defective. User is responsible for determining whether this 3M product is fit for a particular purpose and suitable for user's method of application. Because there are many factors that can affect the use and performance of this product, some of which are uniquely within the user's knowledge and control, it is essential that the user evaluate this product to determine whether it is fit for a particular purpose, is suitable for the user's method of application, and meets the user's performance specifications and expectations.\n\nLimitation of Liability: 3M SHALL NOT BE LIABLE FOR ANY LOSS OR DAMAGES, WHETHER DIRECT, INDIRECT, SPECIAL, INCIDENTAL OR CONSEQUENTIAL (INCLUDING BUT NOT LIMITED TO LOST PROFITS, BUSINESS, OR REVENUES) ARISING OUT OF THE USE OF OR INABILITY TO USE THIS 3M PRODUCT, WARRANTY, OR STRICT LIABILITY. No statement or recommendation not contained herein shall have any force or effect unless contained in an agreement signed by a 3M officer. ©3M 2023",
      "images": [
        {
          "id": "img-10.jpeg",
          "top_left_x": 58,
          "top_left_y": 83,
          "bottom_right_x": 126,
          "bottom_right_y": 152,
          "image_base64": null,
          "image_annotation": null
        },
        {
          "id": "img-11.jpeg",
          "top_left_x": 58,
          "top_left_y": 407,
          "bottom_right_x": 126,
          "bottom_right_y": 473,
          "image_base64": null,
          "image_annotation": null
        }
      ],
      "dimensions": {
        "dpi": 93,
        "height": 1023,
        "width": 791
      },
      "tables": [],
      "hyperlinks": [],
      "header": null,
      "footer": null
    }
  ],
  "model": "mistral-ocr-latest",
  "usage_info": {
    "pages_processed": 2,
    "doc_size_bytes": 279766
  },
  "document_annotation": null
}

File: data/tds-cache/3m-ca5.mistral.json
{
  "pages": [
    {
      "index": 0,
      "markdown": "3M Science. Applied to Life.\nEnglish-US\nLast Revision Date: December, 2024\nSupersedes: June, 2024\n\n# Technical Data Sheet\n\n3M™ Scotch-Weld™ Instant Adhesive CA5\n\n![img-0.jpeg](img-0.jpeg)\nProduct Details\n\n![img-1.jpeg](img-1.jpeg)\nRegulatory Info/SDS\n\n# Product Description\n\n3M™ Scotch-Weld™ Instant Adhesives are single component, high strength cyanoacrylate adhesives.\n\n3M™ Scotch-Weld™ Instant Adhesive CA5 is a high-strength, slow setting cyanoacrylate adhesive that cures at room temperature. Its relatively high viscosity is especially useful where some gap filling is desired for bonding rough or uneven surfaces. The longer set rate allows more time for proper alignment of parts to be bonded. Meets CID A-A-3097, Type II, Class 3.\n\n# Product Features\n\n- One component, high strength adhesives that cure at room temperature.\n- Products provide varying cure times, bond strengths, and viscosities.\n- Can be used to bond a variety of substrates including many rubbers, plastics, and metals.\n- Economical to use as it requires only drops of adhesive to provide strong bonds to many metals, plastics, and rubbers.\n\n# Technical Information Note\n\nThe following technical information and data should be considered representative or typical only and should not be used for specification purposes.\n\n# Typical Uncured Physical Properties\n\n|  Attribute Name | Value  |\n| --- | --- |\n|  Color | Clear 1  |\n|  Viscosity | 2,000 cP  |\n|  Net Weight | 8.7 lb/gal  |\n|  Base | Ethyl  |\n\n1 Colors may vary from nearly white to yellow/amber. Adhesive performance is not affected by color variation.\n\n# Typical Mixed Physical Properties\n\n|  Attribute Name | Value  |\n| --- | --- |\n|  Time to Handling Strength | 12 — 60 s  |\n\n# Typical Physical Properties\n\n|  Attribute Name | Value  |\n| --- | --- |\n|  Specific Gravity | 1.05 g/mL  |\n\n# Typical Performance Characteristics\n\n|  Attribute Name | Value  |\n| --- | --- |\n|  Long Term Temperature Resistance | -82 °C (180 °F) 1  |\n|  Minimum Long Term Temperature Resistance | -54 °C (-65 °F) 1  |\n\n1 Long Term (day, weeks)\n\n3M™ Scotch-Weld™ Instant Adhesive CA5 | English-US",
      "images": [
        {
          "id": "img-0.jpeg",
          "top_left_x": 552,
          "top_left_y": 113,
          "bottom_right_x": 607,
          "bottom_right_y": 167,
          "image_base64": null,
          "image_annotation": null
        },
        {
          "id": "img-1.jpeg",
          "top_left_x": 653,
          "top_left_y": 112,
          "bottom_right_x": 715,
          "bottom_right_y": 171,
          "image_base64": null,
          "image_annotation": null
        }
      ],
      "dimensions": {
        "dpi": 93,
        "height": 1023,
        "width": 791
      },
      "tables": [],
      "hyperlinks": [
        "https://www.3m.com/3M/en_US/p/d/B49000227/",
        "https://www.3m.com/3M/en_US/company-us/SDS-search/results/?gsaAction=msdsSRA&msdsLocale=en_US&co=ptn&q=3M™+Scotch-Weld™+Instant+Adhesive+CA5"
      ],
      "header": null,
      "footer": null
    },
    {
      "index": 1,
      "markdown": "3M™ Scotch-Weld™ Instant Adhesive CA5 | English-US\n2/3\n\n# Handling/Application Information\n\n## Directions for Use\n\nOne Ounce Bottles: At the end of the day, clear the tip of the dispensing nozzle by inserting a needle to prevent clogging. Wipe the outside of the nozzle to remove excess adhesive with a folded non-cotton cloth or tissue. Replace cap.\n\nOne Pound Bottles: At the end of the day, remove the cap-stem assembly and place overnight in nitromethane or methyl ethyl ketone.* Seal the bottle with a shipping cap.\n\n*Note: When using solvents, extinguish all ignition sources, including pilot lights, and follow the manufacturer's precautions and directions for use.\n\n## Surface Preparation\n\nFor optimum strength structural bonds, paint, oxide films, oils, dust, mold release agents and all other surface contaminants must be completely removed. However, the amount of surface preparation depends on the required bond strength and the environmental aging resistance desired by the user.\n\nMetals (Steel and Aluminum):\n\n1. Wipe free of dust with oil-free solvent such as acetone or isopropyl alcohol.*\n2. Sandblast or abrade using clean fine grit abrasives.\n3. Wipe again with solvent to remove loose particles.\n\n### Aluminum Etching:\n\n1. Alkaline Degrease: Oakite 164 solution (9-11 oz./gallon water) at 190°F ± 10°F (88°C ± 5°C) for 10-20 minutes. Rinse immediately in large quantities of cold running water.\n2. Acid Etch: Place panels in the following solution for 10 minutes at 150°F ± 5°F (66°C ± 2°C).\n\nSodium Dichromate 4.1 - 4.9 oz./gallon\n\nSulfuric Acid, 66°Be 38.5 - 41.5 oz./gallon 2024-T3 aluminum (dissolved) 0.2 oz./gallon minimum Tap water as needed to balance\n\n3. Rinse: Rinse panels in clear running tap water.\n4. Dry: Air dry 15 minutes; force dry 10 minutes at 150°F ± 10°F (66°C ± 5°C).\n5. If primer is to be used, it should be applied within 4 hours after surface preparation.\n\nPlastics/Rubber:\n\n1. Wipe with Isopropyl Alcohol.*\n2. Abrade using clean fine grit abrasives.\n3. Wipe with Isopropyl Alcohol.*\n\n*Note: When using solvents, extinguish all ignition sources, including pilot lights, and follow the manufacturer's precautions and directions for use.\n\n## Industry Specifications\n\nCID A-A-3097, Type II, Class 3\n\n## Storage and Shelf Life\n\nStore the product refrigerated at 0 to 4°C (32 to 40°F) in its original packaging. Do not freeze. Allow the product to reach room temperature before use. Keep containers tightly covered and free of moisture. Avoid direct exposure to the sun. Shelf life: 15 months from the date of manufacture.\n\nLower temperatures cause temporary increased viscosity, and water condenses on the container. Therefore, containers stored at low temperatures should be allowed to return to room temperature before opening so that water does not come in contact with the adhesive and cause adhesive gelation.\n\n## Precautionary Information\n\nRefer to Product Label and Material Safety Data Sheet for health and safety information before using this product. For additional health and safety information, call 1-800-364-3577\n\n## Automotive Disclaimer\n\n### Select Automotive Applications:\n\nThis product is an industrial product and has not been designed or tested for use in certain automotive applications, such as automotive electric powertrain battery or high voltage applications, which may require the product to be manufactured in a IATF certified facility, meet a Ppk of 1.33 for all properties, undergo an automotive production part approval process (PPAP), or fully adhere to automotive design or quality system requirements (e.g., IATF 16949 or VDA 6.3). Customer assumes all responsibility and risk if customer chooses to use this product in these applications.",
      "images": [],
      "dimensions": {
        "dpi": 93,
        "height": 1023,
        "width": 791
      },
      "tables": [],
      "hyperlinks": [],
      "header": null,
      "footer": null
    },
    {
      "index": 2,
      "markdown": "# Information\n\nTechnical Information: The technical information, guidance, and other statements contained in this document or otherwise provided by 3M are based upon records, tests, or experience that 3M believes to be reliable, but the accuracy, completeness, and representative nature of such information is not guaranteed. Such information is intended for people with knowledge and technical skills sufficient to assess and apply their own informed judgment to the information. No license under any 3M or third party intellectual property rights is granted or implied with this information.\n\nProduct Selection and Use: Many factors beyond 3M's control and uniquely within user's knowledge and control can affect the use and performance of a 3M product in a particular application. As a result, customer is solely responsible for evaluating the product and determining whether it is appropriate and suitable for customer's application, including conducting a workplace hazard assessment and reviewing all applicable regulations and standards (e.g., OSHA, ANSI, etc.). Failure to properly evaluate, select, and use a 3M product and appropriate safety products, or to meet all applicable safety regulations, may result in injury, sickness, death, and/or harm to property.\n\nWarranty, Limited Remedy, and Disclaimer: Unless a different warranty is specifically stated on the applicable 3M product packaging or product literature (in which case such warranty governs), 3M warrants that each 3M product meets the applicable 3M product specification at the time 3M ships the product. 3M MAKES NO OTHER WARRANTIES OR CONDITIONS, EXPRESS OR IMPLIED, INCLUDING, BUT NOT LIMITED TO, ANY IMPLIED WARRANTY OR CONDITION OF MERCHANTABILITY, FITNESS FOR A PARTICULAR PURPOSE, OR ARISING OUT OF A COURSE OF DEALING, CUSTOM, OR USAGE OF TRADE. If a 3M product does not conform to this warranty, then the sole and exclusive remedy is, at 3M's option, replacement of the 3M product or refund of the purchase price.\n\nLimitation of Liability: Except for the limited remedy stated above, and except to the extent prohibited by law, 3M will not be liable for any loss or damage arising from or related to the 3M product, whether direct, indirect, special, incidental, or consequential (including, but not limited to, lost profits or business opportunity), regardless of the legal or equitable theory asserted, including, but not limited to, warranty, contract, negligence, or strict liability.\n\nDisclaimer: 3M industrial and occupational products are intended, labeled, and packaged for sale to trained industrial and occupational customers for workplace use. Unless specifically stated otherwise on the applicable product packaging or literature, these products are not intended, labeled, or packaged for sale to or use by consumers (e.g., for home, personal, primary or secondary school, recreational/sporting, or other uses not described in the applicable product packaging or literature), and must be selected and used in compliance with applicable health and safety regulations and standards (e.g., U.S. OSHA, ANSI), as well as all product literature, user instructions, warnings, and limitations, and the user must take any action required under any recall, field action or other product use notice. Misuse of 3M industrial and occupational products may result in injury, sickness, or death. For help with product selection and use, consult your on-site safety professional, industrial hygienist, or other subject matter expert. For additional product information, visit www.3M.com.\n\n3M™ Industrial Adhesives and Tapes Division\n3M Center, St. Paul, MN 55144-1000\n3M.com/iatd\n\n3M and Scotch-Weld are trademarks of 3M Company.\n©3M 2024 (12/24)\n\n3M™ Scotch-Weld™ Instant Adhesive CA5 | English-US",
      "images": [],
      "dimensions": {
        "dpi": 93,
        "height": 1023,
        "width": 791
      },
      "tables": [],
      "hyperlinks": [],
      "header": null,
      "footer": null
    }
  ],
  "model": "mistral-ocr-latest",
  "usage_info": {
    "pages_processed": 3,
    "doc_size_bytes": 92590
  },
  "document_annotation": null
}

File: data/tds-cache/3m-ca50-gel.mistral.json
{
  "pages": [
    {
      "index": 0,
      "markdown": "3M Science. Applied to Life.\nEnglish-US\nLast Revision Date: December, 2024\nSupersedes: June, 2024\n\n# Technical Data Sheet\n\n3M™ Scotch-Weld™ Instant Adhesive CA50 Gel\n\n![img-0.jpeg](img-0.jpeg)\nProduct Details\n\n![img-1.jpeg](img-1.jpeg)\nRegulatory Info/SDS\n\n# Product Description\n\n3M™ Scotch-Weld™ Instant Adhesives are single component, high strength cyanoacrylate adhesives.\n\n3M™ Scotch-Weld™ Instant Adhesive Gel CA50 is a high-strength, surface insensitive, gel cyanoacrylate adhesive. Its gel consistency allows it to be used in many non-sag vertical applications, and to fill gaps up to .020 inches. The very slow cure rate allows plenty of time to reposition parts. Meets CID A-A-3097, Type II, Class 5.\n\n# Product Features\n\n- One component, high strength adhesives that cure at room temperature.\n- Products provide varying cure times, bond strengths, and viscosities.\n- Can be used to bond a variety of substrates including many rubbers, plastics, and metals.\n- Economical to use as it requires only drops of adhesive to provide strong bonds to many metals, plastics, and rubbers.\n\n# Technical Information Note\n\nThe following technical information and data should be considered representative or typical only and should not be used for specification purposes.\n\n## Typical Uncured Physical Properties\n\n|  Attribute Name | Value  |\n| --- | --- |\n|  Color | Clear ¹  |\n|  Viscosity | 20,000-50,000 cP  |\n|  Net Weight | 9 lb/gal  |\n|  Base | Ethyl  |\n\n¹ Colors may vary from nearly white to yellow/amber. Adhesive performance is not affected by color variation.\n\n## Typical Mixed Physical Properties\n\n|  Attribute Name | Value  |\n| --- | --- |\n|  Time to Handling Strength | 60 — 120 s  |\n\n## Typical Physical Properties\n\n|  Attribute Name | Value  |\n| --- | --- |\n|  Specific Gravity | 1.08 g/mL  |\n\n## Typical Performance Characteristics\n\n|  Attribute Name | Value  |\n| --- | --- |\n|  Long Term Temperature Resistance | 100 °C (212 °F) ¹  |\n|  Minimum Long Term Temperature Resistance | -54 °C (-65 °F) ¹  |\n\n¹ Long Term (day, weeks)\n\n3M™ Scotch-Weld™ Instant Adhesive CA50 Gel | English-US\n1/3",
      "images": [
        {
          "id": "img-0.jpeg",
          "top_left_x": 552,
          "top_left_y": 112,
          "bottom_right_x": 608,
          "bottom_right_y": 168,
          "image_base64": null,
          "image_annotation": null
        },
        {
          "id": "img-1.jpeg",
          "top_left_x": 653,
          "top_left_y": 112,
          "bottom_right_x": 713,
          "bottom_right_y": 169,
          "image_base64": null,
          "image_annotation": null
        }
      ],
      "dimensions": {
        "dpi": 93,
        "height": 1023,
        "width": 791
      },
      "tables": [],
      "hyperlinks": [
        "https://www.3m.com/3M/en_US/p/d/V000178082/",
        "https://www.3m.com/3M/en_US/company-us/SDS-search/results/?gsaAction=msdsSRA&msdsLocale=en_US&co=ptn&q=3M™+Scotch-Weld™+Instant+Adhesive+CA50+Gel"
      ],
      "header": null,
      "footer": null
    },
    {
      "index": 1,
      "markdown": "3M™ Scotch-Weld™ Instant Adhesive CA50 Gel | English-US\n2/3\n\n# Handling/Application Information\n\n## Directions for Use\n\nOne Ounce Bottles: At the end of the day, clear the tip of the dispensing nozzle by inserting a needle to prevent clogging. Wipe the outside of the nozzle to remove excess adhesive with a folded non-cotton cloth or tissue. Replace cap.\n\nOne Pound Bottles: At the end of the day, remove the cap-stem assembly and place overnight in nitromethane or methyl ethyl ketone.* Seal the bottle with a shipping cap.\n\n*Note: When using solvents, extinguish all ignition sources, including pilot lights, and follow the manufacturer's precautions and directions for use.\n\n## Surface Preparation\n\nFor optimum strength structural bonds, paint, oxide films, oils, dust, mold release agents and all other surface contaminants must be completely removed. However, the amount of surface preparation depends on the required bond strength and the environmental aging resistance desired by the user.\n\nMetals (Steel and Aluminum):\n\n1. Wipe free of dust with oil-free solvent such as acetone or isopropyl alcohol.*\n2. Sandblast or abrade using clean fine grit abrasives.\n3. Wipe again with solvent to remove loose particles.\n\n### Aluminum Etching:\n\n1. Alkaline Degrease: Oakite 164 solution (9-11 oz./gallon water) at 190°F ± 10°F (88°C ± 5°C) for 10-20 minutes. Rinse immediately in large quantities of cold running water.\n2. Acid Etch: Place panels in the following solution for 10 minutes at 150°F ± 5°F (66°C ± 2°C).\n\nSodium Dichromate 4.1 - 4.9 oz./gallon\n\nSulfuric Acid, 66°Be 38.5 - 41.5 oz./gallon 2024-T3 aluminum (dissolved) 0.2 oz./gallon minimum Tap water as needed to balance\n\n3. Rinse: Rinse panels in clear running tap water.\n4. Dry: Air dry 15 minutes; force dry 10 minutes at 150°F ± 10°F (66°C ± 5°C).\n5. If primer is to be used, it should be applied within 4 hours after surface preparation.\n\nPlastics/Rubber:\n\n1. Wipe with Isopropyl Alcohol.*\n2. Abrade using clean fine grit abrasives.\n3. Wipe with Isopropyl Alcohol.*\n\n*Note: When using solvents, extinguish all ignition sources, including pilot lights, and follow the manufacturer's precautions and directions for use.\n\n## Industry Specifications\n\nCID A-A-3097, Type II, Class 5\n\n## Storage and Shelf Life\n\nStore the product refrigerated at 0 to 4°C (32 to 40°F) in its original packaging. Do not freeze. Allow the product to reach room temperature before use. Keep containers tightly covered and free of moisture. Avoid direct exposure to the sun. Shelf life: 15 months from the date of manufacture.\n\nLower temperatures cause temporary increased viscosity, and water condenses on the container. Therefore, containers stored at low temperatures should be allowed to return to room temperature before opening so that water does not come in contact with the adhesive and cause adhesive gelation.\n\n## Precautionary Information\n\nRefer to Product Label and Material Safety Data Sheet for health and safety information before using this product. For additional health and safety information, call 1-800-364-3577\n\n## Automotive Disclaimer\n\n### Select Automotive Applications:\n\nThis product is an industrial product and has not been designed or tested for use in certain automotive applications, such as automotive electric powertrain battery or high voltage applications, which may require the product to be manufactured in a IATF certified facility, meet a Ppk of 1.33 for all properties, undergo an automotive production part approval process (PPAP), or fully adhere to automotive design or quality system requirements (e.g., IATF 16949 or VDA 6.3). Customer assumes all responsibility and risk if customer chooses to use this product in these applications.",
      "images": [],
      "dimensions": {
        "dpi": 93,
        "height": 1023,
        "width": 791
      },
      "tables": [],
      "hyperlinks": [],
      "header": null,
      "footer": null
    },
    {
      "index": 2,
      "markdown": "# Information\n\nTechnical Information: The technical information, guidance, and other statements contained in this document or otherwise provided by 3M are based upon records, tests, or experience that 3M believes to be reliable, but the accuracy, completeness, and representative nature of such information is not guaranteed. Such information is intended for people with knowledge and technical skills sufficient to assess and apply their own informed judgment to the information. No license under any 3M or third party intellectual property rights is granted or implied with this information.\n\nProduct Selection and Use: Many factors beyond 3M's control and uniquely within user's knowledge and control can affect the use and performance of a 3M product in a particular application. As a result, customer is solely responsible for evaluating the product and determining whether it is appropriate and suitable for customer's application, including conducting a workplace hazard assessment and reviewing all applicable regulations and standards (e.g., OSHA, ANSI, etc.). Failure to properly evaluate, select, and use a 3M product and appropriate safety products, or to meet all applicable safety regulations, may result in injury, sickness, death, and/or harm to property.\n\nWarranty, Limited Remedy, and Disclaimer: Unless a different warranty is specifically stated on the applicable 3M product packaging or product literature (in which case such warranty governs), 3M warrants that each 3M product meets the applicable 3M product specification at the time 3M ships the product. 3M MAKES NO OTHER WARRANTIES OR CONDITIONS, EXPRESS OR IMPLIED, INCLUDING, BUT NOT LIMITED TO, ANY IMPLIED WARRANTY OR CONDITION OF MERCHANTABILITY, FITNESS FOR A PARTICULAR PURPOSE, OR ARISING OUT OF A COURSE OF DEALING, CUSTOM, OR USAGE OF TRADE. If a 3M product does not conform to this warranty, then the sole and exclusive remedy is, at 3M's option, replacement of the 3M product or refund of the purchase price.\n\nLimitation of Liability: Except for the limited remedy stated above, and except to the extent prohibited by law, 3M will not be liable for any loss or damage arising from or related to the 3M product, whether direct, indirect, special, incidental, or consequential (including, but not limited to, lost profits or business opportunity), regardless of the legal or equitable theory asserted, including, but not limited to, warranty, contract, negligence, or strict liability.\n\nDisclaimer: 3M industrial and occupational products are intended, labeled, and packaged for sale to trained industrial and occupational customers for workplace use. Unless specifically stated otherwise on the applicable product packaging or literature, these products are not intended, labeled, or packaged for sale to or use by consumers (e.g., for home, personal, primary or secondary school, recreational/sporting, or other uses not described in the applicable product packaging or literature), and must be selected and used in compliance with applicable health and safety regulations and standards (e.g., U.S. OSHA, ANSI), as well as all product literature, user instructions, warnings, and limitations, and the user must take any action required under any recall, field action or other product use notice. Misuse of 3M industrial and occupational products may result in injury, sickness, or death. For help with product selection and use, consult your on-site safety professional, industrial hygienist, or other subject matter expert. For additional product information, visit www.3M.com.\n\n3M™ Industrial Adhesives and Tapes Division\n3M Center, St. Paul, MN 55144-1000\n3M.com/iatd\n\n3M and Scotch-Weld are trademarks of 3M Company.\n©3M 2024 (12/24)\n\n3M™ Scotch-Weld™ Instant Adhesive CA50 Gel | English-US",
      "images": [],
      "dimensions": {
        "dpi": 93,
        "height": 1023,
        "width": 791
      },
      "tables": [],
      "hyperlinks": [],
      "header": null,
      "footer": null
    }
  ],
  "model": "mistral-ocr-latest",
  "usage_info": {
    "pages_processed": 3,
    "doc_size_bytes": 89067
  },
  "document_annotation": null
}
