Repository: vineetpadia/glueguy

# Glueguy Lab

Spreadsheet-style adhesive selector plus a larger McMaster-derived engineering reference library.

## Run locally

```bash
python3 -m http.server 4317 --bind 0.0.0.0
```

Open `http://127.0.0.1:4317/` on the host, or from another machine on the same LAN/VPN open `http://<host-ip>:4317/`.

## Catalog pipeline

1. Crawl McMaster glue families into raw JSON.

```bash
python scripts/mcmaster_glue_pipeline.py --max-pages 220 --output data/mcmaster-glues.json
```

2. Enrich the representative McMaster part page for each family into a reusable detail cache.

```bash
python scripts/enrich_mcmaster_product_details.py
```

File: data/tds-cache/3m-neoprene-rubber-gasket-adhesive-1300-1300l.mistral.json
{
  "pages": [
    {
      "index": 0,
      "markdown": "3M™ Neoprene High Performance Rubber &amp; Gasket Adhesive 1300L | English-US\nEnglish-US\nLast Revision Date: September, 2024\nSupersedes: June, 2024\n\n# Technical Data Sheet\n\n3M™ Neoprene High Performance Rubber &amp; Gasket Adhesive 1300L\n\n![img-0.jpeg](img-0.jpeg)\nProduct Details\n\n![img-1.jpeg](img-1.jpeg)\nRegulatory Info/SDS\n\n# Product Description\n\n3M™ Neoprene High Performance Rubber &amp; Gasket Adhesives 1300 and 1300L are the most versatile of our rubber and gasket adhesives. They may be used to bond metal, wood, most plastics, and neoprene, reclaim, SBR, and butyl rubber. They have high immediate strength and excellent heat resistance. 3M Scotch- Weld Adhesive 1300L is a lower solids, lower viscosity version of 3M Adhesive 1300.\n\n# Product Features\n\n- 3M™ Neoprene High Performance Rubber &amp; Gasket Adhesive 1300L meets specification requirements of MMM-A-121.\n- Temperature performance range is -30°F (-34°C) to 300°F (149°C).\n- Bonding Range: 3M Adhesive 1300 up to 12 minutes; 3M Adhesive 1300L up to 8 minutes.\n- Bonds neoprene, SBR, butyl and other types of rubber to various substrates.\n- 3M Adhesive 1300L is a lower solids viscosity version of 3M Adhesive 1300, for easier brushing and sprayability.\n\n# Technical Information Note\n\nThe following technical information and data should be considered representative or typical only and should not be used for specification purposes.\n\n## Typical Uncured Physical Properties\n\n|  Attribute Name | Value  |\n| --- | --- |\n|  Net Weight | 6.9 — 7.3 lb/gal  |\n|  Base | Polychloroprene  |\n\n## Typical Physical Properties\n\n|  Attribute Name | Temperature | Value  |\n| --- | --- | --- |\n|  Color |  | Yellow  |\n|  Solids Content by Weight |  | 26 — 33 %  |\n|  Carrier Solvent |  | Petroleum distillate, methyl ethyl ketone and toluene (These products contain non-photochemically reactive solvent)  |\n|  Flash Point |  | -26 °C (-14 °F) 1  |\n|  Viscosity | 27 °C (80 °F) | 250 — 1000 cP 2  |\n\n1 Closed Cup\n2 Brookfield Viscometer RVF #2 spindle @ 20 rpm\n\n# Typical Performance Characteristics\n\n180° Peel Adhesion\n\nSubstrate: Canvas to Steel\n\n|  Dwell Time | Temperature | Value  |\n| --- | --- | --- |\n|  24 h | 23 °C (73 °F) | 288 oz/in  |\n|  72 h | 23 °C (73 °F) | 768 oz/in  |\n|  120 h | 23 °C (73 °F) | 816 oz/in  |\n|  168 h | 23 °C (73 °F) | 832 oz/in  |\n\n3M™ Neoprene High Performance Rubber &amp; Gasket Adhesive 1300L | English-US",
      "images": [
        {
          "id": "img-0.jpeg",
          "top_left_x": 552,
          "top_left_y": 112,
          "bottom_right_x": 608,
          "bottom_right_y": 168,
          "image_base64": null,
          "image_annotation": null
        },
        {
          "id": "img-1.jpeg",
          "top_left_x": 653,
          "top_left_y": 110,
          "bottom_right_x": 715,
          "bottom_right_y": 171,
          "image_base64": null,
          "image_annotation": null
        }
      ],
      "dimensions": {
        "dpi": 93,
        "height": 1023,
        "width": 791
      },
      "tables": [],
      "hyperlinks": [
        "https://www.3m.com/3M/en_US/p/d/B5005321070/",
        "https://www.3m.com/3M/en_US/company-us/SDS-search/results/?gsaAction=msdsSRA&msdsLocale=en_US&co=ptn&q=3M™+Neoprene+High+Performance+Rubber+and+Gasket+Adhesive+1300L"
      ],
      "header": null,
      "footer": null
    },
    {
      "index": 1,
      "markdown": "3M™ Neoprene High Performance Rubber &amp; Gasket Adhesive 1300L | English-US\n\n# Overlap Shear Strength\n\nSubstrate: Birch to Birch\nTemperature: 23 °C (73 °F)\nDwell Time: 2 week\n\n|  Test Condition | Value  |\n| --- | --- |\n|  -34 °C (-30 °F) | 343 lb/in² ¹  |\n|   | 549 lb/in² ¹  |\n|  66 °C (150 °F) | 195 lb/in² ¹  |\n|  82°C (180 °F) | 136 lb/in² ¹  |\n|  93 °C (200 °F) | 85 lb/in² ¹  |\n|  107 °C (225 °F) | 85 lb/in² ¹  |\n\n¹ 3 mm (1/8 in) thick substrates\n\n# Handling/Application Information\n\n## Directions for Use\n\n1. Surface Preparation\nRemove all dust, dirt, oil, grease, wax, loose paint, etc. Wiping with a solvent such as methyl ethyl ketone (MEK)* will aid in preparing the surface for bonding.\n\n2. Application Temperature\nFor best results, the temperature of the adhesive and surfaces to be bonded should be at least 65°F (18°C). If stored below 30°F (-1°C), allow adhesive to warm to room temperature by placing in a warm room only (do not exceed 120°F [49°C]) followed by thorough agitation.\n\n3. Application\nStir well before using. Brush, flow or spray a thin, uniform coating of adhesive to each surface. A coating of 2.5 gms to 3.5 gms/ft. 2 dry weight per surface is recommended. Porous surfaces may require more than one coat. A uniform, glossy film indicates sufficient adhesive.\n\n4. Drying Time\nAllow adhesive to dry until no longer wet (maximum dry time about 4 minutes).\n\n5. Bonding Range\nOnce dry, these adhesives have a short bonding range (up to 8 to 12 minutes).\n\n6. Assembly\nPosition surfaces carefully before assembly. Bonding is immediate upon contact. Apply sufficient pressure to ensure good contact between coated surfaces. Bonded parts may be handled immediately.\n\n7. Reactivation\nGreater immediate strength may be obtained by solvent reactivation. To solvent reactivate, coat both surfaces with adhesive and allow to dry tack free. Lightly wipe one surface with methyl ethyl ketone (MEK)* and complete bonding within 30 seconds.\n\n8. Cleanup",
      "images": [],
      "dimensions": {
        "dpi": 93,
        "height": 1023,
        "width": 791
      },
      "tables": [],
      "hyperlinks": [],
      "header": null,
      "footer": null
    },
    {
      "index": 2,
      "markdown": "Use a solvent such as 3M™ Solvent No. 2* or methyl ethyl ketone (MEK)* to clean brushes immediately after use. Excess adhesive may be removed from other surfaces with 3M™ Citrus Base Cleaner* or equivalent.\n\n*Note: When using solvents, extinguish all ignition sources, including pilot lights, and follow manufacturer's precautions and directions for use.\n\n## Application Equipment\n\nNote: Appropriate application equipment enhances adhesive performance. We suggest the following application equipment for the user's evaluation in light of the user's particular purpose and method of application.\n\n1. Pumping:\n\n### 5 Gallon Pail Dispensing System:\n\n1. 3M™ Neoprene High Performance Rubber &amp; Gasket Adhesive 1300 - 4:1 double acting ball type check pump, 4 cu. in/cycle 3\" air motor. Pail cover required to reduce solvent loss.\n2. 3M™ Neoprene High Performance Rubber &amp; Gasket Adhesive 1300L - Use a pressure pot for material supply.\n\n### 5 Gallon Pail Dispensing System:\n\n1. 3M Adhesive 1300 - 4:1 double acting ball type check pump, 4 cu. in/cycle 3\" air motor, bung style pump.\n2. 3M Adhesive 1300L - 2:1 divorced design pump.\n\n## Accessories:\n\n1. Hose - Samuel Moore Synflex or equivalent, 500 psi working pressure minimum.\n\n## Chemical Resistance Requirements:\n\n1. Packings, glands and hoses in contact with this adhesive must be resistant to ketones and aromatic solvents. Nylon and PTFE lined or coated parts are suggested.\n2. Spraying:\n\n3M™ Neoprene High Performance Rubber &amp; Gasket Adhesive 1300L\n\n|  Spray Gun | Air Cap | Fluid Tip | Atomizing Air Pressure | Approximate Air Requirement* | Fluid Flow**  |\n| --- | --- | --- | --- | --- | --- |\n|  Air Spray – Hand Held  |   |   |   |   |   |\n|  Binks 2001, 95 | 63PH | 63BSS (.046\") | 70 psi | 21 CFM | 6.5 fl. oz./min.  |\n|  DeVilbiss JGA, MSA | 704 | FX (.042\") | 70 psi | 17 CFM | 5 fl. oz./min.  |\n|  Air Spray – Automatic  |   |   |   |   |   |\n|  Binks 21, 95A, 610 | 63PH | 63BSS (.046\") | 70 psi | 21 CFM | 6.5 fl. oz./min.  |\n|  DeVilbiss AGX | 704 | FX (.042\") | 70 psi | 17 CFM | 5 fl. oz./min.  |\n\nNote: These adhesives are not recommended for Airless Spraying.\n\n*3 H.P. Compressor for intermittent use. 5 H.P. Compressor for continuous use.\n\n**To Measure Fluid Flow: Pressurize fluid source only; pull trigger; flow material into measuring device for 60 seconds; increase or decrease fluid source pressure to obtain desired fluid flow.\n\nAll material hoses should be nylon or PVA lined. Packings and glands in contact with these adhesives should be lined or coated with a non-stick surface.\n\n3. Brushes\n\nUse brushes designed for oil based paint.\n\n## Industry Specifications\n\nMMM-A-121\n\n## Storage and Shelf Life\n\nStore under normal conditions of 16° to 27°C (60° to 80°F) and 40 to 60% relative humidity in the original, unopened packaging, out of direct sunlight. Lower temperatures cause increased viscosity of a temporary nature. For best performance, use this product within 30 months from date of manufacture.\n\n3M™ Neoprene High Performance Rubber &amp; Gasket Adhesive 1300L | English-US",
      "images": [],
      "dimensions": {
        "dpi": 93,
        "height": 1023,
        "width": 791
      },
      "tables": [],
      "hyperlinks": [],
      "header": null,
      "footer": null
    },
    {
      "index": 3,
      "markdown": "# Precautionary Information\n\nRefer to Product Label and Material Safety Data Sheet for health and safety information before using this product. For additional health and safety information, call 1-800-364-3577\n\n# Automotive Disclaimer\n\n## Select Automotive Applications:\n\nThis product is an industrial product and has not been designed or tested for use in certain automotive applications, such as automotive electric powertrain battery or high voltage applications, which may require the product to be manufactured in a IATF certified facility, meet a Ppk of 1.33 for all properties, undergo an automotive production part approval process (PPAP), or fully adhere to automotive design or quality system requirements (e.g., IATF 16949 or VDA 6.3). Customer assumes all responsibility and risk if customer chooses to use this product in these applications.\n\n# Information\n\n## Technical Information:\n\nThe technical information, guidance, and other statements contained in this document or otherwise provided by 3M are based upon records, tests, or experience that 3M believes to be reliable, but the accuracy, completeness, and representative nature of such information is not guaranteed. Such information is intended for people with knowledge and technical skills sufficient to assess and apply their own informed judgment to the information. No license under any 3M or third party intellectual property rights is granted or implied with this information.\n\n## Product Selection and Use:\n\nMany factors beyond 3M's control and uniquely within user's knowledge and control can affect the use and performance of a 3M product in a particular application. As a result, customer is solely responsible for evaluating the product and determining whether it is appropriate and suitable for customer's application, including conducting a workplace hazard assessment and reviewing all applicable regulations and standards (e.g., OSHA, ANSI, etc.). Failure to properly evaluate, select, and use a 3M product and appropriate safety products, or to meet all applicable safety regulations, may result in injury, sickness, death, and/or harm to property.\n\n## Warranty, Limited Remedy, and Disclaimer:\n\nUnless a different warranty is specifically stated on the applicable 3M product packaging or product literature (in which case such warranty governs), 3M warrants that each 3M product meets the applicable 3M product specification at the time 3M ships the product. 3M MAKES NO OTHER WARRANTIES OR CONDITIONS, EXPRESS OR IMPLIED, INCLUDING, BUT NOT LIMITED TO, ANY IMPLIED WARRANTY OR CONDITION OF MERCHANTABILITY, FITNESS FOR A PARTICULAR PURPOSE, OR ARISING OUT OF A COURSE OF DEALING, CUSTOM, OR USAGE OF TRADE. If a 3M product does not conform to this warranty, then the sole and exclusive remedy is, at 3M's option, replacement of the 3M product or refund of the purchase price.\n\n## Limitation of Liability:\n\nExcept for the limited remedy stated above, and except to the extent prohibited by law, 3M will not be liable for any loss or damage arising from or related to the 3M product, whether direct, indirect, special, incidental, or consequential (including, but not limited to, lost profits or business opportunity), regardless of the legal or equitable theory asserted, including, but not limited to, warranty, contract, negligence, or strict liability.\n\n## Disclaimer:\n\n3M industrial and occupational products are intended, labeled, and packaged for sale to trained industrial and occupational customers for workplace use. Unless specifically stated otherwise on the applicable product packaging or literature, these products are not intended, labeled, or packaged for sale to or use by consumers (e.g., for home, personal, primary or secondary school, recreational/sporting, or other uses not described in the applicable product packaging or literature), and must be selected and used in compliance with applicable health and safety regulations and standards (e.g., U.S. OSHA, ANSI), as well as all product literature, user instructions, warnings, and limitations, and the user must take any action required under any recall, field action or other product use notice. Misuse of 3M industrial and occupational products may result in injury, sickness, or death. For help with product selection and use, consult your on-site safety professional, industrial hygienist, or other subject matter expert. For additional product information, visit www.3M.com.\n\n# ISO Statement\n\nThis product was manufactured under a 3M quality system registered to ISO 9001 standards.\n\n3M™ Industrial Adhesives and Tapes Division\n3M Center, St. Paul, MN 55144-1000\n3M.com/iatd\n\n3M is a trademark of 3M Company.\n©3M 2024 (9/24)\n\n3M™ Neoprene High Performance Rubber &amp; Gasket Adhesive 1300L | English-US",
      "images": [],
      "dimensions": {
        "dpi": 93,
        "height": 1023,
        "width": 791
      },
      "tables": [],
      "hyperlinks": [],
      "header": null,
      "footer": null
    }
  ],
  "model": "mistral-ocr-latest",
  "usage_info": {
    "pages_processed": 4,
    "doc_size_bytes": 134586
  },
  "document_annotation": null
}

File: data/tds-cache/3m-plastic-bonding-adhesive-2665b.mistral.json
{
  "pages": [
    {
      "index": 0,
      "markdown": "3M Science. Applied to Life.™\nTechnical Data | August 2020\n\n# 3M™ Plastic Bonding Adhesive (PBA) 2665B, Black\n\n## Product Description\n\n3M™ Plastic Bonding Adhesive (PBA) 2665B is a one-component, moisture curing, hot-melt urethane adhesive with unique pressure sensitive adhesive (PSA) properties. After dispensing the molten adhesive, the adhesive remains tacky like a PSA yielding high performance peel properties. While it can be used as a traditional hot melt polyurethane, it can also be used using traditional PSA lamination where part assembly occurs after solidification of the molten adhesive. As a traditional hotmelt polyurethane, this low viscosity adhesive has an intermediate open time and is ideal for structural bonding of plastics. 3M adhesive 2665B yields thin bond lines when used with appropriate dispensing equipment and is black in color.\n\n## Key Features and Benefits\n\n- 100% solids\n- One component\n- Low viscosity\n- Narrow width high aspect ratio adhesive beads achievable through adhesive stacking\n- PSA-like tack\n- High strength bonding to plastics\n- Immediate handling strength with PSA lamination\n- Color: Black\n- No part clamping needed when using PSA properties\n- Low temperature reworkability\n- Excellent temperature &amp; humidity resistance\n\n## Package Size\n\n30 mL syringes, 295mL cartridges\n\n## Typical Uncured Liquid Adhesive Properties\n\nNote: The following technical information and data should be considered representative or typical only and should not be used for specification purposes.\n\n|  3M™ Plastic Bonding Adhesive (PBA) 2665B  |   |\n| --- | --- |\n|  Property | Value  |\n|  Application Temperature | 110°C (230°F)  |\n|  Viscosity (@110°C/230°F)¹ | 4,000 - 9,000 cP  |\n|  Color | Black  |\n|  Open Time² | 1.5 - 4 minutes  |\n\n¹ Measured on a Brookfield viscometer with Thermosel using spindle #27 at 10 rpm in accordance with ASTM D4878.\n² The upper time limit for bonding a 1.5 mm bead of molten adhesive on a plastic substrate in a room temperature environment. Open time is related to the solidification of the molten adhesive. Higher temperatures will lengthen open time while lower environmental temperatures will shorten open time.",
      "images": [],
      "dimensions": {
        "dpi": 93,
        "height": 1023,
        "width": 791
      },
      "tables": [],
      "hyperlinks": [],
      "header": null,
      "footer": null
    },
    {
      "index": 1,
      "markdown": "# 3M™ Plastic Bonding Adhesive (PBA) 2665B, Black\n\n## Typical Uncured (Solidified) Pressure Sensitive Adhesive Properties\n\nNote: The following technical information and data should be considered representative or typical only and should not be used for specification purposes.\n\n|  Property | Value  |\n| --- | --- |\n|  PSA Open Time³ | 1 – 30 minutes  |\n|  Optimal PSA Open Time⁴ | 10 – 20 minutes  |\n|  Initial Peel Strength⁵ | 1.3 N/mm (7.5 lb/in)  |\n\n³ The time in which the solidified adhesive exhibits PSA-like properties (tacky to a gloved finger).\n⁴ The open time that yields the highest initial peel strength tested in accordance with ASTM D3330 Test Method A. Substrates are 5 mil polycarbonate film bonded to polycarbonate coupon.\n⁵ The peel strength 5 minutes after lamination with an open time of 10 minutes tested in accordance with ASTM D3330 Test Method A. Substrates are 5 mil polycarbonate film bonded to polycarbonate coupon.\n\n## Applications\n\n- Cover glass bonding on electronic devices\n- Plastic to plastic bonding\n\n## Application Techniques\n\n- Apply 3M™ Plastic Bonding Adhesive 2665B to clean, dry surfaces. Remove oil, grease and other contaminants by wiping with isopropyl alcohol.*\n- For materials that are often contaminated with mold release agents, it is recommended that the surface be solvent wiped, abraded with fine grit abrasive, and solvent wiped again. * Allow solvent to evaporate before bonding. For optimal performance, heptanes may be used.*\n- For plastics, wipe with isopropyl alcohol-soaked cheesecloth.* Allow solvent to evaporate before bonding. For optimal performance, heptanes may be used. Note: 3M™ Plastic Bonding Adhesive 2665B is not recommended for bonding untreated polyolefins.\n- For metals, wipe with methyl ethyl ketone-soaked cheesecloth, abrade with fine grit abrasive, wipe with methyl ethyl ketone-soaked cheesecloth.* Allow solvent to evaporate before bonding.\n- For glass, wipe with methyl ethyl ketone-soaked cheesecloth.* Allow solvent to evaporate before bonding. Priming may be necessary on glass if subject part will be subjected to hot/humid conditions.\n\n*Note: When using solvents, extinguish all ignition sources and follow the manufacturer's precautions and directions for use.\n\n- For best results, heat the syringe a minimum of 30 minutes at 110°C (230°F) before using.\n- Apply an adequate amount of adhesive to one of the substrates to be bonded. Join the substrates within the adhesive's open time and hold the bonded part until the adhesive has adequately set.\n- For cleanup, allow product to solidify. Remove uncured waxy material (usually within the first 20 minutes after application) by scraping with a putty knife or similar tool. For cured material, remove by cutting or sanding. Do not use heat or flame to remove the adhesive.\n\n## Typical Cured Physical Properties and Performance Characteristics\n\nNote: The following technical information and data should be considered representative or typical only and should not be used for specification purposes. Final product specifications and testing methods will be outlined in the products Certificate of Analysis (COA) that is shipped with the commercialized product.\n\nOverlap Shear Strength (OLSS) tested @ 23°C (73°F), Thermal Shock (TS)⁶ and Temperature/Humidity (TH)⁷:\n\n|  Substrate | OLSS @ 23°C (73°F) (MPa) | OLSS After TS (MPa) | OLSS After TH (MPa)  |\n| --- | --- | --- | --- |\n|  Polycarbonate | 5.9 | 8.3 | 6.6  |\n|  Acrylic | 4.4 | 3.8 | 2.3  |\n|  Stainless Steel | 1.1 | 1.2 | 1.6  |",
      "images": [],
      "dimensions": {
        "dpi": 93,
        "height": 1023,
        "width": 791
      },
      "tables": [],
      "hyperlinks": [],
      "header": null,
      "footer": null
    },
    {
      "index": 2,
      "markdown": "# 3M™ Plastic Bonding Adhesive (PBA) 2665B, Black\n\n*Tested in accordance with ASTM S1002-72.\n\n6 Conditions for thermal shock testing: cycle -40°C to 85°C, 85°C to -40°C with 30-minute ramps between temperature extremes and with 30-minute dwells at temperature extremes. Testing was 1 hour after removal from testing chamber.\n7 Conditions for temperature/humidity testing: 68°C/95% relative humidity for 3 days. Testing was 1 hour after removal from testing chamber.\n\n|  3M™ Plastic Bonding Adhesive 2665B Rate of Overlap Shear Strength (OLSS) Build-up @ 23°C (73°F)/50% Relative Humidity  |   |   |\n| --- | --- | --- |\n|  Substrate | Dwell Time (hrs) | OLSS (MPa)  |\n|  Polycarbonate | 0.25 | 0.41  |\n|   |  0.50 | 0.41  |\n|   |  1 | 0.62  |\n|   |  2 | 0.90  |\n|   |  3 | 1.38  |\n|   |  24 | 4.83  |\n|   |  168 | 5.86  |\n|  3M™ Plastic Bonding Adhesive 2665B Cured Physical Properties Tested @ 23°C (73°F)  |   |   |\n| --- | --- | --- |\n|  Property | Method* | Value  |\n|  Young's Modulus (MPa)8 | ASTM D638-10 | 34  |\n|  Tensile Elongation at Break (%)9 | ASTM D638-10 | 770  |\n|  Tensile Strength at Break (MPa)9 | ASTM D638-10 | 25  |\n|  Hardness (Shore D) | ASTM D2240-04 | 35 - 36  |\n\n*Methods listed are tested in accordance with the ASTM method noted.\n8 Young's modulus was measured on long, thin film strips measuring approximately 90mm x 12.1mm wide x 0.38mm thick as a modified Type I specimen. Each sample was measured precisely when tested and the precise measurements were used in calculating the reported value. The pull rate was 50.8 mm/min.\n9 Tensile strength and tensile elongation were measured with Type V dog bones stamped from cured films approximately 20 microns thick. Each sample was measured precisely when tested and the precise measurements were used in calculating the reported value. The pull rate was 50.8 mm/min.\n\n## Cure Time\n\nThe cure rate will vary depending on air temperature, relative humidity, substrate type and bond line thickness.\n\n## Dispensing Equipment\n\nTo ensure safe handling, 3M™ Plastic Bonding Adhesive 2665B can be dispensed using either a time/pressure dispense system with luer lock needle tips or a positive displacement or gear metering valve to yield thin adhesive lines. Please contact your local technical team for more application support.\n\n## Safety Information\n\n**Warning:** Hot syringes are a possible burn or rupture hazard.\n\nTo ensure safe handling of 3M™ Plastic Bonding Adhesive 2665B syringes:\n\n1. Do not remove the aluminum label from the syringe. It is designed to make the temperature of the syringe uniform.\n2. The syringe heater must have an opening sufficient to accommodate easy insertion and removal of the syringe including the aluminum label.\n3. Do not exceed 110°C (230°F) syringe temperature. Failure of the syringe could result.\n4. Do not exceed 4.1 bar (60 psi) dispensing pressure. Failure of the syringe could result.\n5. Remove air pressure from the dispensing unit before removing the syringe from the heater.\n6. Use only dry air for dispensing to prevent premature curing of the product.",
      "images": [],
      "dimensions": {
        "dpi": 93,
        "height": 1023,
        "width": 791
      },
      "tables": [],
      "hyperlinks": [],
      "header": null,
      "footer": null
    },
    {
      "index": 3,
      "markdown": "# 3M™ Plastic Bonding Adhesive (PBA) 2665B, Black\n\n7. Adhesive dripping is sometimes caused by a cured adhesive skin at the syringe back and can be dislodged using a probe. It is not necessary to remove the skin completely, merely breaking the seal to the syringe barrel normally resolves the problem.\n8. Use gloves and personal protective equipment when handling hot syringes to help prevent burns or injury.\n\n# Storage and Shelf Life\n\nThe shelf life of 3M™ Plastic Bonding Adhesive 2665B is 12 months from the date of manufacture when stored in the original packaging materials and stored at 16-27°C (61-81°F), indoors and protected from exposure to moisture.\n\n# Certificate of Analysis (COA)\n\nThe 3M Certificate of Analysis (COA) for this product is established when the product is manufactured and deemed commercially available from 3M. The COA contains the 3M test methods, specifications limits and test results for the product's performance attributes that the product will be supplied against. Contact your local 3M representative for this product's COA.",
      "images": [],
      "dimensions": {
        "dpi": 93,
        "height": 1023,
        "width": 791
      },
      "tables": [],
      "hyperlinks": [],
      "header": null,
      "footer": null
    },
    {
      "index": 4,
      "markdown": "3M™ Plastic Bonding Adhesive (PBA) 2665B, Black\n\nSafety Data Sheet: Consult Safety Data Sheet before use.\n\nRegulatory: For regulatory information about this product, contact your 3M representative.\n\nTechnical Information: The technical information, recommendations and other statements contained in this document are based upon tests or experience that 3M believes are reliable, but the accuracy or completeness of such information is not guaranteed.\n\nProduct Use: Many factors beyond 3M's control and uniquely within user's control can affect the use and performance of a 3M product in a particular application. Given the variety of factors that can affect the use and performance of a 3M product, user is solely responsible for evaluating the 3M product and determining whether it is fit for a particular purpose and suitable for user's method of application.\n\nWarranty, Limited Remedy, and Disclaimer: Unless an additional warranty is specifically stated on the applicable 3M product packaging or product literature, 3M warrants that each 3M product meets the applicable 3M product specification at the time 3M ships the product. 3M MAKES NO OTHER WARRANTIES OR CONDITIONS, EXPRESS OR IMPLIED, INCLUDING, BUT NOT LIMITED TO, ANY IMPLIED WARRANTY OR CONDITION OF MERCHANTABILITY OR FITNESS FOR A PARTICULAR PURPOSE OR ANY IMPLIED WARRANTY OR CONDITION ARISING OUT OF A COURSE OF DEALING, CUSTOM OR USAGE OR TRADE. If the 3M product does not conform to this warranty, then the sole and exclusive remedy is, at 3M's option, replacement of the 3M product or refund of the purchase price.\n\nLimitation of Liability: Except where prohibited by law, 3M will not be liable for any loss or damage arising from the 3M product, whether direct, indirect, special, incidental or consequential, regardless of the legal theory asserted, including warranty, contract, negligence or strict liability.\n\n3M\n\nElectronics Materials Solutions Division\n\n3M Center, Building 224-3N-11\n\nSt. Paul, MN 55144-1000\n\n1-800-251-8634 phone\n\n651-778-4244 fax\n\nwww.3M.com/electronics\n\n3M is a trademark of 3M Company.\n\nPlease recycle.\n\n©3M 2020. All rights reserved.\n\n60-5002-0539-2",
      "images": [],
      "dimensions": {
        "dpi": 93,
        "height": 1023,
        "width": 791
      },
      "tables": [],
      "hyperlinks": [],
      "header": null,
      "footer": null
    }
  ],
  "model": "mistral-ocr-latest",
  "usage_info": {
    "pages_processed": 5,
    "doc_size_bytes": 190507
  },
  "document_annotation": null
}

File: data/tds-cache/3m-pr1500.mistral.json
{
  "pages": [
    {
      "index": 0,
      "markdown": "3M\n\nScotch-Weld™\n\nPlastic and Rubber Instant Adhesives\n\nPR40 • PR100 • PR600 • PR1500 • PR Gel\n\nTechnical Data\n\nFebruary, 2016\n\nProduct Description\n\n3M™ Scotch-Weld™ Plastic and Rubber Instant Adhesives are designed to give exceptional performance on difficult-to-bond plastic and rubber substrates. These adhesives may be bonded to like substrates or in combination with metal or composite substrates. Superior performance is achieved on materials such as heavily plasticized PVC, EPDM, ABS, and Nylon.\n\nSpecific Features\n\n- 3M™ Scotch-Weld™ Plastic and Rubber Instant Adhesive PR40 is a low viscosity cyanoacrylate adhesive which bonds close-fitting plastic or rubber parts quickly and with high strength.\n- 3M™ Scotch-Weld™ Plastic and Rubber Instant Adhesive PR100 is a general purpose, low viscosity bonder for rubber or plastic surfaces.\n- 3M™ Scotch-Weld™ Plastic and Rubber Instant Adhesive PR600 is a medium viscosity cyanoacrylate with some gap-filling capability. It will bond many common substrates including plastics and rubbers.\n- 3M™ Scotch-Weld™ Plastic and Rubber Instant Adhesive PR1500 is a high viscosity cyanoacrylate that can be used on plastic or rubber parts that do not fit well together. It has excellent gap-filling characteristics and will not wick into unwanted areas.\n- 3M™ Scotch-Weld™ Plastic and Rubber Instant Adhesive PR Gel is a fast curing, very high viscosity, gap-filling cyanoacrylate. Its gel formulation is suitable for bonding poorly mating components and for porous substrates and can be used on vertical surfaces as it will not drip or slump.",
      "images": [],
      "dimensions": {
        "dpi": 93,
        "height": 1023,
        "width": 791
      },
      "tables": [],
      "hyperlinks": [],
      "header": null,
      "footer": null
    },
    {
      "index": 1,
      "markdown": "3M™ Scotch-Weld™\n\nPlastic and Rubber Instant Adhesives\n\nPR40 • PR100 • PR600 • PR1500 • PR Gel\n\n## Typical Uncured Physical Properties\n\nNote: The following technical information and data should be considered representative or typical only and should not be used for specification purposes.\n\n|   | 3M™ Scotch-Weld™ Plastic and Rubber Instant Adhesives  |   |   |   |   |\n| --- | --- | --- | --- | --- | --- |\n|   |  PR40 | PR100 | PR600 | PR1500 | PR Gel  |\n|  Colour | Clear | Clear | Clear | Clear | Clear  |\n|  Base | Ethyl Hybrid | Ethyl Hybrid | Ethyl Hybrid | Ethyl Hybrid | Ethyl Hybrid  |\n|  Appearance | Liquid | Liquid | Liquid | Liquid | Liquid  |\n|  Specific Gravity (g/ml) | 1.06 | 1.06 | 1.07 | 1.08 | 1.10  |\n|  Viscosity (cps) | 24 - 40¹ | 71 – 95¹ | 500 – 700² | 1,200 - 1,650³ | 100,000 – 150,000⁴  |\n|  Time to Handling Strength (sec)* | 11 - 13 | 6 - 18 | 6 - 36 | 33 - 42 | 8 - 20  |\n|  Full Cure time (hr) | 24 | 24 | 24 | 24 | 24  |\n\n¹ Cone-Plate viscosity, CP75 at 3000/s shear rate; ² Cone-Plate viscosity, CP75 at 100/s shear rate, ³ Cone-Plate viscosity, CP50 at 100/s shear rate, ⁴ Brookfield viscosity, Spindle TC @ 2.5 rpm; * On EPDM. Time to handling is substrate dependent.\n\n## Typical Cured Properties\n\nNote: The following technical information and data should be considered representative or typical only and should not be used for specification purposes.\n\n|   | 3M™ Scotch-Weld™ Plastic and Rubber Instant Adhesives  |   |   |   |   |\n| --- | --- | --- | --- | --- | --- |\n|   | PR40 | PR100 | PR600 | PR1500 | PR Gel  |\n|  Temperature Range (°C) | -45 to 82 | -45 to 82 | -45 to 82 | -45 to 82 | -45 to 82  |\n|  Gap Fill (in) | 0.004 | 0.006 | 0.006 | 0.008 | 0.020  |\n|   | Overlap Shear Strength¹ (psi)  |   |   |   |   |\n| --- | --- | --- | --- | --- | --- |\n|   | PR40 | PR100 | PR600 | PR1500 | PR Gel  |\n|  Steel² | 2124 | 1563 | 2424 | 2416 | 2510  |\n|  Stainless Steel² | - | 2698 | 2796 | 2951 | 3122  |\n|  Aluminum² | - | 2223 | 2326 | 2387 | 2404  |\n|  ABS | 892³ | 961³ | 1220³ | 1438³ | 1066³  |\n|  Polycarbonate | 670³ | 766³ | 762³ | 724³ | 916³  |\n|  PVC | - | 1760³ | 1757³ | 1017³ | 1764³  |\n|  Nylon | - | 877 | 897 | 607 | 956  |\n|  Polypropylene⁴ | - | 1095³ | 1048³ | 598³ | 1109³  |\n|  Silicone Elastomer⁵ | - | 105³ | 105³ | 105³ | 100³  |\n\n¹ ASTM D-1002 ² Grit blasted ³ Substrate failure ⁴ Primed with AC77 ⁵ Primed with AC79",
      "images": [],
      "dimensions": {
        "dpi": 93,
        "height": 1023,
        "width": 791
      },
      "tables": [],
      "hyperlinks": [],
      "header": null,
      "footer": null
    },
    {
      "index": 2,
      "markdown": "3M™ Scotch-Weld™\nPlastic and Rubber Instant Adhesives\nPR40 • PR100 • PR600 • PR1500 • PR Gel\n\nHot Strength\n\n|   | Percent of Initial Strength  |   |   |   |   |\n| --- | --- | --- | --- | --- | --- |\n|  Temp(°C) | PR40 | PR100 | PR600 | PR1500 | PR Gel  |\n|  22 | 100 | 100 | 100 | 100 | 100  |\n|  75 | 81 | 89 | 83 | 76 | 84  |\n|  100 | 80 | 54 | 52 | 64 | 41  |\n|  125 | 53 | 16 | 14 | 15 | 13  |\n\n## Handling Information\n\n### Surface Preparation\n\nFor optimum strength structural bonds, paint, oxide films, oils, dust, mold release agents, and all other surface contaminants must be completely removed. However, the amount of surface preparation depends on the required bond strength and the environmental aging resistance desired by the user. Typical quick surface preparation would include wiping with a clean solvent (such as isopropyl alcohol*), abrading the surface with a clean fine abrasive, and then wiping again with a clean solvent to remove loose particles.\n\n### Directions for Use\n\n1. Ensure that parts are clean, dry, and free from oil and grease.\n2. An instant adhesive activator may be required if there are bonding gaps or porous substrate surfaces, if substrates are low surface energy plastics (e.g., polyethylene, polypropylene) or if substrates have acidic surfaces (e.g., paper, leather).\n3. Bond speed is typically very fast so ensure that parts are properly aligned before dispensing.\n4. Product is normally hand applied from the bottle. Apply sparingly to one surface and press parts firmly together until handling strength is achieved. As a general rule, as little cyanoacrylate as possible should be used. Over application will result in slower cure speed and lower bond strength.\n\n### Cured Bond Characteristics\n\n1. Full bond strength will typically be achieved within a 24 hour cure time.\n2. Low humidity or low temperature conditions will slow down the cure rate.\n3. After curing, 3M™ Scotch-Weld™ Plastic and Rubber Instant Adhesive bonds are suitable for use up to about 82°C (180°F).\n4. Cyanoacrylate bond resistance to most oils and solvents is excellent. Long term humidity, moisture, or water immersion may affect the strength of a cured cyanoacrylate bond depending on the substrates and the bond gap. Testing is recommended to evaluate the effect.\n\n*Note: When using solvents, extinguish all ignition sources, including pilot lights, and follow the manufacturer's precautions and directions for use.",
      "images": [],
      "dimensions": {
        "dpi": 93,
        "height": 1023,
        "width": 791
      },
      "tables": [],
      "hyperlinks": [],
      "header": null,
      "footer": null
    },
    {
      "index": 3,
      "markdown": "3M™ Scotch-Weld™ Plastic and Rubber Instant Adhesives PR40 • PR100 • PR600 • PR1500 • PR Gel\n\nStorage\nFor short term storage (&lt;30 days), keep adhesive in a cool (16°C to 27°C [60°F to 80°F]), dry place out of direct sunlight. Keep containers tightly covered and free of moisture. Refrigeration (4°C [40°F]) gives optimum long term storage stability.\n\nShelf Life\n3M™ Scotch-Weld™ Plastic and Rubber Instant Adhesives can be expected to have a shelf life of 12 months from the date of shipment from 3M when stored under refrigerated conditions.\n\nPrecautionary Information\nRefer to Product Label and Material Safety Data Sheet for health and safety information before using this product. For additional health and safety information, call 1-800-364-3577 or (651)737-6501.\n\nTechnical Information\nThe technical information, recommendations and other statements contained in this document are based upon tests or experience that 3M believes are reliable, but the accuracy or completeness of such information is not guaranteed.\n\nProduct Use\nMany factors beyond 3M’s control and uniquely within user’s knowledge and control can affect the use and performance of a 3M product in a particular application. Given the variety of factors that can affect the use and performance of a 3M product, user is solely responsible for evaluating the 3M product and determining whether it is fit for a particular purpose and suitable for user’s method of application.\n\nWarranty, Limited Remedy, and Disclaimer\nUnless an additional warranty is specifically stated on the applicable 3M product packaging or product literature, 3M warrants that each 3M product meets the applicable 3M product specification at the time 3M ships the product. 3M MAKES NO OTHER WARRANTIES OR CONDITIONS, EXPRESS OR IMPLIED, INCLUDING, BUT NOT LIMITED TO, ANY IMPLIED WARRANTY OR CONDITION OF MERCHANTABILITY OR FITNESS FOR A PARTICULAR PURPOSE OR ANY IMPLIED WARRANTY OR CONDITION ARISING OUT OF A COURSE OF DEALING, CUSTOM OR USAGE OF TRADE. If the 3M product does not conform to this warranty, then the sole and exclusive remedy is, at 3M’s option, replacement of the 3M product or refund of the purchase price.\n\nLimitation of Liability\nExcept where prohibited by law, 3M will not be liable for any loss or damage arising from the 3M product, whether direct, indirect, special, incidental or consequential, (including lost profits) regardless of the legal theory asserted, including warranty, contract, negligence or strict liability.\n\nThis Industrial Adhesives and Tapes Division product was manufactured under a 3M quality system registered to ISO 9001:2000 standards.\n\n3M\n3M Industrial Adhesives and Tapes Division\n3M Canada\nLondon, ON N6A 4T1\n1-800 3M-HELPS\nwww.3M.ca\n\n3M and Scotch-Weld are trademarks of 3M. Used under license in Canada.\n© 2016, 3M. All rights reserved. BA-16-21007 160104562 E",
      "images": [],
      "dimensions": {
        "dpi": 93,
        "height": 1023,
        "width": 791
      },
      "tables": [],
      "hyperlinks": [],
      "header": null,
      "footer": null
    }
  ],
  "model": "mistral-ocr-latest",
  "usage_info": {
    "pages_processed": 4,
    "doc_size_bytes": 332349
  },
  "document_annotation": null
}
