Repository: vineetpadia/glueguy

# Glueguy Lab

Spreadsheet-style adhesive selector plus a larger McMaster-derived engineering reference library.

## Run locally

```bash
python3 -m http.server 4317 --bind 0.0.0.0
```

Open `http://127.0.0.1:4317/` on the host, or from another machine on the same LAN/VPN open `http://<host-ip>:4317/`.

## Catalog pipeline

1. Crawl McMaster glue families into raw JSON.

```bash
python scripts/mcmaster_glue_pipeline.py --max-pages 220 --output data/mcmaster-glues.json
```

2. Enrich the representative McMaster part page for each family into a reusable detail cache.

```bash
python scripts/enrich_mcmaster_product_details.py
```

File: data/tds-cache/3m-thermal-bonding-film-af42.mistral.json
{
  "pages": [
    {
      "index": 0,
      "markdown": "3M Science. Applied to Life.™\nTechnical Data | August 2015\n\n# 3M™ Thermal Bonding Film AF42\n\n## Product Description\n\n3M™ Thermal Bonding Film AF42 is an epoxy, thermoset film adhesive developed for structural bonding of metal, glass and other engineering grade substances for electronics applications.\n\n3M film AF42 must be stored at or below 4°C (40°F) before use.\n\n## Key Features\n\n- 177°C (350°F) cure\n- 4°C (40°F) storage required\n- Cures clear\n- Tough, high peel strength\n- No tack, low flow\n\n## Physical Properties Before Cure\n\nNote: The following technical information and data should be considered representative or typical only and should not be used for specification purposes.\n\n|  Product | 3M™ Thermal Bonding Film AF42  |\n| --- | --- |\n|  Base Resin | Epoxy  |\n|  Adhesive Thickness | 3 mil (0.08 mm)  |\n|  Liner Thickness | 6.5 mil (0.17 mm)  |\n|  Tack | None  |\n|  Color | Translucent  |\n|  Construction |   |\n|   | 3 mil non-tacky adhesive  |\n|   | 6.5 mil brown paper liner  |",
      "images": [],
      "dimensions": {
        "dpi": 93,
        "height": 1023,
        "width": 791
      },
      "tables": [],
      "hyperlinks": [],
      "header": null,
      "footer": null
    },
    {
      "index": 1,
      "markdown": "3M™ Thermal Bonding Film AF42\n\n# Physical Properties After Cure\n\nNote: The following technical information and data should be considered representative or typical only and should not be used for specification purposes.\n\n|  Product | 3M™ Thermal Bonding Film AF42  |\n| --- | --- |\n|  Tensile (psi) | 4800  |\n|  Elongation (%) | 250  |\n|  Modulus (psi) | 65,000  |\n|  Color After Cure | Clear  |\n\n# Suggested Use Procedure\n\nRoom Temperature Work Life – 3M™ Thermal Bonding Film AF42 has a work life of 4 weeks. Work life is defined as the time at room temperature that the product will still yield the performance data summarized in this data sheet if bonds are made and tested per instructions.\n\nShelf Life – (usable life) of Bonding Film AF42 is:\n4 weeks @ 21°C (70°F)\n15 months @ 4°C (40°F)\n\nCure Conditions – The suggested curing condition for 3M film AF42 is 60 minutes at 177°C (350°F). The adhesive may be cured either under pressure or in a vacuum bag. Alternate suggested cure cycles are shown below.\n\n|  Bondline Temperature | Time (in minutes)  |\n| --- | --- |\n|  177°C (350°F) | 60  |\n|  204°C (400°F) | 15  |\n|  232°C (450°F) | 10  |\n\nDuring cure, pressure is required to keep parts in alignment and in intimate contact. A minimum of 20 psi is suggested, but higher psi is acceptable if resultant flow during cure is not excessive.\n\nBondline Thickness – Unless otherwise specified, the bondline thickness used to generate the data in this data sheet was 3 mils. Since 3M film AF42 will flow when heated to its curing temperature (... and the higher the cure temperature, the more the flow...), it may be necessary to insert mechanical spacers (i.e., beads, wires, stops, etc.) in the bondline to maintain this thickness.\n\nCold Storage Removal – Important: During storage, 3M film AF42 should be wrapped/sealed in a polyethylene (or similar) wrap/bag. When removing the wrapped roll or sheets from cold storage, especially if stored below 0°C (32°F), ample time should be given before handling or overwrap removal to allow for the roll/sheets to acclimate to room temperature for two reasons:\n1) to prevent moisture from condensing on the adhesive surface; and\n2) to prevent cracking of the adhesive as it is brittle when cold.\n\nSurface Preparation Prior to Bonding – A thoroughly cleaned, dry, grease-free surface is essential for maximum performance. Cleaning methods which will produce a break-free water film on metal surfaces are generally satisfactory.\n\n(2)",
      "images": [],
      "dimensions": {
        "dpi": 93,
        "height": 1023,
        "width": 791
      },
      "tables": [],
      "hyperlinks": [],
      "header": null,
      "footer": null
    },
    {
      "index": 2,
      "markdown": "3M™ Thermal Bonding Film AF42\n\n## Suggested Use Procedure (continued)\n\n### Application of Film to Substrate:\n\nA. Cut a portion of film sufficient for the assembly from the stock roll with protective liner(s) in place. Note earlier comment to bring adhesive to room temperature before use.\nB. Place the adhesive against the substrate using the liner as a protective cover.\nC. Position film and remove liner.\nD. Complete assembly and cure, be careful to avoid trapping air.\n\n## Typical Overlap Shear (OLS) Adhesions to Various Substrates\n\nNote: The following technical information and data should be considered representative or typical only and should not be used for specification purposes.\n\n|  Substrate | 3M™ Thermal Bonding Film AF42 OLS  |\n| --- | --- |\n|  Al (etched) | 4600 psi  |\n|  Al (sanded, solvent wiped) | 3700 psi  |\n|  Al (scour pad abraded, solvent wiped) | 3750 psi  |\n|  Al (solvent wiped) | 500 psi  |\n|  CRS (scour pad abraded, solvent wiped) | 1350 psi  |\n|  Stainless Steel (solvent wiped) | 600 psi  |\n|  FR-4 (solvent wiped) | 2500 psi  |\n|  LCP (solvent wiped) | 400 psi  |\n|  Polyimide Film | 650 psi  |\n|  Polyester Film | 350 psi  |\n|  Black E-coat | 350 psi  |\n|  Phenolic Board | 1000 psi  |\n|  Ultem™ Resin 1000 | 1500 psi  |\n|  PEN Plastic | 250 psi  |\n\n- OLS values given in psi (pounds per square inch). ASTM D1002.\n- Al (aluminum), CRS (cold rolled steel), FR-4 (printed circuit board substrate), LCP (liquid crystal polymer), and PEN (polyethylene naphthalate).\n- Solvent wiped (Methyl ethyl ketone [MEK], alcoho)*; 3M™ Scotch-Brite™ Scour Pad (green) abraded; sanded (600 grit sandpaper).\n- OLS bonds were 1\" x 0.5\" and tested at 0.2\"/minute.\n- Bonds were cured 60 minutes (+ 7 minutes ramp time) at 121°C (250°F).\n- The polyimide and polyester films were overbonded to CRS using 3M™ Scotch-Weld™ Epoxy Adhesive DP-190.\n\n*Note: When using solvents, extinguish all ignition sources and follow the manufacturer's precautions and directions for use.",
      "images": [],
      "dimensions": {
        "dpi": 93,
        "height": 1023,
        "width": 791
      },
      "tables": [],
      "hyperlinks": [],
      "header": null,
      "footer": null
    },
    {
      "index": 3,
      "markdown": "3M™ Thermal Bonding Film AF42\n\n# Typical Peel Adhesion to Various Substrates\n\nNote: The following technical information and data should be considered representative or typical only and should not be used for specification purposes.\n\n|  Substrate | 3M™ Thermal Bonding Film AF42 Peel  |\n| --- | --- |\n|  Al (etched) | 55 piw  |\n|  Al (sanded, solvent wiped) | 48 piw  |\n|  Al (scour pad abraded, solvent wiped) | 45 piw  |\n|  Al (solvent wiped) | 52 piw  |\n|  CRS (scour pad abraded, solvent wiped) | 58 piw  |\n|  Stainless Steel (solvent wiped) | 11 piw  |\n|  FR-4 (solvent wiped) | 58 piw  |\n|  LCP (solvent wiped) | 1 piw  |\n|  Polyimide Film | 8 piw  |\n|  Polyester Film | 2.5 piw  |\n|  Black E-coat | 49 piw  |\n|  Phenolic Board | 36 piw  |\n|  Ultem™ Resin 1000 | 50 piw  |\n|  PEN Plastic | 14 piw  |\n|  Borosilicate Glass | 60 piw  |\n\n- 90° peel test of 1/2\" wide, 4 mil thick etched aluminum foil bonded to each test substrate.\n- Peel rate 2\"/minute.\n- Peel values given in piw (pounds per inch width). ASTM D1876.\n- Al (aluminum), CRS (cold rolled steel), FR-4 (printed circuit board substrate), LCP (liquid crystal polymer), and PEN (polyethylene naphthalate).\n- Solvent wiped (Methyl ethyl ketone [MEK], alcoho)*; 3M™ Scotch-Brite™ Scour Pad (green) abraded; sanded (600 grit sandpaper).\n- Bonds were cured 60 minutes (+7 minutes ramp time) at 250°F (121°C).\n- The polyimide and polyester films were overbonded to CRS using 3M™ Scotch-Weld™ Epoxy Adhesive DP-190.\n\n*Note: When using solvents, extinguish all ignition sources and follow the manufacturer's precautions and directions for use.",
      "images": [],
      "dimensions": {
        "dpi": 93,
        "height": 1023,
        "width": 791
      },
      "tables": [],
      "hyperlinks": [],
      "header": null,
      "footer": null
    },
    {
      "index": 4,
      "markdown": "3M™ Thermal Bonding Film AF42\n\n# Adhesion Retention Values After Environmental Aging\n\nNote: The following technical information and data should be considered representative or typical only and should not be used for specification purposes.\n\n|  Aging Parameters | 3M™ Thermal Bonding Film AF42 Peel*  |\n| --- | --- |\n|  30 days at room temperature (control) | 63 piw  |\n|  30 days at 71°C (160°F) oven | 68 piw  |\n|  30 days at 49°C (120°F)/100% RH | 58 piw  |\n|  30 days immersion in distilled water | 55 piw  |\n|  Hot/cold cycling | 63 piw  |\n\n* Peel bonds consisted of 10 mil etched aluminum strips bonded to 0.047\" FR-4. Panels were cured 60 minutes + 7 minutes (ramp time) at 121°C (250°F) and peeled at 2\"/minute speed.\n- Hot/cold cycle was 17 hours at 49°C (120°F) and 5 hours at -21°C (-5°F) with one hour at room temperature between temperature changes.\n\n|  Aging Parameters | 3M™ Thermal Bonding Film AF42 OLS*  |\n| --- | --- |\n|  30 days at room temperature (control) | 1200 psi  |\n|  30 days at 71°C (160°F) oven | 1450 psi  |\n|  30 days at 49°C (120°F)/100% RH | 200 psi  |\n|  30 days immersion in distilled water | 300 psi  |\n|  Hot/cold cycling | 900 psi  |\n\n* OLS (overlap shear) bonds consisted of 3M™ Scotch-Brite™ Scour Pad (green) abraded CRS to CRS, cured 60 minutes + 7 minutes (ramp time) at 121°C (250°F) and tested at 0.2\"/minute speed.\n- Hot/cold cycle was 17 hours at 49°C (120°F) and 5 hours at -21°C (-5°F) with one hour at room temperature between temperature changes.\n\n# Solvent Resistance of Cured Films After 60 Days Immersion at RT\n\n|  Aging Parameters | 3M™ Thermal Bonding Film AF42  |\n| --- | --- |\n|  Isopropyl Alcohol | No Attack  |\n|  Methyl Ethyl Ketone | No Attack  |\n|  Heptane | No Attack  |\n|  3M™ Citrus Base Cleaner | No Attack  |\n\n- Samples were cured according to data sheet instructions [60 minutes at 121°C (250°F)] and immersed in test solvents.\n- After 60 days, samples were removed, dried, and examined for swelling and surface attack.",
      "images": [],
      "dimensions": {
        "dpi": 93,
        "height": 1023,
        "width": 791
      },
      "tables": [],
      "hyperlinks": [],
      "header": null,
      "footer": null
    },
    {
      "index": 5,
      "markdown": "3M™ Thermal Bonding Film AF42\n\nOverlap Shear and Peel Adhesion Tested at Various Temperatures\n\nNote: The following technical information and data should be considered representative or typical only and should not be used for specification purposes.\n\n|  Test Temperature | 3M™ Thermal Bonding Film AF42 OLS  |\n| --- | --- |\n|  -55°C (-67°F) | 1500 psi  |\n|  24°C (75°F) | 1300 psi  |\n|  82°C (180°F) | 350 psi  |\n|  121°C (250°F) | 175 psi  |\n|  Test Temperature | 3M™ Thermal Bonding Film AF42 Peel  |\n| --- | --- |\n|  -55°C (-67°F) | 66 piw  |\n|  24°C (75°F) | 56 piw  |\n|  82°C (180°F) | 54 piw  |\n|  121°C (250°F) | 36 piw  |\n\n- OLS bonds were 0.5\" x 1\" (CRS, 3M™ Scotch-Brite™ Scour Pad [green] abraded, solvent wiped).\n- Peel bonds were 0.5\" wide, 10 mil etched aluminum strips bonded to 0.047\" FR-4 board.\n- Both OLS and peel bonds were made and tested in similar fashion described in previous sections.\n\n(6)",
      "images": [],
      "dimensions": {
        "dpi": 93,
        "height": 1023,
        "width": 791
      },
      "tables": [],
      "hyperlinks": [],
      "header": null,
      "footer": null
    },
    {
      "index": 6,
      "markdown": "3M™ Thermal Bonding Film AF42\n\n## Electrical Properties\n\nNote: The following technical information and data should be considered representative or typical only and should not be used for specification purposes.\n\n|  Test | Method¹ | 3M™ Thermal Bonding Film AF42  |\n| --- | --- | --- |\n|  Dielectric Constant | ASTM D-150 | 4.6 @ 1 kilohertz\n4.2 @ 10 kilohertz\n3.8 @ 100 kilohertz  |\n|  Dissipation Factor | ASTM D-150 | .004 @ 1 kilohertz\n.006 @ 10 kilohertz\n.008 @ 100 kilohertz  |\n|  Dielectric Breakdown Strength | ASTM D-149 | 900 volts/mil (7 mil)  |\n|  Volume Resistivity | ASTM D-257 | 1.2 × 10¹⁵ ohm-cm (3 mil)  |\n\n¹ Tested in accordance with ASTM test method.\n\n## Thermal Properties\n\nNote: The following technical information and data should be considered representative or typical only and should not be used for specification purposes.\n\n|  Test | 3M™ Thermal Bonding Film AF42  |\n| --- | --- |\n|  Weight Loss\nby TGA (Thermal gravametric analysis) @ 10°C/min. | 1% wt loss @ 68°C\n5% wt loss @ 320°C\n10% wt loss @ 357°C  |\n|  Coefficient of Thermal Expansion\nby TMA (units/unit/°C @ 10°C/min.) | 63 × 10⁻⁵ (-60 to 40°C)*\n13 × 10⁻⁵ (-60 to 40°C)**\n266 × 10⁻⁵ (+65 to 125°C)**  |\n|  Tg (glass transition temperature)\nby TMA @ 10°C/min. | onset @ 55°C**  |\n|  Tg by DSC @ 5°C/min. | midpoint @ 50°C*\nmidpoint @ 45°C**  |\n|  Thermal Conductivity\n(Tested in accordance with ASTM C177) | 0.124 BTU-FT/FT² - hr °F\n(0.21 Watt/M - °K)  |\n\n* 1st heat values\n** 2nd heat values\n\n## Storage Requirements\n\nThe shelf life of 3M™ Thermal Bonding Film AF42 is 15 months from the date of manufacture when stored in the original packaging materials and stored at 4°C (44°F) and 50% relative humidity.\n\n## Cleanup\n\nUncured 3M™ Thermal Bonding Film AF42 can be removed using acetone, MEK or 3M™ Citrus Base Cleaner.*\n\n*Note: When using solvents, extinguish all ignition sources and follow the manufacturer's precautions and directions for use.",
      "images": [],
      "dimensions": {
        "dpi": 93,
        "height": 1023,
        "width": 791
      },
      "tables": [],
      "hyperlinks": [],
      "header": null,
      "footer": null
    },
    {
      "index": 7,
      "markdown": "3M™ Thermal Bonding Film AF42\n\nSafety Data Sheet: Consult Safety Data Sheet before use.\n\nRegulatory: For regulatory information about this product, contact your 3M representative.\n\nTechnical Information: The technical information, recommendations and other statements contained in this document are based upon tests or experience that 3M believes are reliable, but the accuracy or completeness of such information is not guaranteed.\n\nProduct Use: Many factors beyond 3M's control and uniquely within user's knowledge and control can affect the use and performance of a 3M product in a particular application. Given the variety of factors that can affect the use and performance of a 3M product, user is solely responsible for evaluating the 3M product and determining whether it is fit for a particular purpose and suitable for user's method of application.\n\nWarranty, Limited Remedy, and Disclaimer: Unless an additional warranty is specifically stated on the applicable 3M product packaging or product literature, 3M warrants that each 3M product meets the applicable 3M product specification at the time 3M ships the product. 3M MAKES NO OTHER WARRANTIES OR CONDITIONS, EXPRESS OR IMPLIED, INCLUDING, BUT NOT LIMITED TO, ANY IMPLIED WARRANTY OR CONDITION OF MERCHANTABILITY OR FITNESS FOR A PARTICULAR PURPOSE OR ANY IMPLIED WARRANTY OR CONDITION ARISING OUT OF A COURSE OF DEALING, CUSTOM OR USAGE OF TRADE. If the 3M product does not conform to this warranty, then the sole and exclusive remedy is, at 3M's option, replacement of the 3M product or refund of the purchase price.\n\nLimitation of Liability: Except where prohibited by law, 3M will not be liable for any loss or damage arising from the 3M product, whether direct, indirect, special, incidental or consequential, regardless of the legal theory asserted, including warranty, contract, negligence or strict liability.\n\n3M\n\nElectronics Materials Solutions Division\n\n3M Center, Building 224-3N-11\n\nSt. Paul, MN 55144-1000\n\n1-800-251-8634 phone\n\n651-778-4244 fax\n\nwww.3M.com/electronics\n\n3M, Scotch-Brite and Scotch-Weld are trademarks of 3M Company.\n\nUltem is a trademark of SABIC Innovative Plastics.\n\n©3M 2015. All rights reserved.\n\n78-6900-9997-9\n\n3M",
      "images": [],
      "dimensions": {
        "dpi": 93,
        "height": 1023,
        "width": 791
      },
      "tables": [],
      "hyperlinks": [],
      "header": null,
      "footer": null
    }
  ],
  "model": "mistral-ocr-latest",
  "usage_info": {
    "pages_processed": 8,
    "doc_size_bytes": 153440
  },
  "document_annotation": null
}

File: data/tds-cache/3m-vhb-4945.mistral.json
{
  "pages": [
    {
      "index": 0,
      "markdown": "3M Science. Applied to Life.™\nEnglish\nLast Revision Date: May, 2022\n\n# Technical Data Sheet\n\n3M™ VHB™ Tape - Specialty Tape 4945\n\n## Product Description\n\nFinite Element Analysis (FEA) data is available for this product at: 3m.com/FEA\n\n3M™ VHB™ Tape 4945 is a 0.045 inch (1.1 mm) thick white double coated acrylic foam tape with paper liner. The multi-purpose acrylic adhesive on both sides bonds to a broad range of high and medium surface energy substrates including metals, glass and a wide variety of paints and plastics as well as Plasticized Vinyl. 3M™ VHB™ Tape 4945 is part of the 4945 tape family. Each product in this family has multi-purpose acrylic adhesive and firm foam but varies in liner type.\n\n## Product Features\n\n- Fast and easy-to-use permanent bonding method provides high strength and long-term durability\n- Virtually invisible fastening keeps surfaces smooth\n- Can replace mechanical fasteners (rivets, welds, screws) or liquid adhesives\n- White, 0.045 in (1.1 mm), multi-purpose adhesive and firm acrylic foam core\n- Eliminate drilling, grinding, refinishing, screwing, welding and associated clean-up\n- Creates a permanent seal against water, moisture and more\n- Pressure sensitive adhesive bonds on contact to provide immediate handling strength\n- Allows the use of thinner, lighter weight and dissimilar materials\n\n## Technical Information Note\n\nThe following technical information and data should be considered representative or typical only and should not be used for specification purposes.\n\n## Typical Physical Properties\n\n|  Property | Values | Additional Information  |\n| --- | --- | --- |\n|  Adhesive Type | Multi-Purpose Acrylic |   |\n|  Foam Type | Firm Acrylic |   |\n|  Color | White |   |\n|  Liner Color | White (printed) | View ↑  |\n|  Test Name: Primary |  |   |\n|  Liner | DK Paper |   |\n\nEN - May, 2022\n1/7\n3M™ VHB™ Tape - Specialty Tape 4945",
      "images": [],
      "dimensions": {
        "dpi": 43,
        "height": 1006,
        "width": 712
      },
      "tables": [],
      "hyperlinks": [
        "https://www.3m.com/3M/en_US/bonding-and-assembly-us/resources/full-story/~fea-data-for-3m-psas/?storyid=ccd4a185-5e5b-4439-83ec-3ede3443231e"
      ],
      "header": null,
      "footer": null
    },
    {
      "index": 1,
      "markdown": "3M\nScience.\nApplied to Life.\n\n|  Liner Thickness | 0.08 mm |   |\n| --- | --- | --- |\n|  Total Tape Thickness (mil) | 45 mil | View ▲  |\n|  Test Method: ASTM D3652 |  |   |\n|  Total Tape Thickness (mm) | 1.1 mm | View ▲  |\n|  Test Method: ASTM D3652 |  |   |\n|  Total Tape Thickness | 0.045 in | View ▲  |\n|  Test Method: ASTM D3652 |  |   |\n|  Liner Thickness | 0.003 in |   |\n|  Thickness Tolerance | ±10 % |   |\n|  Density | 800 kg/m³ | View ▲  |\n|  Test Method: ASTM D3574 |  |   |\n|  Notes: Foam with adhesive |  |   |\n|  Density | 50 lb/ft³ |   |\n\nTypical Performance Characteristics\n\n|  Property | Values | Additional Information  |\n| --- | --- | --- |\n|  90° Peel Adhesion | 25 lb/in | View ▲  |\n|  Test Method: ASTM D3330 |  |   |\n|  Dwell/Cure Time: 24.0 |  |   |\n|  Dwell Time Units: hr |  |   |\n|  Temp C: 23C |  |   |\n|  Temp F: 72F |  |   |\n|  Environmental Condition: 50%RH |  |   |\n|  Backing: 5 mil Aluminum Foil |  |   |\n|  Notes: 12 in/min (300 mm/min) |  |   |\n|  90° Peel Adhesion | 44 N/cm | View ▲  |\n|  Test Method: ASTM D3330 |  |   |\n|  Dwell/Cure Time: 72.0 |  |   |\n|  Dwell Time Units: hr |  |   |\n|  Temp C: 23C |  |   |\n|  Temp F: 72F |  |   |\n|  Environmental Condition: 50%RH |  |   |\n\nEN - May, 2022\n2/7\n3M™ VHB™ Tape - Specialty Tape 4945",
      "images": [],
      "dimensions": {
        "dpi": 43,
        "height": 1006,
        "width": 712
      },
      "tables": [],
      "hyperlinks": [],
      "header": null,
      "footer": null
    },
    {
      "index": 2,
      "markdown": "3M\n\nScience.\n\nApplied to Life.\n\nSubstrate: Stainless Steel\n\nBacking: 2 mil Aluminum Foil\n\nNotes: 12 in/min (300 mm/min)\n\n|  Normal Tensile | 970 kPa | View  |\n| --- | --- | --- |\n|  Test Method: ASTM D897  |   |   |\n|  Dwell/Cure Time: 72.0  |   |   |\n|  Dwell Time Units: hr  |   |   |\n|  Temp C: 23C  |   |   |\n|  Temp F: 73F  |   |   |\n|  Substrate: Aluminum  |   |   |\n|  Notes: 1 in. $^{a}$ (6.45 cm$^{2}$), Jaw Speed 2 in./min. (50 mm/min.)  |   |   |\n|  Normal Tensile | 140 lb/in$^{2}$ | View  |\n|  Test Method: ASTM D897  |   |   |\n|  Dwell/Cure Time: 72.0  |   |   |\n|  Dwell Time Units: hr  |   |   |\n|  Temp C: 23C  |   |   |\n|  Temp F: 73F  |   |   |\n|  Substrate: Aluminum  |   |   |\n|  Notes: 1 in. $^{a}$ (6.45 cm$^{2}$), Jaw Speed 2 in./min. (50 mm/min.)  |   |   |\n|  Overlap Shear Strength | 550 kPa | View  |\n|  Test Method: ASTM D1002  |   |   |\n|  Notes: 1 in. $^{a}$ (6.45 cm$^{2}$), Jaw Speed 0.5 in./min (12.7 mm/min)  |   |   |\n|  Overlap Shear Strength | 80 lb/in$^{2}$ | View  |\n|  Test Method: ASTM D1002  |   |   |\n|  Notes: 1 in. $^{a}$ (6.45 cm$^{2}$), Jaw Speed 0.5 in./min (12.7 mm/min)  |   |   |\n|  Short Term Temperature Resistance | 149 °C | View  |\n|  Notes: No change in room temperature dynamic shear properties following 4 hour conditioning at indicated temperature with 100 g/static load. (Represents minutes, hour in a process type temperature exposure).  |   |   |\n|  Short Term Temperature Resistance | 300 °F | View  |\n|  Notes: No change in room temperature dynamic shear properties following 4 hour conditioning at indicated temperature with 100 g/static load. (Represents minutes, hour in a process type temperature exposure).  |   |   |\n|  Long Term Temp C | 93 °C | View  |\n|  Notes: Maximum temperature where tape supports at least 250 g load per 0.5 in$^{2}$ in static shear for 10,000 minutes. (Represents continuous exposure for day or weeks).  |   |   |\n|  Long Term Temp F | 200 °F | View  |\n|  Notes: Maximum temperature where tape supports at least 250 g load per 0.5 in$^{2}$ in static shear for 10,000 minutes. (Represents continuous exposure for day or weeks).  |   |   |\n|  Static Shear | 1500 g | View  |\n\nEN - May, 2022\n\n3M™ VHB™ Tape - Specialty Tape 4945",
      "images": [],
      "dimensions": {
        "dpi": 43,
        "height": 1006,
        "width": 712
      },
      "tables": [],
      "hyperlinks": [],
      "header": null,
      "footer": null
    },
    {
      "index": 3,
      "markdown": "3M Science. Applied to Life.\"\n\nTest Method: ASTM D3654\n\nTemp C: 23C\nTemp F: 73F\nSubstrate: Stainless Steel\n\nNotes: Tested at various temperatures and gram loadings. 0.5 in² (3.23 cm²). Will hold listed weight for 10,000 minutes (approximately 7 day).\n\n|  Static Shear | 500 g | View  |\n| --- | --- | --- |\n\nTest Method: ASTM D3654\n\nTemp C: 66C\nTemp F: 150F\nSubstrate: Stainless Steel\n\nNotes: Tested at various temperatures and gram loadings. 0.5 in² (3.23 cm²). Will hold listed weight for 10,000 minutes (approximately 7 day).\n\n|  Static Shear | 500 g | View  |\n| --- | --- | --- |\n\nTest Method: ASTM D3654\n\nTemp C: 93C\nTemp F: 200F\nSubstrate: Stainless Steel\n\nNotes: Tested at various temperatures and gram loadings. 0.5 in² (3.23 cm²). Will hold listed weight for 10,000 minutes (approximately 7 day).\n\n## Available Sizes\n\n|  Property | Values | Additional Information  |\n| --- | --- | --- |\n|  Standard Roll Length | 32.9 m |   |\n|  Standard Roll Length | 36 yd |   |\n|  Minimum Available Width | 6.4 mm |   |\n|  Minimum Available Width | 0.25 in |   |\n|  Maximum Available Width | 1219 mm |   |\n|  Maximum Available Width | 48 in |   |\n|  Normal Slitting Tolerance | ±0.79 mm |   |\n|  Normal Slitting Tolerance | ±1/32 in |   |\n\nCore Size (ID)\n\nEN - May, 2022\n4/7\n3M™ VHB™ Tape - Specialty Tape 4945",
      "images": [],
      "dimensions": {
        "dpi": 43,
        "height": 1006,
        "width": 712
      },
      "tables": [],
      "hyperlinks": [],
      "header": null,
      "footer": null
    },
    {
      "index": 4,
      "markdown": "3M Science. Applied to Life.\n\n76.2 mm\n\nCore Size (ID) 3 in\n\nAvailable Sizes\n\n## Special Considerations\n\nPlasticized Vinyl – Plasticizers compounded in soft vinyl can migrate into adhesives and significantly change their performance characteristics. 3M™ VHB™ Tapes 4945 family has very good plasticizer resistance and adhesion to many vinyl formulations. Because of the wide variation in vinyl formulations, however, evaluation by the user must be conducted with the specific vinyl used to ensure that performance will be satisfactory over time. Problems related to plasticizer migration can often be predicted by accelerated aging of assembled parts at 150°F (66°C) for one week).\n\nUL 746C Listings\n\n## Solvent and Fuel Resistance\n\n### Outgassing\n\n|  Property | Values | Additional Information  |\n| --- | --- | --- |\n|  TML | 1.24 % | View ↑  |\n|  Notes: TML - Total Mass Loss, NASA Reference Publication, “Outgassing Data for Selecting Spacecraft Materials”, (11/18/2004), Available online at http://outgassing.nasa.gov  |   |   |\n|  VCM | 0.01 % | View ↑  |\n|  Notes: VCM - Volatile Condensible Materials, NASA Reference Publication, “Outgassing Data for Selecting Spacecraft Materials”, (11/18/2004), Available online at http://outgassing.nasa.gov  |   |   |\n|  WVR | 0.19 % | View ↑  |\n|  Notes: WVR - Water Vapor Regained, NASA Reference Publication, “Outgassing Data for Selecting Spacecraft Materials”, (11/18/2004), Available online at http://outgassing.nasa.gov  |   |   |\n\n## Design Considerations\n\nAdhesion to the substrate is important in achieving bonding success. Adhesives must flow onto the substrate surfaces in order to achieve intimate contact area and allow the molecular force of attraction to develop. The degree of flow of the adhesive on the substrate is largely determined by the surface energy of the substrate. 3M™ VHB™ 4945 family tapes bond well to high (HSE) and medium (MSE) surface energy materials. The image below shows typical materials in these categories.\n\nAchieving good contact is also important. The necessary thickness of tape depends on the rigidity of substrates and their flatness irregularity. While the 3M™ VHB™ Tapes will conform to a certain amount of irregularity, they will not flow to fill gaps between the materials. For bonding rigid materials with normal flatness, consider use of tapes with thickness of 45 mils (1.1 mm) or greater. As the substrate flexibility increases thinner tapes can be considered.\n\nUsing the right amount of tape is important to handle the expected stresses. Because 3M™ VHB™ Tapes are viscoelastic by nature their strength and stiffness is a function of the rate at which they are stressed. They behave stronger with relatively faster rate of stress load (dynamic stresses) and will tend to show creep behavior with stress load acting over a long period of time (static stresses). As a general rule, for static loads, approximately four square inches of tape should be used for each pound (57 cm³ of tape per kg) of weight to be supported in order to prevent excessive creep. For dynamic loads a useful design factor is 12 lb/in² (85 kPa) for most dynamic stresses in general applications.\n\nAllow for thermal expansion/contraction. 3M™ VHB™ Tapes can perform well in applications where two bonded surfaces may expand and contract differentially. Assuming good adhesion to the substrates, the tapes can typically tolerate differential movement in the shear plane up to 3 times their thickness.\n\nBond Flexibility: While an advantage for many applications where allowing differential movement is a benefit, the tape bonds are typically more flexible than alternative bonding methods. Suitable design modifications or periodic use of rigid fasteners or adhesives may be needed if additional stiffness is required.\n\nPerformance in Severe Cold Temperature can be challenging. Applications which require performance at severe cold temperatures must be thoroughly evaluated by the\n\nEN - May, 2022\n\n5/7\n\n3M™ VHB™ Tape - Specialty Tape 4945",
      "images": [],
      "dimensions": {
        "dpi": 43,
        "height": 1006,
        "width": 712
      },
      "tables": [],
      "hyperlinks": [],
      "header": null,
      "footer": null
    },
    {
      "index": 5,
      "markdown": "3M Science. Applied to Life.\"\n\nuser if the intended use will subject the tape product to high impact stresses. A technical bulletin \"3M™ VHB™ Tape Cold Temperature Performance\" (70-0707-3991-0) is available for additional information.\n\n## Converting\n\nIn addition to standard and custom roll sizes available from 3M through the distribution network, 3M™ VHB™ Tapes are also available in limitless shapes and sizes through the 3M Converter network. For additional information, contact 3M Converter Markets at 1-800-223-7427 or on the web at www.3M.com/converter.\n\n## Storage and Shelf Life\n\nAll 3M™ VHB™ Tapes have a shelf life of 24 months from date of manufacture when stored at 40°F to 100°F (4°C to 38°C) and 0-95% relative humidity. The optimum storage conditions are 72°F (22°C) and 50% relative humidity. Performance of tapes is not projected to change even after shelf life expires\n\n## Industry Specifications\n\nUL 746C (File MH 17478)\nUL 879 (File E65361)\n\n## Automotive Disclaimer\n\nSelect Automotive Applications: This product is an industrial product and has not been designed or tested for use in certain automotive applications, such as automotive electric powertrain battery or high voltage applications, which may require the product to be manufactured in a IATF certified facility, meet a Ppk of 1.33 for all properties, undergo an automotive production part approval process (PPAP), or fully adhere to automotive design or quality system requirements (e.g., IATF 16949 or VDA 6.3). Customer assumes all responsibility and risk if customer chooses to use this product in these applications.\n\n## Bottom Matter\n\n3M\nIndustrial Adhesives and Tapes Division\n3M Center, Building 225-3S-06\nSt. Paul, MN 55144-1000\n800-362-3550\n\n## Trademarks\n\n3M and VHB are trademarks of 3M Company\n\n## Handling/Application Information\n\nApplication Techniques\n\nClean: Most substrates are best prepared by cleaning with a 50:50 mixture of isopropyl alcohol (IPA*) and water prior to applying 3M™ VHB™ Tapes.\n\nExceptions to the general procedure that may require additional surface preparation include:\n\n- Heavy Oils: A degreaser or solvent-based cleaner may be required to remove heavy oil or grease from a surface and should be followed by cleaning with IPA/water.\n- Abrasion: Abrading a surface, followed by cleaning with IPA/water, can remove heavy dirt or oxidation and can increase surface area to improve adhesion.\n- Adhesion Promoters: Priming a surface can significantly improve initial and ultimate adhesion to many materials such as plastics and paints.\n- Porous surfaces: Most porous and fibered materials such as wood, particleboard, concrete, etc. need to be sealed to provide a unified surface.\n- Unique Materials: Special surface preparation may be needed for glass and glass-like materials, copper and copper containing metals, and plastics or rubber that contain components that migrate (e.g. plasticizers).\n\nRefer to 3M Technical Bulletin \"Surface Preparation for 3M™ VHB™ Tape Applications\" for additional details and suggestions. (70-0704-8701-5)\n\n*Note: These cleaner solutions contain greater than 250 g/l of volatile organic compounds (VOC). Please consult your local Air Quality Regulations to be sure the cleaner is compliant. When using solvents, be sure to follow the manufacturer's precautions and directions for use when handling such materials.\n\nPressure: Bond strength is dependent upon the amount of adhesive-to-surface contact developed. Firm application pressure develops better adhesive contact and helps improve bond strength. Typically, good surface contact can be attained by applying enough pressure to insure that the tape experiences approximately 15 psi (100 kPa) pressure. Either roller or platen pressure can be used. Note that rigid surfaces may require 2 or 3 times that much pressure to make the tape experience 15 psi.\n\nTemperature: Ideal application temperature range is 70°F to 100°F (21°C to 38°C). Pressure sensitive adhesives use viscous flow to achieve substrate contact area.\n\nEN - May, 2022\n6/7\n3M™ VHB™ Tape - Specialty Tape 4945",
      "images": [],
      "dimensions": {
        "dpi": 43,
        "height": 1006,
        "width": 712
      },
      "tables": [],
      "hyperlinks": [],
      "header": null,
      "footer": null
    },
    {
      "index": 6,
      "markdown": "3M Science. Applied to Life.\n\nMinimum suggested application temperature for the 3M™ VHB™ Tape 4945 family is 60°F (15°C). Minimum application temperature does vary by 3M™ VHB™ tape family and ranges from 32°F to 60°F (0°C to 15°C)\n\nNote: Initial tape application to surfaces at temperatures below these suggested minimums is not recommended because the adhesive becomes too firm to adhere readily. However, once properly applied, low temperature holding is generally satisfactory. To obtain good performance with all 3M™ VHB™ Tapes, it is important to ensure that the surfaces are dry and free of condensed moisture.\n\nTime: After application, the bond strength will increase as the adhesive flows onto the surface (also referred to as \"wet out\"). At room temperature approximately 50% of ultimate bond strength will be achieved after 20 minutes, 90% after 24 hours and 100% after 72 hours. This flow is faster at higher temperatures and slower at lower temperatures. Ultimate bond strength can be achieved more quickly (and in some cases bond strength can be increased) by exposure of the bond to elevated temperatures (e.g. 150°F [66°C] for 1 hour). This can provide better adhesive wetout onto the substrates. Abrasion of the surfaces or the use of primers/ adhesion promoters can also have the effect of increasing bond strength and achieving ultimate bond strength more quickly.\n\n## References\n\n|  Property | Values  |\n| --- | --- |\n|  3m.com Product Page | https://www.3m.com/3M/en_US/p/d/b40071687/  |\n|  Safety Data Sheet SDS | https://www.3m.com/3M/en_US/company-us/SDS-search/results/?gsaAction=msdsSRA&msdsLocale=en_US&co=ptn&q=4945  |\n\n## ISO Statement\n\nThis Industrial Adhesives and Tapes Division product was manufactured under a 3M quality system registered to ISO 9001 standards.\n\n## Information\n\nTechnical Information: The technical information, guidance, and other statements contained in this document or otherwise provided by 3M are based upon records, tests, or experience that 3M believes to be reliable, but the accuracy, completeness, and representative nature of such information is not guaranteed. Such information is intended for people with knowledge and technical skills sufficient to assess and apply their own informed judgment to the information. No license under any 3M or third party intellectual property rights is granted or implied with this information.\n\nProduct Selection and Use: Many factors beyond 3M's control and uniquely within user's knowledge and control can affect the use and performance of a 3M product in a particular application. As a result, customer is solely responsible for evaluating the product and determining whether it is appropriate and suitable for customer's application, including conducting a workplace hazard assessment and reviewing all applicable regulations and standards (e.g., OSHA, ANSI, etc.). Failure to properly evaluate, select, and use a 3M product and appropriate safety products, or to meet all applicable safety regulations, may result in injury, sickness, death, and/or harm to property.\n\nWarranty, Limited Remedy, and Disclaimer: 3M warrants for 24 months from the date of 3M manufacture that 3M™ VHB™ Tape will be free of defects in material and manufacture. 3M MAKES NO OTHER WARRANTIES OR CONDITIONS, EXPRESS OR IMPLIED, INCLUDING, BUT NOT LIMITED TO, ANY IMPLIED WARRANTY OR CONDITION OF MERCHANTABILITY, FITNESS FOR A PARTICULAR PURPOSE, OR ARISING OUT OF A COURSE OF DEALING, CUSTOM, OR USAGE OF TRADE. This warranty does not cover damage resulting from the use or inability to use 3M™ VHB™ Tape due to misuse, workmanship in application, or application or storage not in accordance with 3M recommended procedures (except to the extent 3M approves and issues a specific application warranty, for which the customer must apply, receive 3M approval, and meet all applicable warranty and process requirements, the additional details, terms, and conditions of which are available from 3M). If a 3M product does not conform to this warranty, then the sole and exclusive remedy is, at 3M's option, replacement of the 3M product or refund of the purchase price.\n\nLimitation of Liability: Except for the limited remedy stated above, and except to the extent prohibited by law, 3M will not be liable for any loss or damage arising from or related to the 3M product, whether direct, indirect, special, incidental, or consequential (including, but not limited to, lost profits or business opportunity), regardless of the legal or equitable theory asserted, including, but not limited to, warranty, contract, negligence, or strict liability.\n\nDisclaimer: 3M industrial and occupational products are intended, labeled, and packaged for sale to trained industrial and occupational customers for workplace use. Unless specifically stated otherwise on the applicable product packaging or literature, these products are not intended, labeled, or packaged for sale to or use by consumers (e.g., for home, personal, primary or secondary school, recreational/sporting, or other uses not described in the applicable product packaging or literature), and must be selected and used in compliance with applicable health and safety regulations and standards (e.g., U.S. OSHA, ANSI), as well as all product literature, user instructions, warnings, and limitations, and the user must take any action required under any recall, field action or other product use notice. Misuse of 3M industrial and occupational products may result in injury, sickness, or death. For help with product selection and use, consult your on-site safety professional, industrial hygienist, or other subject matter expert. For additional product information, visit www.3M.com.\n\nPlease recycle: ©3M 2016 (05/16)\n\nEN - May, 2022\n\n3M™ VHB™ Tape - Specialty Tape 4945",
      "images": [],
      "dimensions": {
        "dpi": 43,
        "height": 1006,
        "width": 712
      },
      "tables": [],
      "hyperlinks": [],
      "header": null,
      "footer": null
    }
  ],
  "model": "mistral-ocr-latest",
  "usage_info": {
    "pages_processed": 7,
    "doc_size_bytes": 55036
  },
  "document_annotation": null
}
