Repository: vineetpadia/glueguy

# Glueguy Lab

Spreadsheet-style adhesive selector plus a larger McMaster-derived engineering reference library.

## Run locally

```bash
python3 -m http.server 4317 --bind 0.0.0.0
```

Open `http://127.0.0.1:4317/` on the host, or from another machine on the same LAN/VPN open `http://<host-ip>:4317/`.

## Catalog pipeline

1. Crawl McMaster glue families into raw JSON.

```bash
python scripts/mcmaster_glue_pipeline.py --max-pages 220 --output data/mcmaster-glues.json
```

2. Enrich the representative McMaster part page for each family into a reusable detail cache.

```bash
python scripts/enrich_mcmaster_product_details.py
```

File: data/tds-cache/3m-vhb-4950.mistral.json
{
  "pages": [
    {
      "index": 0,
      "markdown": "3M Science. Applied to Life.\nEnglish-US\nLast Revision Date: September, 2024\nSupersedes: June, 2024\nProduct Details\nRegulatory Info/5D5\n\n# Technical Data Sheet\n\n3M™ VHB™ Tape - Specialty Tape 4950\n\n# Product Description\n\nFinite Element Analysis (FEA) data is available for this product at: 3m.com/FEA\n\n3M™ VHB™ Tape 4950 is a 0.045 inch (1.1 mm) thick white double-sided acrylic foam tape with paper liner. The general purpose acrylic adhesive on both sides bonds to a broad range of high surface energy substrates including metals, glass and easier to bond paints and plastics. 3M™ VHB™ Tape 4950 is part of the 4950 tape family. Each product in this family has general purpose acrylic adhesive and firm foam but varies in thickness, color and liner type.\n\n# Product Features\n\n- Fast and easy-to-use permanent bonding method provides high strength and long-term durability\n- Virtually invisible fastening keeps surfaces smooth\n- Can replace mechanical fasteners (rivets, welds, screws) or liquid adhesives\n- White, 0.045 in (1.1 mm), general purpose adhesive and firm acrylic foam core\n- Eliminate drilling, grinding, refinishing, screwing, welding and associated clean-up\n- Creates a permanent seal against water, moisture and more\n- Pressure sensitive adhesive bonds on contact to provide immediate handling strength\n- Allows the use of thinner, lighter weight and dissimilar materials\n\n# Technical Information Note\n\nThe following technical information and data should be considered representative or typical only and should not be used for specification purposes.\n\n## Typical Physical Properties\n\n|  Attribute Name | Test Method | Value  |\n| --- | --- | --- |\n|  Color |  | White  |\n|  Adhesive Type |  | General Purpose Acrylic  |\n|  Foam Type |  | Firm Acrylic  |\n|  Density | ASTM D3574 | 800 kg/m³ (50 lb/ft³) ¹  |\n|  Total Tape Thickness | ASTM D3652 | 1.1 mm (0.045 in) (45 mil)  |\n|  Thickness Tolerance |  | ±10 %  |\n\n¹ Foam with adhesive\n\n|  Attribute Name | Value  |\n| --- | --- |\n|  Liner | DK Paper  |\n|  Primary Liner Color | White (printed)  |\n|  Liner Thickness | 0.08 mm (0.003 in)  |\n\n## Typical Performance Characteristics\n\nTemperature: 23 °C (73 °F)\n\nDwell Time: 72 h\n\n|  Attribute Name | Test Method | Substrate | Backing | Value  |\n| --- | --- | --- | --- | --- |\n|  90° Peel Adhesion | ASTM D3330 | Stainless Steel | 5 mil Aluminum Foil | 44 N/cm (25 lb/in) ¹  |\n|  Normal Tensile | ASTM D897 | Aluminum |  | 970 kPa (140 lb/in²) ²  |\n|  Overlap Shear Strength | ASTM D1002, ISO 4587 | Stainless Steel |  | 550 kPa (80 lb/in²) ³  |\n\n3M™ VHB™ Tape - Specialty Tape 4950 | English-US",
      "images": [],
      "dimensions": {
        "dpi": 93,
        "height": 1023,
        "width": 791
      },
      "tables": [],
      "hyperlinks": [
        "https://www.3m.com/3M/en_US/p/d/B40065670/",
        "https://www.3m.com/3M/en_US/company-us/SDS-search/results/?gsaAction=msdsSRA&msdsLocale=en_US&co=ptn&q=3M™+VHB™+Tape+4950",
        "https://www.3m.com/3M/en_US/bonding-and-assembly-us/resources/full-story/~fea-data-for-3m-psas/?storyid=ccd4a185-5e5b-4439-83ec-3ede3443231e"
      ],
      "header": null,
      "footer": null
    },
    {
      "index": 1,
      "markdown": "3M™ VHB™ Tape - Specialty Tape 4950 | English-US\n2/5\n\n1 304 mm/min (12 in/min)\n2 6.45 cm² (1 in²), Jaw Speed 51 mm/min (2 in/min)\n3 6.45 cm² (1 in²), Jaw Speed 12.7 mm/min (0.5 in/min)\n\n## Static Shear\n\nSubstrate: Stainless Steel\n\nTest Method: ASTM D3654\n\n|  Temperature | Value  |\n| --- | --- |\n|  23 °C (73 °F) | 1,500 g ¹  |\n|  66 °C (150 °F) | 500 g ¹  |\n|  93 °C (200 °F) | 500 g ¹  |\n\n¹ Tested at various temperatures and gram loadings. 3.23 cm² (0.5 in²). Will hold listed weight for 10,000 minutes (approximately 7 day).\n\n|  Attribute Name | Value  |\n| --- | --- |\n|  Short Term Temperature Resistance | 149 °C (300 °F) ¹  |\n|  Long Term Temperature Resistance | 93 °C (200 °F) ²  |\n\n¹ No change in room temperature dynamic shear properties following 4 hour conditioning at indicated temperature with 100 g/static load. (Represents minutes, hour in a process type temperature exposure).\n² Maximum temperature where tape supports at least 78g/cm² (500 g/in²) in static shear for 10,000 minutes. (Represents continuous exposure for day or weeks).\n\n## Converting\n\nIn addition to standard and custom roll sizes available from 3M through the distribution network, 3M™ VHB™ Tapes are also available in limitless shapes and sizes through the 3M Converter network. For additional information, contact 3M Converter Markets at 1-800-223-7427 or on the web at www.3M.com/converter.\n\n## Handling/Application Information\n\n### Surface Preparation\n\nClean: Most substrates should be cleaned with a 70/30 mixture of (IPA*)/Water prior to applying 3M™ VHB™ Tape.\n\nExceptions that may require additional surface preparation include:\n\n- Heavy Oils: A degreaser or solvent-based cleaner may be required to remove heavy oil or grease from a surface and should be followed by cleaning with IPA/water.\n- Abrasion: Abrading a surface, followed by cleaning with IPA/water, can remove heavy dirt or oxidation and can increase surface area to improve adhesion.\n- Adhesion Promoters: Priming a surface can significantly improve initial and ultimate adhesion to many materials such as plastics and paints.\n- Porous surfaces: Most porous and fibered materials such as wood, particleboard, concrete, etc. need to be sealed to provide a unified surface.\n- Unique Materials: Special surface preparation may be needed for glass and glass-like materials, copper and copper containing metals, and plastics or rubber that contain components that migrate (e.g. plasticizers).\n\nRefer to 3M Technical Bulletin \"Surface Preparation for 3M™ VHB™ Tape Applications\" for additional details and suggestions. (70-0704-8701-5)\n\n*Note: Please consult with your local Air Quality District to ensure compliance. When using solvents, be sure to follow the manufacturer's precautions and directions for use.",
      "images": [],
      "dimensions": {
        "dpi": 93,
        "height": 1023,
        "width": 791
      },
      "tables": [],
      "hyperlinks": [],
      "header": null,
      "footer": null
    },
    {
      "index": 2,
      "markdown": "3M™ VHB™ Tape - Specialty Tape 4950 | English-US\n3/5\n\n# Application Techniques\n\n## Initial and Final Pressure Application:\n\nBond strength is dependent upon the amount of adhesive-to-surface contact developed. Firm application pressure develops better adhesive contact and helps improve bond strength. Typically, good surface contact can be attained by applying enough pressure to ensure that the tape experiences approximately 100 kPa (15 psi) of pressure. Either roller or platen pressure can be used. When bonding two rigid parts, additional final pressure is often required to ensure that the bond line experiences 100 kPa (15 psi).\n\n## Tape Application Temperature:\n\nThe ideal tape application temperature range for 3M™ VHB™ Tapes is generally 21°C to 38°C (70°F to 100°F). Pressure sensitive adhesives use viscous flow to achieve substrate contact area. The minimum suggested application temperature for most 3M™ VHB™ Tapes is 10°C to 15°C (50°F to 60°F)\n\n*Note: Initial tape application to surfaces at temperatures below these suggested minimums is not suggested because the adhesive becomes too firm to adhere readily. Ideally, all substrates and tape should be conditioned above the minimum application temperature in covered, weatherproof conditions until it is verified the substrates are at or above the minimum temperature. Once properly applied, low temperature holding is generally satisfactory.*\n\n## Bond Build Rate:\n\nAfter application, the bond strength will gradually increase as the adhesive flows onto to the surface (also referred to as \"wet out\"). The bond build rate will depend on both tape and substrate, but generally, at room temperature, approximately 50% of ultimate bond strength will be achieved after 20 minutes, 90% after 24 hours, and 100% after 72 hours. Adhesive flow is faster at higher temperatures and slower at lower temperatures. Ultimate bond strength can be accelerated (and in some cases bond strength can be increased) by exposure to elevated temperature (e.g. 66°C [150°F] for 1 hour). This can provide better adhesive wet out onto the substrates. Abrasion (~180 grit), or the use of primers/adhesion promoters can also increase both bond strength as well as the bond build rate.\n\n## Typical Bond Build vs. Time\n\n![img-0.jpeg](img-0.jpeg)\n\n*Note: Chart describes general performance of 3M™ VHB™ Tapes. Actual bond strength vs. time will depend on several factors including tape and substrate*\n\n# Design Considerations\n\n## Adhesion:\n\nAdhesion to the substrate is critical to achieving high bond strength. Adhesives must flow onto the substrate surfaces in order to achieve intimate contact area and allow the molecular force of attraction to develop. The degree of flow of the adhesive on the substrate is largely determined by the surface energy of the substrate.\n\n## Tape Usage:\n\nUse the right amount of VHB™ Tape to handle the expected stresses. Because 3M™ VHB™ Tapes are viscoelastic by nature, their strength and stiffness is a function of the rate at which they are stressed. They behave stronger when experiencing a higher rate of stress load (dynamic stresses) and will tend to show creep behavior with stress loads that act over a long period of time (static stresses). As a general rule, for static loads, approximately four square inches of tape should be used for each pound (57 cm² of tape per kg) of weight to be supported in order to prevent excessive creep. For dynamic loads a useful design factor is 12 lb/in² (85 kPa) for most dynamic stresses in general applications.\n\n## Tape Thickness:",
      "images": [
        {
          "id": "img-0.jpeg",
          "top_left_x": 104,
          "top_left_y": 447,
          "bottom_right_x": 562,
          "bottom_right_y": 698,
          "image_base64": null,
          "image_annotation": null
        }
      ],
      "dimensions": {
        "dpi": 93,
        "height": 1023,
        "width": 791
      },
      "tables": [],
      "hyperlinks": [],
      "header": null,
      "footer": null
    },
    {
      "index": 3,
      "markdown": "Achieving good contact is also important. The necessary thickness of tape depends on the rigidity of substrates as well as their flatness and/or irregularity. While 3M™ VHB™ Tape will conform to a certain amount of irregularity, they will not flow to fill large gaps between the materials. When bonding rigid materials with normal flatness, consider use of tapes with thickness of 45 mils (1.1 mm) or greater. As substrate flexibility increases, thinner tapes may be considered.\n\n## Thermal Expansion/Contraction:\n\n3M™ VHB™ Tapes perform well in applications where two bonded surfaces may expand and contract at different rates. Assuming good adhesion to both substrates, VHB™ Tape can typically tolerate differential movement in the shear plane up to 3 times (300%) of their thickness.\n\n## Bond Flexibility:\n\nWhile an advantage for many applications where allowing differential movement is a benefit, the tape bonds are typically more flexible than alternative fastening methods. Suitable design modifications or periodic use of rigid fasteners/adhesives may be necessary if additional stiffness is required.\n\n## Industry Specifications\n\nUL 746C (File MH 17478)\n\nUL 879 (File E65361)\n\nUL 746C Listings\n\n|  3M™ VHB™ Tapes UL746C Listings - File MH 17478 Category 000W2 Component - Polymeric Adhesive Systems, Electrical Equipment  |   |   |   |\n| --- | --- | --- | --- |\n|  3M™ VHB™ Tapes/ Product Families | Substrates | Temperature Rating Minimum Maximum  |   |\n|  4914, 4920, 4930, 4950 | Aluminum, Galvanized Steel, Enameled Steel, Stainless Steel, Ceramic, Glass/Epoxy | -35°C | 110°C  |\n|   |  PBT | -35°C | 90°C  |\n|   |  ABS, Polycarbonate, Rigid PVC | -35°C | 75°C  |\n|   |  Acrylic | -35°C | 90°C  |\n|  4920, 4930, 4950, 4955, 4959, 4959F | Glass / Galvanized Steel*, Glass / Glass*, Galvanized Steel / Aluminum*, Aluminum / Aluminum* | -35°C | 120°C  |\n|  4945 | Phenolic, Aluminum, Galvanized Steel, Alkyd Enamel, Enameled Steel | -35°C | 110°C  |\n|   |  ABS, Polycarbonate, Polyamide, Stainless Steel, Acrylic/Polyurethane Paint, Polyester Paint | -35°C | 90°C  |\n|   |  Unplasticized PVC | -35°C | 75°C  |\n|  4905, 4910 | Polycarbonate, Aluminum, Acrylic/Polyurethane Paint | -35°C | 90°C  |\n|  4611, 4646, 4655 | Stainless Steel, Aluminum, Galvanized Steel, Glass, Glass/Epoxy, Phenolic | -35°C | 110°C  |\n|   |  Nylon, Polycarbonate | -35°C | 90°C  |\n|   |  ABS, Rigid PVC | -35°C | 75°C  |\n\n*Substrates can be used with or without primer(s)/Coating. 3M Silane Coating, 3M Adhesion Promoter 4298UV and 3M Tape Primer 94 are used with glass substrate. 3M Primer AP111, 3M Adhesion Promoter 4298UV and 3M Tape Primer 94 are used with aluminum and galvanized steel substrates.\n\n## Storage and Shelf Life\n\nStore in original cartons at 4-38°C (40-100°F) and 0-95% relative humidity. Optimum storage conditions are 22°C (72°F) and 50% relative humidity. When stored under proper conditions, product retains its performance and properties for 24 months from date of manufacture.\n\n3M™ VHB™ Tape - Specialty Tape 4950 | English-US",
      "images": [],
      "dimensions": {
        "dpi": 93,
        "height": 1023,
        "width": 791
      },
      "tables": [],
      "hyperlinks": [],
      "header": null,
      "footer": null
    },
    {
      "index": 4,
      "markdown": "3M™ VHB™ Tape - Specialty Tape 4950 | English-US\n5/5\n\n# Available Sizes\n\n|  Attribute Name | Value  |\n| --- | --- |\n|  Core Size (ID) | 76.2 mm (3 in)  |\n|  Maximum Available Width | 1219 mm (48 in)  |\n|  Minimum Available Width | 6.4 mm (0.25 in)  |\n|  Normal Slitting Tolerance | ±0.79 mm (±1/32 in)  |\n|  Standard Roll Length | 32.9 m (36 yd) ¹  |\n\n¹ Longer roll lengths are available for most 3M™ VHB™ Tapes. Exact length will depend on caliper and width.\n\n# Automotive Disclaimer\n\n## Select Automotive Applications:\n\nThis product is an industrial product and has not been designed or tested for use in certain automotive applications, such as automotive electric powertrain battery or high voltage applications, which may require the product to be manufactured in a IATF certified facility, meet a Ppk of 1.33 for all properties, undergo an automotive production part approval process (PPAP), or fully adhere to automotive design or quality system requirements (e.g., IATF 16949 or VDA 6.3). Customer assumes all responsibility and risk if customer chooses to use this product in these applications.\n\n# Information\n\n**Technical Information:** The technical information, guidance, and other statements contained in this document or otherwise provided by 3M are based upon records, tests, or experience that 3M believes to be reliable, but the accuracy, completeness, and representative nature of such information is not guaranteed. Such information is intended for people with knowledge and technical skills sufficient to assess and apply their own informed judgment to the information. No license under any 3M or third party intellectual property rights is granted or implied with this information.\n\n**Product Selection and Use:** Many factors beyond 3M's control and uniquely within user's knowledge and control can affect the use and performance of a 3M product in a particular application. As a result, customer is solely responsible for evaluating the product and determining whether it is appropriate and suitable for customer's application, including conducting a workplace hazard assessment and reviewing all applicable regulations and standards (e.g., OSHA, ANSI, etc.). Failure to properly evaluate, select, and use a 3M product and appropriate safety products, or to meet all applicable safety regulations, may result in injury, sickness, death, and/or harm to property.\n\n**Warranty, Limited Remedy, and Disclaimer:** 3M warrants for 24 months from the date of 3M manufacture that 3M™ VHB™ Tape will be free of defects in material and manufacture. 3M MAKES NO OTHER WARRANTIES OR CONDITIONS, EXPRESS OR IMPLIED, INCLUDING, BUT NOT LIMITED TO, ANY IMPLIED WARRANTY OR CONDITION OF MERCHANTABILITY, FITNESS FOR A PARTICULAR PURPOSE, OR ARISING OUT OF A COURSE OF DEALING, CUSTOM, OR USAGE OF TRADE. This warranty does not cover damage resulting from the use or inability to use 3M™ VHB™ Tape due to misuse, workmanship in application, or application or storage not in accordance with 3M recommended procedures (except to the extent 3M approves and issues a specific application warranty, for which the customer must apply, receive 3M approval, and meet all applicable warranty and process requirements, the additional details, terms, and conditions of which are available from 3M). If a 3M product does not conform to this warranty, then the sole and exclusive remedy is, at 3M's option, replacement of the 3M product or refund of the purchase price.\n\n**Limitation of Liability:** Except for the limited remedy stated above, and except to the extent prohibited by law, 3M will not be liable for any loss or damage arising from or related to the 3M product, whether direct, indirect, special, incidental, or consequential (including, but not limited to, lost profits or business opportunity), regardless of the legal or equitable theory asserted, including, but not limited to, warranty, contract, negligence, or strict liability.\n\n**Disclaimer:** 3M industrial and occupational products are intended, labeled, and packaged for sale to trained industrial and occupational customers for workplace use. Unless specifically stated otherwise on the applicable product packaging or literature, these products are not intended, labeled, or packaged for sale to or use by consumers (e.g., for home, personal, primary or secondary school, recreational/sporting, or other uses not described in the applicable product packaging or literature), and must be selected and used in compliance with applicable health and safety regulations and standards (e.g., U.S. OSHA, ANSI), as well as all product literature, user instructions, warnings, and limitations, and the user must take any action required under any recall, field action or other product use notice. Misuse of 3M industrial and occupational products may result in injury, sickness, or death. For help with product selection and use, consult your on-site safety professional, industrial hygienist, or other subject matter expert. For additional product information, visit www.3M.com.\n\n# ISO Statement\n\nThis product was manufactured under a 3M quality system registered to ISO 9001 standards.\n\n3M™ Industrial Adhesives and Tapes Division\n3M Center, St. Paul, MN 55144-1000\n3M.com/iatd\n\n3M and VHB are trademarks of 3M Company.\n©3M 2024 (9/24)",
      "images": [],
      "dimensions": {
        "dpi": 93,
        "height": 1023,
        "width": 791
      },
      "tables": [],
      "hyperlinks": [],
      "header": null,
      "footer": null
    }
  ],
  "model": "mistral-ocr-latest",
  "usage_info": {
    "pages_processed": 5,
    "doc_size_bytes": 1040801
  },
  "document_annotation": null
}

File: data/tds-cache/aremco-ceramabond-571.mistral.json
{
  "pages": [
    {
      "index": 0,
      "markdown": "AREMCO\n\nHIGH TEMPERATURE CERAMIC ADHESIVES\n\nTechnical Bulletin A2-S1\n\n![img-0.jpeg](img-0.jpeg)\nCeramabond™ 569 bonds flex heater to quartz vessel.\n\n![img-1.jpeg](img-1.jpeg)\nCeramabond™ 835-M bonds halogen lamp.\n\n![img-2.jpeg](img-2.jpeg)\nCeramabond™ 503 coats heater used to 1700 °C.\n\n![img-3.jpeg](img-3.jpeg)\nCeramabond™ 503 coats spiral cantilevered sensor.\n\n![img-4.jpeg](img-4.jpeg)\nUltra-Temp™ 516 seals heater assembly.\n\nAremco's high temperature ceramic adhesives are formulated using a broad range of ceramics fillers and inorganic binders, and are ideal for bonding, potting and sealing ceramics, composites, graphite, refractory metals, quartz, and semiconductors for applications to 3200 °F (1760 °C).\n\n|  Part No. | Filler | Bonding* | Principal Use  |\n| --- | --- | --- | --- |\n|  503 | Al₂O₃ | C-C | Dense Ceramics; Alumina-to-Alumina  |\n|  520 |   | C-C | High Purity Alumina Fiberboard & Refractories  |\n|  552 |   | C-C, C-M | Solid Oxide Fuel Cells; Low CTE Metals  |\n|  569 |   | C-C, C-M, Quartz | Probes, Sensors, Resistors, Igniters, Heaters  |\n|  670 |   | C-C, C-M | Ceramic Textiles, Thread-Locking  |\n|  671 |   | C-C, C-M, M-M | Ceramic Textiles, Thread-Locking  |\n|  835-M |   | C-C, C-M, Quartz | Halogen Lamps  |\n|  865 | AlN | C-C, C-M | Probes & Sensors; Thermal Conductivity  |\n|  600-N | Al₂O₃ – SiO₂ | C-C, C-M | Refractory Repair  |\n|  571 | MgO | C-M, M-M | Heaters, Induction Coils, Sensors  |\n|  618-N | SiO₂ | C-C, Quartz | Porous Ceramics, Quartz Tubes & Vessels  |\n|  516 | ZrO₂ – ZrSiO₄ | C-C, C-M | Thermocouples, Semiconductor Wafers  |\n|  835 |   | C-C, C-M | Halogen Lamps  |\n|  885 | ZrO₂ | C-C | Zirconia, Solid Oxide Fuel Cells  |\n|  885-K |   | C-M |   |\n|  890 | SiC | C-C | Crucibles, Heaters, Sagger Plates  |\n|  890-K |   | C-M | Probes, Sensors, Infrared Heaters  |\n\n*C-C = Ceramic-to-Ceramic  C-M = Ceramic-to-Metal  M-M = Metal-to-Metal\n\n## TYPICAL APPLICATIONS\n\n### Electrical\n- Halogen Lamps\n- Heaters\n- Igniters\n- Fiberoptics\n- Resistors\n- Solid Oxide Fuel Cells\n\n### Instruments &amp; Sensors\n- Gas Chromatographs\n- High Vacuum Components\n- Liquid Metal Inclusion Counters\n- Mass Spectrometers\n- Oxygen Analyzers\n- Strain Gauges\n- Semiconductors\n- Temperature Probes\n\n### Mechanical\n- Ceramic Honeycombs\n- Ceramic Textiles\n- Graphite Blocks\n- Refractory Insulation\n- Sagger Plates\n- Thread-Locking\n\nAremco Products, Inc., 707-B Executive Boulevard, Valley Cottage, NY 10989 T (845) 268-0039 E aremco@aremco.com W aremco.com\n\nRev. 8/25",
      "images": [
        {
          "id": "img-0.jpeg",
          "top_left_x": 67,
          "top_left_y": 137,
          "bottom_right_x": 455,
          "bottom_right_y": 427,
          "image_base64": null,
          "image_annotation": null
        },
        {
          "id": "img-1.jpeg",
          "top_left_x": 463,
          "top_left_y": 137,
          "bottom_right_x": 587,
          "bottom_right_y": 260,
          "image_base64": null,
          "image_annotation": null
        },
        {
          "id": "img-2.jpeg",
          "top_left_x": 597,
          "top_left_y": 137,
          "bottom_right_x": 719,
          "bottom_right_y": 260,
          "image_base64": null,
          "image_annotation": null
        },
        {
          "id": "img-3.jpeg",
          "top_left_x": 463,
          "top_left_y": 304,
          "bottom_right_x": 587,
          "bottom_right_y": 427,
          "image_base64": null,
          "image_annotation": null
        },
        {
          "id": "img-4.jpeg",
          "top_left_x": 597,
          "top_left_y": 304,
          "bottom_right_x": 719,
          "bottom_right_y": 427,
          "image_base64": null,
          "image_annotation": null
        }
      ],
      "dimensions": {
        "dpi": 93,
        "height": 1023,
        "width": 791
      },
      "tables": [],
      "hyperlinks": [],
      "header": null,
      "footer": null
    },
    {
      "index": 1,
      "markdown": "# CERAMABOND™ — HIGH TEMPERATURE CERAMIC ADHESIVES PROPERTIES\n\n|  Part Number |   | 503 | 520 | 552 | 569 | 570 | 571 | 835-M | 600-N | 865  |\n| --- | --- | --- | --- | --- | --- | --- | --- | --- | --- | --- |\n|  Major Constituent |   | Al₂O₃ |   |   |   |   |   |   | Al₂O₃ – SiO₂ | AlN  |\n|  Color |   | White | White | White | White | White | White | White | Tan | Gray  |\n|  Temperature Limit, °F (°C) |   | 3000 (1650) | 3000 (1650) | 3000 (1650) | 3000 (1650) | 3000 (1650) | 3200 (1760) | 3000 (1650) | 3000 (1650) | 3000 (1650)  |\n|  No. Components |   | 1 | 1 | 1 | 1 | 1 | 1 | 1 | 1 | 1  |\n|  Viscosity, cP |   | 50,000–90,000 | 1,000–3,000 | 53,000–73,000 | Paste | 2,500–5,000 | 40,000–80,000 | 30,000–40,000 | 5,000–15,000 | Paste  |\n|  Specific Gravity, g/cc |   | 2.35–2.55 | 2.60–2.65 | 1.90–2.20 | 2.15–2.30 | 1.80–1.95 | 2.05–2.15 | 2.35–2.45 | 2.00–2.05 | 1.95–2.15  |\n|  CTE, in/in/°F × 10⁻⁹ (°C) |   | 4.0 (7.2) | 4.0 (7.2) | 4.3 (7.7) | 4.2 (7.6) | 4.3 (7.7) | 4.3 (7.7) | 4.0 (7.2) | 3.0 (5.4) | 1.5 (2.7)  |\n|  Pressure | Mix Ratio, powder:liquid | NA | NA | NA | NA | NA | NA | NA | NA | NA  |\n|   |  Thinner | 503-T | 520-T | 552-T | 569-T | 670-T | 671-T | 835-M-T | 600-T | 865-T  |\n|   |  Solvent | Water | Water | Water | Water | Water | Water | Water | Water | Water  |\n|   |  Application Temperature, °F | 50–90 | 50–90 | 50–90 | 50–90 | 50–90 | 50–90 | 50–90 | 50–90 | 50–90  |\n|   |  Storage Temperature, °F | 40–90 | 40–90 | 40–90 | 40–90 | 40–90 | 40–90 | 40–90 | 40–90 | 40–90  |\n|   |  Shelf Life, months | 6 | 6 | 6 | 6 | 6 | 6 | 6 | 6 | 6  |\n|  Coke | Air Set, hrs | ≤1 | 1–2 | 1–4 | 1–4 | 1–4 | 1–4 | 1–4 | 1–4 | 1–4  |\n|   |  Heat Cure, °F, hrs | 200, 2\n+ 500, 2\n+ 700, 2 | 200, 2\n+ 800, 1 | 200, 2\n+ 500, 2 | 200, 2 | 200, 2 | 200, 2 | 200, 2 | 200, 2\n+ 350, 1 | 200, 2\n+ 350, 2\n+ 500, 2  |\n|   |  Dielectric Strength, volts/mil @ RT | 171 | 171 | 173 | 138 | 142 | 182 | 163 | 203 | 187  |\n|  Torque Strength, ft-lbs¹ |   | 60 | 10 | 52 | 38 | 60 | 57 | 63 | 14 | 27  |\n|  Moisture Resistance² |   | Good | Good | Excellent | Excellent | Excellent | Excellent | Good | Excellent | Excellent  |\n|  Alkali Resistance³ |   | Fair | Good | Good | Good | Good | Excellent | Excellent | Good | Good  |\n|  Acid Resistance³ |   | Excellent | Good | Good | Excellent | Good | Good | Good | Good | Good  |\n\nFootnotes\n¹ Tested using a torque wrench after bonding a pre-oxidized ½\"–13 nut and bolt and final curing at 1000 °F.\n² Properties were evaluated after curing at 700 °F for 2 hours.\n\nGeneral Notes\n1. Ceramabond adhesives do not contain volatile organic compounds (VOCs).\n2. Special pigments available upon request.\n3. Many adhesives including 503, 516, 552, 569, 571, 618-N, 671, 835-M, and 890 can be formulated using 1-5 micron ceramic powders. Add \"-VFG\" to the part number (eg. 503-VFG).\n\nAbbreviations\nNA Not Applicable\nNM Not Measured",
      "images": [],
      "dimensions": {
        "dpi": 93,
        "height": 791,
        "width": 1023
      },
      "tables": [],
      "hyperlinks": [],
      "header": null,
      "footer": null
    },
    {
      "index": 2,
      "markdown": "# CERAMABOND™ — HIGH TEMPERATURE CERAMIC ADHESIVES PROPERTIES\n\n|  Part Number |   | 571 | 618-N | 890 | 890-K | 516 | 835 | 885 | 885-K  |\n| --- | --- | --- | --- | --- | --- | --- | --- | --- | --- |\n|  Major Constituent |   | MgO | SiO₂ | SiC |   | ZrO₂ – ZrSiO₄ |   | ZrO₂  |   |\n|  Color |   | Off-White | Off-White | Blue-Gray | Blue-Gray | Tan | Tan | Tan | Tan  |\n|  Temperature Limit, °F (°C) |   | 3200 (1760) | 3000 (1650) | 3000 (1650) | 3000 (1650) | 3200 (1760) | 3000 (1650) | 3200 (1760) | 3200 (1760)  |\n|  No. Components |   | 2 | 1 | 1 | 1 | 1 | 1 | 1 | 1  |\n|  Viscosity, cP |   | 20,000–90,000³ | 40,000–60,000 | 35,000–55,000 | 10,000–40,000 | 40,000–70,000 | 20,000–40,000 | 10,000–20,000 | 10,000–30,000  |\n|  Specific Gravity, g/cc |   | 1.90–2.20 | 1.80–1.90 | 1.70–1.75 | 2.35–2.45 | 2.15–2.30 | 2.25–2.35 | 2.65–2.70 | 2.65–2.70  |\n|  CTE, in/in/°F × 10⁻⁹ (°C) |   | 7.0 (12.6) | 3.3 (5.9) | 2.4 (4.4) | 3.0 (5.4) | 4.1 (7.4) | 4.0 (7.2) | 4.0 (7.2) | 4.2 (7.6)  |\n|  Pressure | Mix Ratio, powder:liquid | 1.0:1.0, 1.5:1.0 | NA | NA | NA | NA | NA | NA | NA  |\n|   |  Thinner | 571-T | 618-N-T | 890-T | 890-K-T | 516-T | 835-T | 885-T | 885-K-T  |\n|   |  Solvent | Water | Water | Water | Water | Water | Water | Water | Water  |\n|   |  Application Temperature, °F | 50–90 | 50–90 | 50–90 | 50–90 | 50–90 | 50–90 | 50–90 | 50–90  |\n|   |  Storage Temperature, °F | 40–90 | 40–90 | 40–90 | 40–90 | 40–90 | 40–90 | 40–90 | 40–90  |\n|   |  Shelf Life, months | 6 | 6 | 6 | 6 | 6 | 6 | 6 | 6  |\n|  Coke | Air Set, hrs | 1–4 | 1–4 | ≤1 | 1–4 | 1–4 | ≤1 | ≤1 | 1–4  |\n|   |  Heat Cure, °F, hrs | 200, 2 | 200, 2\n+ 500, 2\n+ 700, 2 | 200, 2\n+ 500, 2\n+ 700, 2 | 200, 2\n+ 500, 2 | 200, 2\n+ 500, 2\n+ 700, 2 | 200, 2 | 200, 2\n+ 500, 2\n+ 700, 2 | 200, 2\n+ 500, 2  |\n|   |  Dielectric Strength, volts/mil @ RT | 91 | 156 | 73 | 95 | 188 | 111 | 105 | 88  |\n|  Torque Strength, ft-lbs¹ |   | 22 | 77 | 40 | 50 | 50 | 50 | 40 | 20  |\n|  Moisture Resistance³ |   | Excellent | Excellent | Good | Good | Good | Good | Good | Good  |\n|  Alkali Resistance³ |   | Good | Good | Good | Good | Excellent | Good | Good | Good  |\n|  Acid Resistance³ |   | Fair | Good | Good | Good | Good | Good | Good | Good  |\n\nFootnotes\n¹ Tested using a torque wrench after bonding a pre-oxidized ½\"–13 nut and bolt and final curing at 1000 °F.\n² Properties were evaluated after curing at 700 °F for 2 hours.\n³ Ceramabond™ 571 ranges for viscosity and specific gravity reflect a powder-to-liquid mix ratio that ranges from 1-to-1 to 1.5-to-1.\n\nGeneral Notes\n1. Ceramabond adhesives do not contain volatile organic compounds (VOCs).\n2. Special pigments available upon request.\n3. Many adhesives including 503, 516, 552, 569, 571, 618-N, 671, 835-M, and 890 can be formulated using 1-5 micron ceramic powders. Add \"-VFG\" to the part number (eg. 503-VFG).\n\nAbbreviations\nNA Not Applicable\nNM Not Measured",
      "images": [],
      "dimensions": {
        "dpi": 93,
        "height": 791,
        "width": 1023
      },
      "tables": [],
      "hyperlinks": [],
      "header": null,
      "footer": null
    },
    {
      "index": 3,
      "markdown": "# DESIGN GUIDELINES\n\nGeneral design criteria for bonding with ceramic adhesives are similar to those for epoxy adhesives. Main considerations include the coefficient of thermal expansion, joint design, glue line thickness, and operating environment.\n\n## Coefficient of Thermal Expansion\n\n![img-5.jpeg](img-5.jpeg)\nCERAMIC-TO-METAL RECOMMENDED DESIGN\n\nDue to the high thermal loading implicit in most ceramic adhesive applications, the joint design should account for the difference in the coefficient of thermal expansion between the adhesive and the components that are being joined. In the illustration above, note that the \"poor\" design loads the adhesive in tension since the metal expands faster than the ceramic. The \"good\" design allows for this thermal mismatch and loads the adhesion in compression, offering higher reliability.\n\n## Joint Design\n\nMost adhesives offer relatively poor tensile-shear strength, so it is important to design a joint that will distribute the mechanical stress by maximizing the length of the glue line as shown in this illustration.\n\n![img-6.jpeg](img-6.jpeg)\nCERAMIC-TO-CERAMIC RECOMMENDED JOINT DESIGN\n\n## Glue Line Thickness\n\nThe clearance between mating parts at operating temperature should be 2–8 mils (50–200 microns). Less than 2 mils will prevent uniform adhesion; greater than 8 mils will often result in cohesive shear failure within the adhesive. A maximum depth of 0.25\" is recommended when using a ceramic adhesive for a small potting application.\n\n## Operating Environment\n\nThese adhesives offer excellent chemical, electrical and ultra high thermal resistance, and do not outgas under high vacuum. The main limitations are (a) relatively low mechanical strength and (b) slight porosity after curing. Contact Aremco for suggestions about how to reduce porosity and produce gas-tight seals.\n\n# APPLICATION PROCEDURES\n\n## Surface Preparation\n\nSmooth surfaces are difficult to bond and should be etched, abrasive blasted or oxidized, then cleaned thoroughly prior to application. Aremco's Corr-Prep™ CPR2000 is recommended for etching metals. Porous substrates should be pre-coated with a binder (thinner) to prevent separation and absorption of the adhesive binder. Add a \"-T\" to the part number (eg. 503-T) to designate the product thinner.\n\n## Mixing\n\nOne-part adhesives tend to settle and should be mixed thoroughly prior to use. Refer to Tech Bulletin A12 for information about Aremco's Model 7000 Pneumatic Mixer. Mix ratios for two-part adhesives are shown in the Property Chart. Viscosity may be adjusted by thinning up to 20% by weight.\n\n## Application\n\nApply a thin coat of adhesive to each surface using a brush, spatula or dispenser. Using a clamp or similar tool, maintain a uniform glue line of 2–8 mils (50–200 microns) by applying even pressure across the assembly. Wipe away excess material prior to drying. Refer to Tech Bulletin A12 for optional dispensing tools.\n\n![img-7.jpeg](img-7.jpeg)\nModel 7000 Mixer\n\n## Curing\n\nRefer to the Property Chart for specific curing instructions for each product. A ramp rate of ~5 °F per minutes is recommended. If any blistering occurs, repeat curing process by slowing down the ramp rate. Blistering may be caused by an excessively quick release of water vapor from the adhesive.\n\nNote that Ceramabond adhesives cure by dehydration. Although the primary outgassing by-product is water vapor, small amounts of inorganic binder and ceramic filler may also attach to the water vapor during the curing cycle. Although most of the dehydration occurs at 200–350 °F, chemically absorbed water may remain until the adhesive is exposed to temperatures in excess of 700–800 °F.\n\n## Cleanup\n\nUncured material can be cleaned with warm water and soap. Cured material can often be removed using warm water and ultrasonics. Cured material that has been cycled to ultra-high temperatures is more difficult to remove; it can be softened sometimes with warm water and ultrasonics, but a strong acid such as HCl may be required for removal. Mechanical abrasion may also be necessary.",
      "images": [
        {
          "id": "img-5.jpeg",
          "top_left_x": 106,
          "top_left_y": 235,
          "bottom_right_x": 363,
          "bottom_right_y": 356,
          "image_base64": null,
          "image_annotation": null
        },
        {
          "id": "img-6.jpeg",
          "top_left_x": 118,
          "top_left_y": 591,
          "bottom_right_x": 320,
          "bottom_right_y": 726,
          "image_base64": null,
          "image_annotation": null
        },
        {
          "id": "img-7.jpeg",
          "top_left_x": 570,
          "top_left_y": 353,
          "bottom_right_x": 713,
          "bottom_right_y": 507,
          "image_base64": null,
          "image_annotation": null
        }
      ],
      "dimensions": {
        "dpi": 93,
        "height": 1023,
        "width": 791
      },
      "tables": [],
      "hyperlinks": [],
      "header": null,
      "footer": null
    },
    {
      "index": 4,
      "markdown": "![img-8.jpeg](img-8.jpeg)\nCeramabond™ 571 coats copper induction heater.\n\n![img-9.jpeg](img-9.jpeg)\nCeramabond™ 571 coats oxygen sensor.\n\n![img-10.jpeg](img-10.jpeg)\nCeramabond™ 571 bonds thermocouple to glass.\n\n![img-11.jpeg](img-11.jpeg)\nCeramabond™ 618-N bonds porous ceramic filter elements.\n\n![img-12.jpeg](img-12.jpeg)\nCeramabond™ 671 used as a high temp threadlocker.\n\n![img-13.jpeg](img-13.jpeg)\nCeramabond™ 503 repairs furnace saggar plate.\n\n![img-14.jpeg](img-14.jpeg)\nCeramabond™ 835-M bonds heat sink to halogen lamp.\n\n![img-15.jpeg](img-15.jpeg)\nUltra-Temp™ 516 bonds thermocouple to quartz tube.\n\n![img-16.jpeg](img-16.jpeg)\nCeramabond™ 835 bonds halogen lamp.\n\n![img-17.jpeg](img-17.jpeg)\nCeramabond™ 552 seals thermocouple in metal housing.\n\n![img-18.jpeg](img-18.jpeg)\nCeramabond™ 835-M bonds cover to halogen lamp.\n\n![img-19.jpeg](img-19.jpeg)\nCeramabond™ 835-M bonds halogen lamp.",
      "images": [
        {
          "id": "img-8.jpeg",
          "top_left_x": 67,
          "top_left_y": 90,
          "bottom_right_x": 279,
          "bottom_right_y": 250,
          "image_base64": null,
          "image_annotation": null
        },
        {
          "id": "img-9.jpeg",
          "top_left_x": 287,
          "top_left_y": 90,
          "bottom_right_x": 501,
          "bottom_right_y": 250,
          "image_base64": null,
          "image_annotation": null
        },
        {
          "id": "img-10.jpeg",
          "top_left_x": 509,
          "top_left_y": 90,
          "bottom_right_x": 721,
          "bottom_right_y": 250,
          "image_base64": null,
          "image_annotation": null
        },
        {
          "id": "img-11.jpeg",
          "top_left_x": 67,
          "top_left_y": 300,
          "bottom_right_x": 279,
          "bottom_right_y": 459,
          "image_base64": null,
          "image_annotation": null
        },
        {
          "id": "img-12.jpeg",
          "top_left_x": 287,
          "top_left_y": 300,
          "bottom_right_x": 501,
          "bottom_right_y": 459,
          "image_base64": null,
          "image_annotation": null
        },
        {
          "id": "img-13.jpeg",
          "top_left_x": 509,
          "top_left_y": 300,
          "bottom_right_x": 721,
          "bottom_right_y": 459,
          "image_base64": null,
          "image_annotation": null
        },
        {
          "id": "img-14.jpeg",
          "top_left_x": 67,
          "top_left_y": 511,
          "bottom_right_x": 279,
          "bottom_right_y": 670,
          "image_base64": null,
          "image_annotation": null
        },
        {
          "id": "img-15.jpeg",
          "top_left_x": 287,
          "top_left_y": 511,
          "bottom_right_x": 501,
          "bottom_right_y": 670,
          "image_base64": null,
          "image_annotation": null
        },
        {
          "id": "img-16.jpeg",
          "top_left_x": 509,
          "top_left_y": 511,
          "bottom_right_x": 721,
          "bottom_right_y": 670,
          "image_base64": null,
          "image_annotation": null
        },
        {
          "id": "img-17.jpeg",
          "top_left_x": 67,
          "top_left_y": 721,
          "bottom_right_x": 279,
          "bottom_right_y": 880,
          "image_base64": null,
          "image_annotation": null
        },
        {
          "id": "img-18.jpeg",
          "top_left_x": 287,
          "top_left_y": 721,
          "bottom_right_x": 501,
          "bottom_right_y": 880,
          "image_base64": null,
          "image_annotation": null
        },
        {
          "id": "img-19.jpeg",
          "top_left_x": 509,
          "top_left_y": 721,
          "bottom_right_x": 721,
          "bottom_right_y": 880,
          "image_base64": null,
          "image_annotation": null
        }
      ],
      "dimensions": {
        "dpi": 93,
        "height": 1023,
        "width": 791
      },
      "tables": [],
      "hyperlinks": [],
      "header": null,
      "footer": null
    },
    {
      "index": 5,
      "markdown": "CERAMIC ADHESIVE SELECTOR CHART\n\n|   | Material | CTE °F (°C) | S03 | S20 | S52 | S69 | 670 | 671 | 835-M | 600-N | 865 | S71 | 618-N | 890 | 890-K | 516 | 825 | 885 | 885-K  |\n| --- | --- | --- | --- | --- | --- | --- | --- | --- | --- | --- | --- | --- | --- | --- | --- | --- | --- | --- | --- |\n|   |   |  | Al₂O₃ |   |   |   |   |   |   | Al₂O₃ – SiO₂ | AIN | MgO | SiO₂ | SiC |   | ZrO₂ – ZrSiO₄ |   | ZrO₂  |   |\n|  CERAMIC | Alumina | 4.4 (7.9) | • | • | • | • | • | • | • |  |  | x |  |  |  |  |  |  |   |\n|   |  Alumina-Silica | 1.8 (3.2) |  |  |  |  |  |  |  | x |  |  |  |  |  |  |  |  |   |\n|   |  Aluminum Nitride | 1.5 (2.7) |  |  |  |  |  |  |  |  | • |  | x |  |  |  |  |  |   |\n|   |  Beryllia | 4.1 (7.4) | • |  | x | x | x | x | x |  |  |  |  |  |  | x | x | x |   |\n|   |  Boron Carbide | 2.6 (4.7) | x |  |  |  |  |  |  |  |  |  |  | x |  |  |  |  |   |\n|   |  Boron Nitride | 4.2 (7.6) | x |  |  |  |  |  |  |  |  |  |  |  |  |  |  |  |   |\n|   |  Borosilicate Glass | 1.8 (3.2) | x |  |  |  |  |  |  |  |  |  | • |  |  |  |  |  |   |\n|   |  Calcium Silicate | 3.0 (5.4) |  |  |  |  | • |  |  |  |  |  |  |  |  |  |  |  |   |\n|   |  Ceramic Textile | – |  |  |  |  | • | x |  |  |  |  |  |  |  |  |  |  |   |\n|   |  Cordierite | 1.1 (2.0) |  |  |  |  |  |  |  |  |  |  | • |  |  |  |  |  |   |\n|   |  Graphite | 4.3 (7.7) | x |  |  |  |  |  |  |  |  |  |  | x |  |  |  |  |   |\n|   |  Macor | 5.2 (9.4) |  |  | x | • | x | x | x |  |  | x |  |  |  |  |  |  |   |\n|   |  Mica | 4.7 (8.5) |  |  |  |  |  |  |  |  |  |  |  |  |  |  |  |  |   |\n|   |  Mullite | 3.0 (5.4) | x |  | x | x | x |  |  |  |  |  |  |  |  | x | x |  |   |\n|   |  Quartz | 0.30 (0.54) | x |  |  | x |  |  | x |  |  |  | • |  |  |  | x |  |   |\n|   |  Refractory, Dense | – | • | • |  |  |  |  |  |  |  |  |  | • | • |  |  | x |   |\n|   |  Refractory, Porous | – |  | • |  |  |  |  |  | • |  |  |  |  |  |  |  |  |   |\n|   |  Sapphire | 4.2 (7.6) | • |  |  | x | x |  | x |  |  |  |  |  |  |  |  |  |   |\n|   |  Silica | 0.31 (0.56) |  |  |  |  |  |  |  |  |  |  | • |  |  |  |  |  |   |\n|   |  Silicon Carbide | 2.9 (5.2) | x |  |  |  |  |  |  |  |  |  |  | • | • |  |  |  |   |\n|   |  Silicon Nitride | 1.8 (3.2) | x |  |  |  |  |  |  |  | x |  | x | x |  |  |  |  |   |\n|   |  Steatite | 4.0 (7.2) |  |  | x | • |  | x | x |  |  |  |  |  |  |  | • |  |   |\n|   |  Zirconia | 5.7 (10.3) |  |  |  |  |  |  |  |  |  |  |  |  |  | x | x | • | •  |\n|   |  Zirconia Silicate | 4.0 (7.2) |  |  |  |  |  |  |  |  |  |  |  |  |  | • | • | x |   |\n|   |  Aluminum | 15.0 (27.0) |  |  |  |  |  |  |  |  |  | • |  |  |  |  |  |  |   |\n|   |  Brass | 10.2 (18.4) |  |  |  |  |  |  |  |  |  | • |  |  |  |  |  |  |   |\n|   |  Cast Iron | 5.9 (10.6) |  |  | x | x | x | x | x |  |  | • |  |  |  |  |  |  |   |\n|   |  Copper | 9.3 (16.7) |  |  |  |  |  |  |  |  |  | • |  |  |  |  |  |  |   |\n|   |  Inconel | 6.4 (11.5) |  |  | x | x | x | x | x |  |  | • |  |  |  |  |  |  |   |\n|   |  Molybdenum | 2.9 (5.2) |  |  | x | • | x | x | x |  |  |  |  |  |  | x | x |  |   |\n|  Nickel | 7.2 (13.0) |  |  |  |  |  |  |  |  |  | • |  |  |  |  |  |  |   |   |\n|  Nickel-Iron | 2.6 (4.7) |  |  | x | • | x | x | x |  |  |  |  |  |  | x | x |  |   |   |\n|  Platinum | 4.9 (8.8) | • |  | x | x | x |  |  |  |  |  |  |  |  |  |  |  |   |   |\n|  Silicon | 1.6 (2.9) |  |  |  |  |  |  |  |  | x |  |  |  |  | x | x |  |   |   |\n|  Silver | 10.6 (19.1) |  |  |  |  |  |  |  |  |  | x |  |  |  |  |  |  |   |   |\n|  Stainless (300 Series) | 9.6 (17.3) |  |  |  |  |  |  |  |  |  | x |  |  | x |  |  |  | x  |   |\n|  Stainless (400 Series) | 6.2 (11.2) |  |  | x | x | x | x | x |  |  | • |  |  | x | x | x |  | x  |   |\n|  Steel (1010) | 6.5 (11.7) |  |  | x | x | x | x | x |  |  | • |  |  | x | x | x |  | x  |   |\n|  Tantalum | 3.9 (7.0) |  |  | x | x | x | x | x |  |  | x |  |  | x | x | x |  |   |   |\n|  Titanium | 5.8 (10.4) |  |  | x | x | x | x | x |  |  | • |  |  | x | x | x |  | x  |   |\n|  Tungsten | 2.5 (4.5) |  |  | x | • | x | x | x |  |  |  |  |  |  | x | x |  |   |   |\n\n• = Preferred, x = Applicable\n\nRefer to Price List for availability of sample kits and complete order information.\n\nAremco Products makes no warranty express or implied concerning the use of this product.\n\nThe user assumes all risk of use or handling whether or not in accordance with directions or suggestions, or used singly or in combination with other products.",
      "images": [],
      "dimensions": {
        "dpi": 93,
        "height": 791,
        "width": 1023
      },
      "tables": [],
      "hyperlinks": [],
      "header": null,
      "footer": null
    }
  ],
  "model": "mistral-ocr-latest",
  "usage_info": {
    "pages_processed": 6,
    "doc_size_bytes": 566111
  },
  "document_annotation": null
}
