Repository: vineetpadia/glueguy

# Glueguy Lab

Spreadsheet-style adhesive selector plus a larger McMaster-derived engineering reference library.

## Run locally

```bash
python3 -m http.server 4317 --bind 0.0.0.0
```

Open `http://127.0.0.1:4317/` on the host, or from another machine on the same LAN/VPN open `http://<host-ip>:4317/`.

## Catalog pipeline

1. Crawl McMaster glue families into raw JSON.

```bash
python scripts/mcmaster_glue_pipeline.py --max-pages 220 --output data/mcmaster-glues.json
```

2. Enrich the representative McMaster part page for each family into a reusable detail cache.

```bash
python scripts/enrich_mcmaster_product_details.py
```

File: data/tds-cache/dow-sylgard-577.mistral.json
{
  "pages": [
    {
      "index": 0,
      "markdown": "DOW\n\nTechnical Data Sheet\n\n# SYLGARD™ 577 Primerless Silicone Adhesive\n\nGray, flowable adhesive with high tensile strength and good flame resistance, MIL-PRF-23586F tested\n\n## Features &amp; Benefits\n\n- Flowable\n- Heat cure\n- High tensile strength\n- Long working time after mixing\n- UL 94 V-0 flammability rating\n- Rapid, versatile cure processing controlled by temperature\n- Able to flow, fill or self-leveling after dispensing\n- Long working time reduces need for equipment purging/clean-up\n- Can be considered for uses requiring added flame resistance\n\n## Composition\n\n- Two-part\n- 10 to 1 mix ratio\n- Polydimethylsiloxane adhesive\n\n## Applications\n\nSYLGARD™ 577 Primerless Silicone Adhesive is suitable for:\n\n- Sealing lids and housings\n- Attaching baseplates\n- Gasketing\n- Connector sealing\n\n## Typical Properties\n\nSpecification Writers: These values are not intended for use in preparing specifications.\n\n|  Property | Unit | Result  |\n| --- | --- | --- |\n|  One Part or Two Part |  | Two  |\n|  Color |  | Gray  |\n|  Viscosity (Base) | cP | 121,500  |\n|   |  Pa-sec | 121.5  |\n|  Viscosity (Curing Agent) | cP | 1300  |\n|   |  Pa-sec | 1.3  |\n|  Viscosity (Mixed) | cP | 98,000  |\n|   |  Pa-sec | 98  |\n|  Working Time at 25°C (Pot Life - Hours) | hr | 22  |\n\nUNRESTRICTED – May be shared with anyone\n\na™ The DOW Diamond and SYLGARD are trademarks of The Dow Chemical Company\n\nSYLGARD™ 577 Primerless Silicone Adhesive\n\n© 2017 The Dow Chemical Company. All rights reserved.\n\nForm No 11-3121-01 A",
      "images": [],
      "dimensions": {
        "dpi": 93,
        "height": 1023,
        "width": 791
      },
      "tables": [],
      "hyperlinks": [],
      "header": null,
      "footer": null
    },
    {
      "index": 1,
      "markdown": "Typical Properties (Cont.)\n\n|  Property | Unit | Result  |\n| --- | --- | --- |\n|  Heat Cure Time at 125°C | minutes | 60  |\n|  Specific Gravity (Cured) |  | 1.29  |\n|  Durometer Shore A |  | 60  |\n|  Tensile Strength | psi | 988  |\n|   |  MPa | 6.8  |\n|   |  kg/cm² | 68  |\n|  Elongation |  | 224  |\n|  Unprimed Adhesion - Lap Shear to Aluminum | psi | 984  |\n|   |  MPa | 6.8  |\n|   |  N/cm² | 678  |\n|  Dielectric Strength | volts/mil | 500  |\n|   |  kV/mm | 19  |\n|  Volume Resistivity | Ohm-cm | 1.3E+15  |\n|  Dielectric Constant at 100 Hz |  | 2.83  |\n|  Dielectric Constant at 100 kHz |  | 2.78  |\n|  Dissipation Factor at 100 Hz |  | 0.00065  |\n|  Dissipation Factor at 100 kHz |  | < 0.0004  |\n|  UL Flammability Classification | NA | 94 V-0  |\n|  Mil Specification | NA | PRF-23586F  |\n\n## Description\n\nDow two-part heat cure (addition-curing) adhesives cure rate is rapidly accelerated with heat (see cure schedules in table) and an optimum cure schedule will balance processing performance and costs. For thicker sections or if voiding is observed the use of a 30-minute pre-cure at 70°C (158°F) or the use of an adhesive with low-void technology may reduce voids. Addition-cure silicones are formulated with all necessary ingredients for cure and there are no by-products generated during the cure process. Deep-section or confined cures are possible as cure reactions progress evenly throughout the material. These adhesives generally have long working times so users can enjoy the greatest manufacturing flexibility and reduce waste. Dow silicone adhesives retain their original physical and electrical properties over a broad range of operating conditions which enhance the reliability of and service life of PCB system assemblies.\n\n## Mixing And De-Airing\n\nThe 10:1 mix ratio these products are supplied in gives one latitude to tune the modulus and hardness for specific application needs and production lines. In most cases de-airing is not required. When thoroughly blended, the Part A and B liquid mixture should have a uniform appearance. The presence of light colored streaks or marbling indicates inadequate mixing and will result in incomplete cure. For fast-curing adhesives automated mix and dispense equipment should be utilized. In applications sensitive to air entrapment, de-airing with 28 to 30 inches Hg vacuum is required.\n\n## Adhesion\n\nIn general, increasing the cure temperature and/or cure time will improve the ultimate adhesion. Dow silicone adhesives are specially formulated to provide unprimed adhesion to many reactive metals, ceramics and glass, as well as to selected laminates, resins and plastics. However, good adhesion cannot be expected on non-reactive metal substrates or non-reactive plastic surfaces such as Teflon®, polyethylene or polypropylene.\n\nUNRESTRICTED – May be shared with anyone\n© 2017 The Dow Chemical Company. All rights reserved.\nUNRESTRICTED – May be shared with anyone\n© 2017 The Dow Chemical Company. All rights reserved.\nForm No. 11-3121-01 A",
      "images": [],
      "dimensions": {
        "dpi": 93,
        "height": 1023,
        "width": 791
      },
      "tables": [],
      "hyperlinks": [],
      "header": null,
      "footer": null
    },
    {
      "index": 2,
      "markdown": "Page 3 of 5\n\n# Adhesion (Cont.)\n\nSpecial surface treatments such as chemical etching or plasma treatment can sometimes provide a reactive surface and promote adhesion to these types of substrates. Dow primers can be used to increase the chemical activity on difficult substrates. Poor adhesion may be experienced on plastic or rubber substrates that are highly plasticized, because the mobile plasticizers act as release agents. Small-scale laboratory evaluation of all substrates is recommended before production trials are made.\n\n# Compatibility\n\nCertain materials, chemicals, curing agents and plasticizers can inhibit the cure of addition cure adhesives. Most notable of these include: organotin and other organometallic compounds, silicone rubber containing organotin catalyst, sulfur, polysulfides, polysulfones or other sulfur containing materials, unsaturated hydrocarbon plasticizers, and some solder flux residues. If a substrate or material is questionable with respect to potentially causing inhibition of cure, it is recommended that a small scale compatibility test be run to ascertain suitability in a given application. The presence of liquid or uncured product at the interface between the questionable substrate and the cured gel indicates incompatibility and inhibition of cure.\n\n# Preparing Surfaces\n\nAll surfaces should be thoroughly cleaned and/or degreased with Dow OS fluids, naphtha, mineral spirits, methyl ethyl ketone (MEK) or other suitable solvent. Solvents such as acetone or isopropyl alcohol (IPA) do not tend to remove oils well, and any oils remaining on the surface may interfere with adhesion. Light surface abrasion is recommended whenever possible, because it promotes good cleaning and increases the surface area for bonding. A final surface wipe with acetone or IPA is also useful. Some cleaning techniques may provide better results than others; users should determine the best techniques for their particular applications.\n\n# Substrate Testing\n\nDue to the wide variety of substrate types and differences in substrate surface conditions, general statements on adhesion and bond strength are impossible. To ensure maximum bond strength on a particular substrate, cohesive failure of the product in a lap shear or similar test is needed to ensure compatibility of the adhesive with the substrate being considered. Also, this test can be used to determine minimum cure time or to detect the presence of surface contaminants such as mold release agents, oils, greases and oxide films.\n\n# Useful Temperature Ranges\n\nFor most uses, silicone adhesives should be operational over a temperature range of -45 to 200°C (-49 to 392°F) for long periods of time. However, at both the low and high temperature ends of the spectrum, behavior of the materials and performance in particular applications can become more complex and require additional considerations. For low-temperature performance, thermal cycling to conditions such as -55°C (-67°F) may be possible but performance should be verified for your parts or assemblies. Factors that may influence performance are configuration and stress sensitivity of components, cooling rates and hold times, and prior temperature history. At the high-temperature end, the durability of the cured silicone elastomer is time and temperature dependent. As expected, the higher the temperature, the shorter the time the material will remain useable.\n\n# Solvent Exposure\n\nThe silicone adhesive discussed in this literature is intended only to survive splash or intermittent exposures. It is not suited for continuous solvent or fuel exposure. Testing should be done to confirm performance of the adhesives under these conditions.\n\nUNRESTRICTED – May be shared with anyone\n\naTM The DOW Diamond and SYLGARD are trademarks of The Dow Chemical Company\n\nSYLGARD™ 577 Primerless Silicone Adhesive\n\n© 2017 The Dow Chemical Company. All rights reserved.\n\nForm No. 11-3121-01 A",
      "images": [],
      "dimensions": {
        "dpi": 93,
        "height": 1023,
        "width": 791
      },
      "tables": [],
      "hyperlinks": [],
      "header": null,
      "footer": null
    },
    {
      "index": 3,
      "markdown": "Page 4 of 5\n\n# Packaging Information\n\nMultiple packaging sizes are available for this product.\n\n# Usable Life And Storage\n\nThe product should be stored in its original packaging with the cover tightly attached to avoid any contamination. Store in accordance with any special instructions listed on the product label. The product should be used by its Use Before date as indicated on the product label.\n\n# Handling Precautions\n\nPRODUCT SAFETY INFORMATION REQUIRED FOR SAFE USE IS NOT INCLUDED IN THIS DOCUMENT. BEFORE HANDLING, READ PRODUCT AND SAFETY DATA SHEETS AND CONTAINER LABELS FOR SAFE USE, PHYSICAL AND HEALTH HAZARD INFORMATION. THE SAFETY DATA SHEET IS AVAILABLE ON THE DOW WEBSITE AT WWW.CONSUMER.DOW.COM, OR FROM YOUR DOW SALES APPLICATION ENGINEER, OR DISTRIBUTOR, OR BY CALLING DOW CUSTOMER SERVICE.\n\n# Limitations\n\nThis product is neither tested nor represented as suitable for medical or pharmaceutical uses.\n\n# Health And Environmental Information\n\nTo support customers in their product safety needs, Dow has an extensive Product Stewardship organization and a team of product safety and regulatory compliance specialists available in each area.\n\nFor further information, please see our website, www.consumer.dow.com or consult your local Dow representative.\n\n# How Can We Help You Today?\n\nTell us about your performance, design, and manufacturing challenges. Let us put our silicon-based materials expertise, application knowledge, and processing experience to work for you.\n\nFor more information about our materials and capabilities, visit www.consumer.dow.com.\n\nTo discuss how we could work together to meet your specific needs, go to www.consumer.dow.com for a contact close to your location. Dow has customer service teams, science and technology centers, application support teams, sales offices, and manufacturing sites around the globe.\n\nUNRESTRICTED – May be shared with anyone\n\na™ The DOW Diamond and SYLGARD are trademarks of The Dow Chemical Company\n\nSYLGARD™ 577 Primerless Silicone Adhesive\n\n© 2017 The Dow Chemical Company. All rights reserved.\n\nForm No. 11-3121-01 A",
      "images": [],
      "dimensions": {
        "dpi": 93,
        "height": 1023,
        "width": 791
      },
      "tables": [],
      "hyperlinks": [],
      "header": null,
      "footer": null
    },
    {
      "index": 4,
      "markdown": "http://www.sylgard.com\n\nTeflon is a registered trademarks of E. I. du Pont de Nemours and Company or its affiliates\n\n# LIMITED WARRANTY INFORMATION – PLEASE READ CAREFULLY\n\nThe information contained herein is offered in good faith and is believed to be accurate. However, because conditions and methods of use of our products are beyond our control, this information should not be used in substitution for customer's tests to ensure that our products are safe, effective, and fully satisfactory for the intended end use. Suggestions of use shall not be taken as inducements to infringe any patent.\n\nDow's sole warranty is that our products will meet the sales specifications in effect at the time of shipment.\n\nYour exclusive remedy for breach of such warranty is limited to refund of purchase price or replacement of any product shown to be other than as warranted.\n\nTO THE FULLEST EXTENT PERMITTED BY APPLICABLE LAW, DOW SPECIFICALLY DISCLAIMS ANY OTHER EXPRESS OR IMPLIED WARRANTY OF FITNESS FOR A PARTICULAR PURPOSE OR MERCHANTABILITY.\n\nDOW DISCLAIMS LIABILITY FOR ANY INCIDENTAL OR CONSEQUENTIAL DAMAGES.\n\nDOW\n\n© Trademark of The Dow Chemical Company\n\nForm No 11-3121-01 A",
      "images": [],
      "dimensions": {
        "dpi": 93,
        "height": 1023,
        "width": 791
      },
      "tables": [],
      "hyperlinks": [],
      "header": null,
      "footer": null
    }
  ],
  "model": "mistral-ocr-latest",
  "usage_info": {
    "pages_processed": 5,
    "doc_size_bytes": 62743
  },
  "document_annotation": null
}

File: data/tds-cache/dymax-9-20351-ur.mistral.json
{
  "pages": [
    {
      "index": 0,
      "markdown": "DYMAX\n\n# Multi-Cure® 9-20351-UR Flexible Coating/Encapsulant\n\n## APPLICATIONS\n- Conformal Coating\n\n## FEATURES\n- UV/Visible Light Cure\n- Secondary Heat-Cure Technology\n- Low VOC\n- Suitable for Spraying\n\n## OTHER FEATURES\n- Ultra-Red® Fluorescing\n- Isocyanate Free\n- One Part, No Mixing Required\n- Optimized for Wetting High-Profile Leads\n\nMulti-Cure® 9-20351-UR cures upon exposure to light and is designed for rapid conformal coatings of printed circuit boards and other electronics assemblies. This coatings has been engineered for application thicknesses between 50 mic [0.002 in] and 0.51 mm [0.020 in]. The low modulus of this product allows it to excel in thick coatings applications where thermal shock performance is critical. When exposed to black light, Ultra-Red® Fluorescing emits a bright red color, providing a vivid contrast on components and solder masks. 9-20351-UR is a Multi-Cure® material specially formulated to cure with heat in applications where shadow areas exist. Dymax Multi-Cure® materials contain no nonreactive solvents and cure upon exposure to light. Their ability to cure in seconds enables faster processing, greater output, and lower processing costs. When cured with Dymax light-curing spot lamps, focused-beam lamps, or flood lamps, they deliver optimum speed and performance for conformal coating. Dymax lamps offer the ideal balance of UL and visible light for the fastest, deepest cures. This product is in full compliance with RoHS directives 2015/863/EU.\n\n|  UNCURED PROPERTIES *  |   |   |\n| --- | --- | --- |\n|  Property | Value | Test Method  |\n|  Solvent Content | No Nonreactive Solvents | N/A  |\n|  Chemical Class | Acrylated Urethane | N/A  |\n|  Appearance | Colorless Translucent Gel | N/A  |\n|  Soluble in | Organic Solvents | N/A  |\n|  Density, g/ml | 1.05 | ASTM D1875  |\n|  Viscosity, cP | 10,000 (nominal) | ASTM D2556  |\n|  Shelf Life at Recommended Conditions from Date of Manufacture | 6 months | N/A  |\n|  CURED MECHANICAL PROPERTIES #  |   |   |\n| --- | --- | --- |\n|  Property | Value | Test Method  |\n|  Durometer Hardness | D60 | ASTM D2240  |\n|  Tensile at Break, MPa [psi] | 13.8 [2,000] | ASTM D638  |\n|  Elongation at Break, % | 165 | ASTM D638  |\n|  Modulus of Elasticity, MPa [psi] | 89.6 [13,000] | ASTM D638  |\n|  ELECTRICAL PROPERTIES #  |   |   |\n| --- | --- | --- |\n|  Property | Value | Test Method  |\n|  Dielectric Constant (1 MHz) | 4.90 | ASTM D1304  |\n|  Dissipation Factor (1 MHz) | 0.04 | ASTM D1304  |\n|  Dielectric Strength, kV/mm [V/mil] | 200 [500] | ASTM D1304  |\n|  Volume Resistivity, ohm-cm | 500x10E12 | ASTM D1304  |\n|  Surface Resistivity, ohm | 6,000x10E12 | ASTM D1304  |\n|  OTHER CURED PROPERTIES #  |   |   |\n| --- | --- | --- |\n|  Property | Value | Test Method  |\n|  Refractive Index (20°C) | 1.5 | ASTM D542  |\n|  Boiling Water Absorption, % (2 h) | 2.4 | ASTM D570  |\n|  Water Absorption, % (25°C, 24 h) | 0.8 | ASTM D570  |\n|  Linear Shrinkage, % | 0.6 | ASTM D2566  |\n|  Glass Transition Tg, °C | 41 | ASTM D5418  |\n|  CTEα₁, μm/m/°C | 65 | ASTM E831  |\n|  CTEα₂, μm/m/°C | 192 | ASTM E831  |\n|  ADHESION  |   |\n| --- | --- |\n|  Substrate | Recommendation  |\n|  Ceramic | ☑  |\n|  PCB | ☑  |\n|  Flex | ☑  |\n|  Silicon | ☑  |\n|  Leadframe | ☑  |\n\n☑ Recommended\n○ Limited Applications\nat Requires Surface Treatment (e.g. plasma, corona treatment, etc.)\n\n* Not Specifications\nN/A Not Applicable\n¥ Measured after UV cure followed by 15 days at 25°C/50% RH\n© 2024 Dymax Corporation. All rights reserved.\nAll trademarks in this guide, except where noted, are the property of, or used under license by Dymax Corporation, U.S.A.\nTechnical Data Collected 4/2024 Rev.06/04/2024\nT\nREACH\nRoHS",
      "images": [],
      "dimensions": {
        "dpi": 94,
        "height": 1019,
        "width": 758
      },
      "tables": [],
      "hyperlinks": [],
      "header": null,
      "footer": null
    },
    {
      "index": 1,
      "markdown": "DYMAX\n\nELECTRONIC CIRCUIT BOARD MATERIALS\n\n9-20351-UR Product Data Sheet\n\n# CURING GUIDELINES\n\nLight-curing guidelines for Multi-Cure® 9-20351-UR at 0.003 in (0.075 mm). Fixture time is defined as the time to develop a shear strength of 0.1 N/mm² [10 psi] between glass slides. Actual cure time typically 3-to-5 times fixture time.\n\n|  Dymax Curing System (Intensity) | Cure Time or Belt Speed  |\n| --- | --- |\n|  5000-EC (200 W/cm²)⁵ | 1s  |\n|  BlueWave® 200 (10 W/cm²)⁵ | 4s  |\n\na Intensity was measured over the UVA range (350-450 nm) using a Dymax ACCU-CAL™ 50-LED Radiometer.\nb Intensity was measured over the UVA range (320-395 nm) using a Dymax ACCU-CAL™ 160 Radiometer.\n\nFull cure is best determined empirically by curing at different times and intensities, and measuring the corresponding change in cured properties such as tackiness, adhesion, hardness, etc. Full cure is defined as the point at which more light exposure no longer improves cured properties. Higher intensities or longer cures (up to 5x) generally will not degrade Dymx light-curable materials.\n\n# SECONDARY HEAT CURE\n\nHeat can be used as a secondary cure mechanism where the adhesive cannot be cured with light. Light curing must be done prior to heat cure. The following heat-cure schedule may be used:\n\n|  Temperature | Time*  |\n| --- | --- |\n|  110°C [230°F] | 60 minutes  |\n|  120°C [250°F] | 30 minutes  |\n|  150°C [300°F] | 15 minutes  |\n\n*Note: Actual heat-cure time may vary due to part configuration, volume of adhesive applied, and oven efficiency.\n\n# DEPTH OF CURE\n\nThe graph below shows the increase in depth of cure as a function of exposure time. A 9.5 mm [0.37 in] diameter specimen was cured in a polypropylene mold and cooled to room temperature. It was then released from the mold and the cure depth was measured.\n\n![img-0.jpeg](img-0.jpeg)\n\n![img-1.jpeg](img-1.jpeg)",
      "images": [
        {
          "id": "img-0.jpeg",
          "top_left_x": 24,
          "top_left_y": 560,
          "bottom_right_x": 268,
          "bottom_right_y": 802,
          "image_base64": null,
          "image_annotation": null
        },
        {
          "id": "img-1.jpeg",
          "top_left_x": 372,
          "top_left_y": 560,
          "bottom_right_x": 614,
          "bottom_right_y": 802,
          "image_base64": null,
          "image_annotation": null
        }
      ],
      "dimensions": {
        "dpi": 94,
        "height": 1019,
        "width": 758
      },
      "tables": [],
      "hyperlinks": [],
      "header": null,
      "footer": null
    },
    {
      "index": 2,
      "markdown": "DYMAX\n\nELECTRONIC CIRCUIT BOARD MATERIALS\n\n9-20351-UR Product Data Sheet\n\n# OPTIMIZING PERFORMANCE AND HANDLING\n\n1. This product cures with exposure to UV and visible light as well as moisture. Exposure to ambient and artificial light and moisture should be kept to a minimum before curing. Dispensing components including needles and fluid lines should be 100% light blocking, not just UV blocking.\n2. All bond surfaces should be clean and free from grease, mold release, or other contaminants prior to dispensing the adhesive.\n3. Cure speed is dependent upon many variables, including lamp intensity, distance from the light source, required depth of cure, bond gap, and percent light transmission of the substrate.\n4. Oxygen in the atmosphere may inhibit surface cure. Surfaces exposed to air may require high-intensity UV light to produce a dry surface cure. Flooding the bond area with an inert gas, such as nitrogen, can also reduce the effects of oxygen inhibition.\n5. Parts should be allowed to cool after cure before testing and subjecting to any loads.\n6. In rare cases, stress cracking may occur in assembled parts. Three options may be explored to eliminate this problem. One option is to heat anneal the parts to remove molded-in stresses. A second option is to open the gap between mating parts to reduce stress caused by an interference fit. The third option is to minimize the amount of time the liquid adhesive remains in contact with the substrate(s) prior to curing.\n7. Light curing generally produces some heat. If necessary, cooling fans can be placed in the curing area to reduce the heating effect on components.\n8. At the point of curing, an air exhaust system is recommended to dissipate any heat and vapors formed during the curing process.\n9. Resealing opened container under a dry, inert gas, such as nitrogen, can help to prolong the shelf life.\n10. Light cure is recommended prior to moisture cure. Full cure develops after both light and moisture cure, not one or the other.\n\n# DISPENSING SUPPORT\n\nThe Dymax Application Engineering team is ready to discuss your application requirements to provide the most appropriate dispensing and/or spraying solution. Visit our current dispensing equipment portfolio here or consult our global contact phone numbers and online chat feature (available in North America only) during normal business hours for instant support.\n\n# STORAGE AND SHELF LIFE\n\nStore the material in a low humidity, cool, and dark place when not in use. This product may polymerize upon prolonged exposure to ambient and artificial light as well as moisture. This material shelf life noted on page 1 of this document, when stored between 10°C (50°F) and 25°C (77°F) in the original, unopened container.\n\nResealing large containers under dry inert gas, such as nitrogen, can help maintain the shelf life. Smaller syringes and cartridges should be kept in moisture barrier bags with desiccant when not in use.\n\n# CLEAN UP\n\nUncured Dymax dual-cure materials may be removed from dispensing components and parts with non-alcoholic solvents. Alcoholic solvents (such as IPA or ethanol) that contain moisture activate the curing process. Therefore, it is recommended that non-alcohols such as Butyl Acetate Acetone or MEK be used to cleanup uncured material and purge wetted dispensing lines.\n\nCured material will be impervious to many solvents and difficult to remove. Cleanup of cured material may require mechanical methods such as ultrasonic bath, water jet, vacuum tweezers, air knife and/or warming to aid in the removal.",
      "images": [],
      "dimensions": {
        "dpi": 94,
        "height": 1019,
        "width": 758
      },
      "tables": [],
      "hyperlinks": [
        "https://dymax.com/products/equipment/dispensing-equipment",
        "https://dymax.com/sales-support/contact-us/global-contacts"
      ],
      "header": null,
      "footer": null
    },
    {
      "index": 3,
      "markdown": "DYMAX\n\nELECTRONIC CIRCUIT BOARD MATERIALS\n\n9-20351-UR Product Data Sheet\n\n# GENERAL INFORMATION\n\nThis product is intended for industrial use only. Keep out of the reach of children. Avoid breathing vapors. Avoid contact with skin, eyes, and clothing. Wear impervious gloves. Repeated or continuous skin contact with uncured material may cause irritation. Remove material from skin with soap and water. Never use organic solvents to remove material from skin and eyes. For more information on the safe handling of this material, please refer to the Safety Data Sheet before use.\n\nThe data provided in this document are based on historical testing that Dymax performed under laboratory conditions as they existed at that time and are for informational purposes only. The data are neither specifications nor guarantees of future performance in a particular application. Dymax does not guarantee that this product's properties are suitable for the user's intended purpose.\n\nNumerous factors—including, without limitation, transport, storage, processing, the material with which the product is used, and the ultimate function or purpose for which the product was obtained—may affect the product's performance and/or may cause the product's actual behavior to deviate from its behavior in the laboratory. None of these factors are within Dymax's control. Conclusions about the behavior of the product under the user's particular conditions, and the product's suitability for a specific purpose, cannot be drawn from the information contained in this document.\n\nIt is the user's responsibility to determine (i) whether a product is suitable for the user's particular purpose or application and (ii) whether it is compatible with the user's intended manufacturing process, equipment, and methods. Under no circumstances will Dymax be liable for determining such suitability or compatibility. Before the user sells any item that incorporates Dymax's product, the user shall adequately and repetitively test the item in accordance with the user's procedures and protocols. Unless specifically agreed to in writing, Dymax will have no involvement in, and shall under no circumstances be liable for, such testing.\n\nDymax makes no warranties, whether express or implied, concerning the merchantability of this product or its fitness for a particular purpose. Nothing in this document should be interpreted as a warranty of any kind. Under no circumstances will Dymax be liable for any injury, loss, expense or incidental or consequential damage of any kind allegedly arising in connection with the user's handling, processing, or use of the product. It is the user's responsibility to adopt appropriate precautions and safeguards to protect persons and property from any risk arising from such handling, processing, or use.\n\nThe specific conditions of sale for this product are set forth in Dymax's General Terms &amp; Conditions of Sale. Nothing contained herein shall act as a representation that the product use or application is free from patents owned by Dymax or any others. Nothing contained herein shall act as a grant of license under any Dymax Corporation Patent.\n\nExcept as otherwise noted, all trademarks used herein are trademarks of Dymax. The “©” symbol denotes a trademark that is registered in the U.S. Patent and Trademark Office.\n\nThe contents of this document are subject to change. Unless specifically agreed to in writing, Dymax shall have no obligation to notify the user about any change to its content.\n\n# CONTACT DYMAX\n\nwww.dymax.com\n\nAmericas\n\nUSA | +1.860.482.1010 | info@dymax.com\n\nEuropa\n\nGermany | +49 611.962.7900 | info_de@dymax.com\n\nIreland | +353 21.237.3016 | info_ie@dymax.com\n\nAsia\n\nSingapore | +65.67522887 | info_ap@dymax.com\n\nShenzhen | +86.755.83485759 | info@hanarey.com\n\nHong Kong | +852.2460.7038 | dymaxasia@dymax.com\n\nKorea | +82.31.608.3434 | info_kr@dymax.com",
      "images": [],
      "dimensions": {
        "dpi": 94,
        "height": 1019,
        "width": 758
      },
      "tables": [],
      "hyperlinks": [
        "https://dymax.com/resources/resource-library/corporate-legal-hr/general-terms-conditions-of-sale"
      ],
      "header": null,
      "footer": null
    }
  ],
  "model": "mistral-ocr-latest",
  "usage_info": {
    "pages_processed": 4,
    "doc_size_bytes": 1211285
  },
  "document_annotation": null
}

File: data/tds-cache/dymax-9001-e-v3-5.mistral.json
{
  "pages": [
    {
      "index": 0,
      "markdown": "DYMAX®\n\nELECTRONIC ASSEMBLY MATERIALS\n\n9001-E-V3.5 Product Data Sheet\n\n# Multi-Cure® 9001-E-V3.5 Resilient, Clear Encapsulant\n\n## APPLICATIONS\n\n- Encapsulation\n\n## FEATURES &amp; BENEFITS\n\n- UV/Visible Light Cure\n- Secondary Heat Cure\n- Flexible, Light-Curable Encapsulant\n- Moisture and Thermal Cycle Resistance\n\n## SUBSTRATES\n\n- FR4\n- Flex Circuit\n- Glass\n- Kapton\n\nDymax Multi-Cure® 9001-E-V3.5 encapsulant is a performance upgrade of the flexible “instant curing” Dymax 9001 UV/Visible light-curable encapsulant, with improved moisture and thermal cycle resistance, and adhesion to various component substrates. Curing completely in as little as five seconds upon exposure to longwave UV and visible light, this material is environmentally resistant with good ionic and electrical properties. Multi-Cure® 9001-E-V3.5 encapsulant displays excellent adhesion to printed circuit boards and electronic components and is especially well suited for chip-on-board, chip-on-flex, and multi-chip modules. Dymax 9001-E-V3.5 is a Multi-Cure® material specially formulated to cure with heat in applications where shadowed areas exist. Dymax Multi-Cure® materials contain no nonreactive solvents and cure upon exposure to light. Their ability to cure in seconds enables faster processing, greater output, and lower processing costs. When cured with Dymax light-curing spot lamps, focused-beam lamps, or flood lamps, they deliver optimum speed and performance for encapsulation. Dymax lamps offer the optimum balance of UV and visible light for the fastest, deepest cures. This product is in full compliance with the RoHS Directives 2002/95/EC and 2003/11/EC.\n\n|  UNCURED PROPERTIES *  |   |   |\n| --- | --- | --- |\n|  Property | Value | Test Method  |\n|  Solvent Content | No Nonreactive Solvents | N/A  |\n|  Chemical Class | Acrylated Urethane | N/A  |\n|  Appearance | Clear Liquid | N/A  |\n|  Soluble in | Organic Solvents | N/A  |\n|  Density, g/ml | 1.06 | ASTM D1875  |\n|  Viscosity, cP (20 rpm) | 17,000 (nominal) | ASTM D2556  |\n|  CURED MECHANICAL PROPERTIES *  |   |   |\n| --- | --- | --- |\n|  Property | Value | Test Method  |\n|  Durometer Hardness | D45 | ASTM D2240  |\n|  Tensile at Break, MPa [psi] | 5 [750] | ASTM D638  |\n|  Elongation at Break, % | 150 | ASTM D638  |\n|  Modulus of Elasticity, MPa [psi] | 17 [2,500] | ASTM D638  |\n|  Glass Transition T_{2}, °C | 45 | DSTM 256^{‡}  |\n|  CTE_{151}, μm/m/°C | 95 | ASTM E831  |\n|  CTE_{152}, μm/m/°C | 180 | ASTM E831  |\n|  OTHER CURED PROPERTIES *  |   |   |\n| --- | --- | --- |\n|  Property | Value | Test Method  |\n|  Refractive Index (20°C) | 1.51 | ASTM D542  |\n|  Boiling Water Absorption, % (2 h) | 2.6 | ASTM D570  |\n|  Water Absorption, % (25°C, 24 h) | 1.0 | ASTM D570  |\n|  Linear Shrinkage, % | 2 | ASTM D2566  |\n|  ELECTRICAL PROPERTIES *  |   |   |\n| --- | --- | --- |\n|  Property | Value | Test Method  |\n|  Dielectric Constant (1 MHz) | 3.27 | ASTM D150  |\n|  Dissipation Factor (1 MHz) | 0.046 | ASTM D150  |\n|  Dielectric Breakdown Voltage, kV/mm [V/mil] | 500 | ASTM D149  |\n|  Volume Resistivity, 10^{12} ohm-cm | 555 | ASTM D257  |\n|  Surface Resistivity, 10^{12} ohm | 6,300 | ASTM D257  |\n\n* Not Specifications\nN/A Not Applicable\n‡ DSTM Refers to Dymax Standard Test Method\n\n![img-0.jpeg](img-0.jpeg)\n\n© 2009-2012 Dymax Corporation. All rights reserved. All trademarks in this guide, except where noted, are the property of, or used under license by Dymax Corporation, U.S.A.\n\nTechnical data provided is of a general nature and is based on laboratory test conditions. Dymax does not warrant the data contained in this bulletin. Any warranty applicable to the product, its application and use is strictly limited to that contained in Dymax standard Conditions of Sale. Dymax does not assume responsibility for test or performance results obtained by users. It is the user's responsibility to determine the suitability for the product application and purposes and the suitability for use in the user's intended manufacturing apparatus and methods. The user should adopt such precautions and use guidelines as may be reasonably advisable or necessary for the protection of property and persons. Nothing in this communication shall act as a representation that the product use or application will not infringe on a patent owned by someone other than Dymax or act as a grant of license under any Dymax Corporation Patent. Dymax recommends that each user adequately test its proposed use and application before actual repetitive use, using the data in this communication as a general guideline.\n\nTechnical Data Collection Prior to 2009\n\nRev. 02/06/2012\n\nDymax Corporation\n\n860.482.1010\n\ninfo@dymax.com\n\nwww.dymax.com\n\nDymax Oligomers &amp;Coatings\n\n860.626.7006\n\noligomers&amp;coatings@dymax.com\n\nwww.dymax-oc.com\n\nDymax Europe GmbH\n\n+49 (0) 611.962.7900\n\ninfo_de@dymax.com\n\nwww.dymax.de\n\nDymax UV Adhesives &amp;\n\nEquipment (Shenzhen) Co Ltd\n\n+86.755.83485759\n\ndymaxasia@dymax.com\n\nwww.dymax.com.cn\n\nDymax UV Adhesives &amp;\n\nEquipment (Shanghai) Co Ltd\n\n+86.21.37285759\n\ndymaxasia@dymax.com\n\nwww.dymax.com.cn\n\nDymax Asia (H.K.)\n\nLimited\n\n+852.2460.7038\n\ndymaxasia@dymax.com\n\nwww.dymax.com.cn\n\nDymax Korea LLC\n\n82.2.784.3434\n\ninfo@dymax.kr\n\nwww.dymax.co.kr",
      "images": [
        {
          "id": "img-0.jpeg",
          "top_left_x": 671,
          "top_left_y": 802,
          "bottom_right_x": 740,
          "bottom_right_y": 862,
          "image_base64": null,
          "image_annotation": null
        }
      ],
      "dimensions": {
        "dpi": 93,
        "height": 1023,
        "width": 791
      },
      "tables": [],
      "hyperlinks": [
        "http://www.dymax.com/",
        "http://www.dymax.com.cn/"
      ],
      "header": null,
      "footer": null
    },
    {
      "index": 1,
      "markdown": "DYMAX®\n\nELECTRONIC ASSEMBLY MATERIALS\n\n9001-E-V3.5 Product Data Sheet\n\n# CURING GUIDELINES\n\nFixture time is defined as the time to develop a shear strength of 0.1 N/mm² [10 psi] between glass slides. Actual cure time typically is 3 to 5 times fixture time.\n\n|  Dymax Curing System (Intensity) | Fixture Time or Belt Speed *  |\n| --- | --- |\n|  2000-EC (50 mW/cm²)® | 3 s  |\n|  5000-EC (200 mW/cm²)® | 2 s  |\n|  BlueWave® LED Prime UVA (10 W/cm²)® | 2 s  |\n|  BlueWave® 75 (5.0 W/cm²)® | 1.4 s  |\n|  BlueWave® 200 (10 W/cm²)® | 1.2 s  |\n|  UVCS Conveyor with one 5000-EC (200 mW/cm²)® | 4.9 m/min [13 ft/min]  |\n|  UVCS Conveyor with Fusion F300S (2.5 W/cm²)® | 8.2 m/min [27 ft/min]  |\n\nA Curing through light-blocking substrates may require longer cure times if they obstruct wavelengths used for light curing (320-400 nm for UV light curing, 320-450 nm for UV/Visible light curing). These fixture times/belt speeds are typical for curing thin films through 100% light-transmitting substrates.\n\nB Intensity was measured over the UVA range (320-395 nm) using a Dymax ACCU-CAL™ 50 Radiometer.\n\nC Intensity was measured over the UVA/Visible range (350-450 nm) using a Dymax ACCU-CAL™ 50-LED Radiometer.\n\nD At 53 mm [2.1 in] focal distance. Maximum speed of conveyor is 8.2 m/min [27 ft/min]. Intensity was measured over the UVA range (320-395 nm) using the Dymax ACCU-CAL™ 150 Radiometer.\n\nFull cure is best determined empirically by curing at different times and intensities, and measuring the corresponding change in cured properties such as tackiness, adhesion, hardness, etc. Full cure is defined as the point at which more light exposure no longer improves cured properties. Higher intensities or longer cures (up to 5x) generally will not degrade Dymax light-curable materials.\n\n# SECONDARY HEAT CURE\n\nHeat can be used as a secondary cure mechanism where the adhesive cannot be cured with light. Light curing must be done prior to heat cure. The following heat-cure schedule may be used:\n\n**Temperature**\n110°C [230°F]\n120°C [250°F]\n150°C [300°F]\n\n**Time***\n60 minutes\n30 minutes\n15 minutes\n\n*Note: Actual heat-cure time may vary due to part configuration, volume of adhesive applied, and oven efficiency.\n\nDymax recommends that customers employ a safety factor by curing longer and/or at higher intensities than required for full cure. Although Dymax Application Engineering can provide technical support and assist with process development, each customer ultimately must determine and qualify the appropriate curing parameters required for their unique application.\n\n# DEPTH OF CURE\n\nThe graphs below show the increase in depth of cure as a function of exposure time with two different lamps at different intensities. A 9.5 mm [0.37 in] diameter specimen was cured in a polypropylene mold and cooled to room temperature. It was then released from the mold and the cure depth was measured.\n\n![img-1.jpeg](img-1.jpeg)\n\n![img-2.jpeg](img-2.jpeg)",
      "images": [
        {
          "id": "img-1.jpeg",
          "top_left_x": 409,
          "top_left_y": 214,
          "bottom_right_x": 749,
          "bottom_right_y": 441,
          "image_base64": null,
          "image_annotation": null
        },
        {
          "id": "img-2.jpeg",
          "top_left_x": 409,
          "top_left_y": 452,
          "bottom_right_x": 749,
          "bottom_right_y": 679,
          "image_base64": null,
          "image_annotation": null
        }
      ],
      "dimensions": {
        "dpi": 93,
        "height": 1023,
        "width": 791
      },
      "tables": [],
      "hyperlinks": [],
      "header": null,
      "footer": null
    },
    {
      "index": 2,
      "markdown": "DYMAX®\n\nELECTRONIC ASSEMBLY MATERIALS\n\n9001-E-V3.5 Product Data Sheet\n\n# OPTIMIZING PERFORMANCE AND HANDLING\n\n1. This product cures with exposure to UV and visible light. Exposure to ambient and artificial light should be kept to a minimum before curing. Dispensing components including needles and fluid lines should be 100% light blocking, not just UV blocking.\n2. All surfaces in contact with the material should be clean and free from flux residue, grease, mold release, or other contaminants prior to dispensing the material.\n3. Cure speed is dependent upon many variables, including lamp intensity, distance from the light source, required depth of cure, thickness, and percent light transmission of components between the material and light source.\n4. Oxygen in the atmosphere may inhibit surface cure. Surfaces exposed to air may require high-intensity (&gt;100 mW/cm²) UV light to produce a dry surface cure. Flooding the curing area with an inert gas, such as nitrogen, can also reduce the effects of oxygen inhibition.\n5. Parts should be allowed to cool after cure before testing and subjecting to any loads or electrical testing.\n6. In rare cases, stress cracking may occur in assembled parts. Three options may be explored to eliminate this problem. One option is to heat anneal the parts to remove molded-in stresses. A second option is to open any gap between mating parts to reduce stress caused by an interference fit. The third option is to minimize the amount of time the liquid material remains in contact with the substrate(s) prior to curing.\n7. Light curing generally produces some heat. If necessary, cooling fans can be placed in the curing area to reduce the heating effect on components.\n8. At the point of curing, an air exhaust system is recommended to dissipate any heat and vapors formed during the curing process.\n\n# DISPENSING THE MATERIAL\n\nThis material may be dispensed with a variety of manual and automatic applicators or other equipment as required. Questions relating to dispensing and curing systems for specific applications should be referred to Dymax Application Engineering.\n\n# CLEAN UP\n\nUncured material may be removed from dispensing components and parts with organic solvents. Cured material will be impervious to many solvents and difficult to remove. Clean up of cured material may require mechanical methods of removal.\n\n# PERFORMANCE AFTER TEMPERATURE EXPOSURE\n\nDymax light-curable materials typically have a lower thermal limit of -54°C [-65°F] and an upper limit of 150°C [300°F]. Many Dymax products can withstand temperatures outside of this range for short periods of time, including typical wave solder processes and reflow profiles. Please contact Dymax Application Engineering for assistance.\n\n# STORAGE AND SHELF LIFE\n\nStore the material in a cool, dark place when not in use. Do not expose to light. This product may polymerize upon prolonged exposure to ambient and artificial light. Keep covered when not in use. This material has a 12-month shelf life from date of shipment, unless otherwise specified, when stored between 10°C [50°F] and 32°C [90°F] in the original, unopened container.\n\n# GENERAL INFORMATION\n\nThis product is intended for industrial use only. Keep out of the reach of children. Avoid breathing vapors. Avoid contact with skin, eyes, and clothing. Wear impervious gloves. Repeated or continuous skin contact with uncured material may cause irritation. Remove material from skin with soap and water. Never use organic solvents to remove material from skin and eyes. For more information on the safe handling of this material, please refer to the Material Safety Data Sheet before use.\n\n# RECOMMENDED DYMAX LITERATURE\n\n|  LIT010A | Guide to Selecting and Using UV Light-Curing Systems  |\n| --- | --- |\n|  LIT019 | Light-Curable Materials for Electronic Assembly  |\n|  LIT051A | UVCS UV Light-Curing Conveyor Systems  |\n|  LIT077 | Chemical Safety  |\n|  LIT133 | UV Light-Curing System Safety Considerations  |\n|  LIT159 | ACCU-CAL™ 50 Radiometer  |\n|  LIT206 | Flood and Focused-Beam UV Light-Curing Systems  |\n|  LIT218 | BlueWave® 200 UV Light-Curing Spot Lamp  |\n|  LIT238 | BlueWave® 75 UV Light-Curing Spot Lamp  |\n|  LIT267 | BlueWave® LED Prime UVA Spot-Curing System  |\n|  LIT276 | ACCU-CAL™ 50-LED Radiometer  |\n|  LIT290 | ACCU-CAL™ 150 Radiometer  |\n\nLiterature is available through our website, www.dymax.com, or by calling any Dymax location.",
      "images": [],
      "dimensions": {
        "dpi": 93,
        "height": 1023,
        "width": 791
      },
      "tables": [],
      "hyperlinks": [
        "http://www.dymax.com/"
      ],
      "header": null,
      "footer": null
    }
  ],
  "model": "mistral-ocr-latest",
  "usage_info": {
    "pages_processed": 3,
    "doc_size_bytes": 132358
  },
  "document_annotation": null
}
