Repository: vineetpadia/glueguy

# Glueguy Lab

Spreadsheet-style adhesive selector plus a larger McMaster-derived engineering reference library.

## Run locally

```bash
python3 -m http.server 4317 --bind 0.0.0.0
```

Open `http://127.0.0.1:4317/` on the host, or from another machine on the same LAN/VPN open `http://<host-ip>:4317/`.

## Catalog pipeline

1. Crawl McMaster glue families into raw JSON.

```bash
python scripts/mcmaster_glue_pipeline.py --max-pages 220 --output data/mcmaster-glues.json
```

2. Enrich the representative McMaster part page for each family into a reusable detail cache.

```bash
python scripts/enrich_mcmaster_product_details.py
```

File: data/tds-cache/e6000-spray-adhesive.mistral.json
{
  "pages": [
    {
      "index": 0,
      "markdown": "Technical\n\nData Sheet\n\nE6000® SPRAY ADHESIVE\n\nUSA CANADA\n\nELECTRIC PRODUCTS\n\nELECTRIC PRODUCTS, INC.\n\nManufacturing Facility\n\n101 Dixie Mae Drive\n\nPineville, Louisiana\n\neclecticproducts.com\n\n800.349.4667\n\nISO 9001:2008\n\nCompliant\n\nQuality Management Systems\n\nAdministration Office\n\nEugene, Oregon\n\neclecticproducts.com\n\n800.693.4667\n\n![img-0.jpeg](img-0.jpeg)\n8.0 fl oz | 236.5 mL spray bottle\n\n# No Odor, Interior / Exterior &amp; Multi-Purpose\n\n## PRODUCT DESCRIPTION\n\nE6000 Spray Adhesive is a permanent, multi-purpose latex-based spray applied adhesive without the toxic smells, fumes or unhealthy side effects. It works great for surface area applications and adhering/mounting lightweight materials.\n\n## WHERE TO USE / APPLICATIONS\n\n|  SAFE & EASY | GREAT FOR | USE ON | DEPENDABLE  |\n| --- | --- | --- | --- |\n|  No Odor, Easy Water Clean-Up, No Harsh Chemicals. | Craft / Décor / Home Repairs\nScrapbooking / Photos & Framing / Hobby / School\nHome Office & more! | Paper, Wood, Poster Board, Cardboard, Photos, Foil, Medium to Heavy-Weight Fabrics, Vinyl, Foam, Styrofoam®, Glass, Felt, Plastic, Rubber, Leather & Metals. | Strong, Translucent, Flexible, Permanent Bond. Photo-Safe. Resists Water, Bleed-Through & Yellowing.  |\n\n## FEATURES AND BENEFITS\n\n### NO ODOR FORMULA\n\nNO toxic smells/fumes or unhealthy side effects from using E6000 Spray Adhesive. No more strong odor, headaches, coughing, dizziness, etc.\n\n### NO MESS &amp; E-Z WATER CLEAN-UP\n\nClean-up is a breeze – Just use water. No more sticky mess.\n\n### MULTI-PURPOSE\n\nUse for all kinds of projects! Anything from home repairs, to crafting, for hobby/school or office projects, to décor, scrapbooking, photos &amp; framing, to scenery building and much more!\n\n### VERSATILE\n\nUse on paper, wood, poster board, cardboard, photos, foil, medium to heavy-weight fabrics, vinyl, upholstery batting, foams, Styrofoam®, glass, felt, plastic, rubber, leather, metals &amp; more!\n\n### EXTREMELY STRONG\n\nLab testing results prove that E6000 Spray Adhesive forms a stronger bond on most materials used around the home, at work and by crafters.\n\n### DEPENDABLE\n\nStrong, flexible, permanent bond. Resists water. Won't yellow. Can be used indoors or outdoors.\n\n### MORE FRIENDLY...\n\nWhen used as recommended, this latex-based adhesive isn't harmful to people or the environment. The product contains VERY LOW VOCs, has NO harsh chemicals, is CARB compliant, requires NO Prop 65 warnings and uses no propellants or solvents. It is an OUTSTANDING solution for your spray adhesive needs.\n\n### PHOTO SAFE\n\nThe lignin-free formula has a low pH, making it great to use on photographs.\n\n### SUPER E-Z TO USE\n\nPumps out in a fine, even spray mist that is solvent &amp; propellant-free.\n\n### RESISTS BLEED-THROUGH\n\nResists bleed-through – unless the consumer intentionally saturates the substrate for unique projects. Once dry, the adhesive helps form a barrier that helps protect material.\n\n### TRANSLUCENT\n\nDries to a translucent \"color\" that is virtually invisible when dry.\n\nE6000® SPRAY Adhesive – Rev 07 – Effective: 2015April / Approved: 35TMorgan",
      "images": [
        {
          "id": "img-0.jpeg",
          "top_left_x": 81,
          "top_left_y": 523,
          "bottom_right_x": 219,
          "bottom_right_y": 755,
          "image_base64": null,
          "image_annotation": null
        }
      ],
      "dimensions": {
        "dpi": 93,
        "height": 1023,
        "width": 791
      },
      "tables": [],
      "hyperlinks": [],
      "header": null,
      "footer": null
    },
    {
      "index": 1,
      "markdown": "Technical\n\nData Sheet\n\nE6000® SPRAY ADHESIVE\n\nU.S.A. CANADA\n\nNo Odor, Interior / Exterior &amp; Multi-Purpose\n\n![img-1.jpeg](img-1.jpeg)\n8.0 fl oz | 236.5 mL spray bottle\n\n# TECHNICAL INFORMATION\n\n|  PHYSICAL & PERFORMANCE PROPERTIES  |   |   |   |\n| --- | --- | --- | --- |\n|  Technology: | Water-based formula | Coverage: | 8.0 fl oz bottle – 50 sq ft @ 2 mils (0002\") film thickness; or 25 sq ft @ 4 mils (0.004\") film thickness  |\n|  Color: | Translucent white |  |   |\n|  VOC: | 4.00577% |  |   |\n|  Solvent: | None |  |   |\n|  Flammable: | No |  |   |\n|  Density: | 1.04 g/mL | Application temperature: | Best applied between 50 – 130 °F / 10 – 54 °C  |\n|  Viscosity: | <500 cps | Service temperature / heat resistance: | 30 - 150 °F / -1 – 65 °C  |\n|  pH: | 4 - 5 | Storage temperature: | Store above 40 °F / 4 °C  |\n|  Weight per gallon: | 8.66 lbs/gal | Dry time: | Varies by material and conditions  |\n|  Chemical resistance: | None |  |   |\n|  Water resistance: | Cured adhesive has good water resistance | Clean-up: | Warm to hot water  |\n|  UV resistance: | Cured adhesive has adequate UV resistance | Paintable: | Yes  |\n|  Odor: | Odorless | Shelf life: | 3 years — ASTM D-478301  |\n|  Flexible: | Yes |  |   |\n|  Freeze/thaw stability: | Stable |  |   |\n\n# DIRECTIONS and APPLICATION NOTES\n\nAlways test a small area before full use.\n\nStep 1 Turn upside down and SHAKE VIGOROUSLY before using.\n\nStep 2 Protect surrounding area from overspray.\n\nStep 3 Point spray tip away from face.\n\nStep 4 Hold bottle 8-10 inches away from surface.\n\nStep 5 PAPER, PHOTOS, CARDBOARD &amp; FOIL: Spray a thin, light coat to one surface. Join materials and continue to apply pressure periodically making sure to secure corners. Allow to dry 1-3 minutes.\n\nPOROUS MATERIALS (including foams and Styrofoam™): Spray a heavy coat to both surfaces to be joined. Mate surfaces together. Allow to dry.*\n\nNON-POROUS MATERIALS: Spray a light coat to one surface. Mate surfaces together. Allow to dry.*\n\nStep 6 IMPORTANT – CLEAN AFTER EACH USE: To prevent clogging, remove and rinse nozzle/straw. Pump warm tap water through sprayer, until all adhesive is cleared out. Then dry, replace in the bottle, secure cap.\n\nStep 7 KEEP FROM FREEZING\n\n*Maximum strength may not be reached for 1-5 hours. Styrofoam™ may require an overnight cure. Not recommended for use on Vellum.\n\nFor technical assistance, call 800.767.4667.\n\n# HEALTH and SAFETY\n\nBefore working with this product, read and become familiar with information concerning hazards, proper use and handling. SDS is available on line at:\n\neclecticproducts.com/sds/sds-e6000-spray-english.pdf;\n\nto request an SDS, please send an e-mail to sds@eclecticproducts.com or call 800.333.9826.\n\nE6000® SPRAY Adhesive – Rev 07 – Effective: 2015April / Approved: 35TMorgan",
      "images": [
        {
          "id": "img-1.jpeg",
          "top_left_x": 81,
          "top_left_y": 142,
          "bottom_right_x": 219,
          "bottom_right_y": 373,
          "image_base64": null,
          "image_annotation": null
        }
      ],
      "dimensions": {
        "dpi": 93,
        "height": 1023,
        "width": 791
      },
      "tables": [],
      "hyperlinks": [],
      "header": null,
      "footer": null
    },
    {
      "index": 2,
      "markdown": "Technical\n\nData Sheet\n\nE6000® SPRAY ADHESIVE\n\nNo Odor, Interior / Exterior &amp; Multi-Purpose\n\nUSA CANADA\n\n# LIMITED WARRANTY\n\nThe product is warranted against any defect in materials or workmanship under normal use for a period of 180 days after the date of purchase. The product is also warranted under any implied warranties provided under applicable state law, including, without limitation, the implied warranty of merchantability and the implied warranty of fitness for a particular purpose, for a period of 180 days after the date of purchase. This warranty covers only the original buyer of the product. For warranty service, the buyer should contact the store where the product was purchased, or write Eclectic Products, Inc., P.O. Box 4450, Pineville LA 71360 or call 800.767.4667. This warranty gives you specific legal rights, and you also have other rights, which vary from state to state.\n\nE6000® SPRAY Adhesive – Rev 07 – Effective: 2015April / Approved: 35TMorgan",
      "images": [],
      "dimensions": {
        "dpi": 93,
        "height": 1023,
        "width": 791
      },
      "tables": [],
      "hyperlinks": [],
      "header": null,
      "footer": null
    }
  ],
  "model": "mistral-ocr-latest",
  "usage_info": {
    "pages_processed": 3,
    "doc_size_bytes": 407156
  },
  "document_annotation": null
}

File: data/tds-cache/epotek-301.mistral.json
{
  "pages": [
    {
      "index": 0,
      "markdown": "EPOXY TECHNOLOGY\n\nEPO-TEK® 301\nTechnical Data Sheet\nFor Reference Only\nSpectrally Transparent Epoxy\n\nDate: August 2024\nRev: XIV\nNo. of Components: Two\nMix Ratio by Weight: 20 : 5\nSpecific Gravity: Part A: 1.15 Part B: 0.87\nPot Life: 1-2 Hours\nShelf Life- Bulk: One year at room temperature\n\nRecommended Cure: 65°C / 2 Hours\nMinimum Alternative Cure(s):\nMay not achieve performance properties listed below\n65°C / 1 Hour\n23°C / 24 Hours\n\n# NOTES:\n- Container(s) should be kept closed when not in use.\n- Filled systems should be stirred thoroughly before mixing and prior to use.\n- Performance properties (rheology, conductivity, others) of the product may vary from those stated on the data sheet when bi-pak/syringe packaging or post-processing of any kind is performed. Epoxy's warranties shall not apply to any products that have been reprocessed or repackaged from Epoxy's delivered status/container into any other containers of any kind, including but not limited to syringes, bi-paks, cartridges, pouches, tubes, capsules, films or other packages.\n- Syringe packaging will impact initial viscosity and effective pot life, potentially beyond stated parameters.\n- TOTAL MASS SHOULD NOT EXCEED 25 GRAMS\n\nProduct Description: EPO-TEK® 301 is a two component, room temperature curing epoxy featuring very low viscosity, and excellent optical-mechanical properties.\n\nTypical Properties: Cure condition: Varies as required Different batches, conditions &amp; applications yield differing results.\nData below is not guaranteed. To be used as a guide only, not as a specification. * denotes test on lot acceptance basis\n\n|  PHYSICAL PROPERTIES:  |   |   |   |\n| --- | --- | --- | --- |\n|  * Color (before cure): | Part A: Clear/Colorless | Part B: Clear/Colorless |   |\n|  * Consistency: | Pourable liquid |  |   |\n|  * Viscosity (23°C) @ 100 rpm: | 100 - 200 | cPs |   |\n|  Thixotropic Index: | N/A |  |   |\n|  * Glass Transition Temp: | ≥ 65 | °C (Dynamic Cure: 20-200°C/ISO 25 Min; Ramp -10-200°C @20°C/Min) |   |\n|  Coefficient of Thermal Expansion (CTE): |  |  |   |\n|  Below Tg: | 39 | x 10⁻⁶ in/in°C |   |\n|  Above Tg: | 98 | x 10⁻⁶ in/in°C |   |\n|  Shore D Hardness: | 85 |  |   |\n|  Lap Shear @ 23°C: | > 2,000 | psi |   |\n|  Die Shear @ 23°C: | ≥ 10 | Kg | 3,556 psi  |\n|  Degradation Temp: | 430 | °C |   |\n|  Weight Loss: |  |  |   |\n|  @ 200°C: | 0.12 | % |   |\n|  @ 250°C: | 0.13 | % |   |\n|  @ 300°C: | 0.39 | % |   |\n|  Suggested Operating Temperature: | < 300 | °C (Intermittent) |   |\n|  Storage Modulus: | 436,249 | psi |   |\n|  * Particle Size: | N/A |  |   |\n|  ELECTRICAL AND THERMAL PROPERTIES:  |   |   |\n| --- | --- | --- |\n|  Thermal Conductivity: | N/A |   |\n|  Volume Resistivity @ 23°C: | ≥ 1 x 10¹³ | Ohm-cm  |\n|  Dielectric Constant (1KHz): | 4.00 |   |\n|  Dissipation Factor (1KHz): | 0.016 |   |\n|  OPTICAL PROPERTIES @ 23°C:  |   |   |\n| --- | --- | --- |\n|  Spectral Transmission: | ≥ 99% @ 382-980 | nm  |\n|   |  ≥ 97% @ 980-1,640 | nm  |\n|   |  ≥ 95% @ 1,640-2,040 | nm  |\n|  Refractive Index: | 1.519 @ 589 | nm  |\n\nEpoxies and Adhesives for Demanding Applications™\n\nThis information is based on data and tests believed to be accurate. Epoxy Technology, Inc. makes no warranties (expressed or implied) as to its accuracy and assumes no liability in connection with any use of this product.\n\nEPOXY TECHNOLOGY, INC.\n\n14 FORTUNE DRIVE, BILLERICA, MA 01821 (978) 667-3805, FAX (978) 663-9782\n\nwww.epotek.com\n\nA Meridian Adhesives Group Company",
      "images": [],
      "dimensions": {
        "dpi": 93,
        "height": 1023,
        "width": 791
      },
      "tables": [],
      "hyperlinks": [],
      "header": null,
      "footer": null
    },
    {
      "index": 1,
      "markdown": "EPOXY TECHNOLOGY\n\nEPO-TEK® 301\nTechnical Data Sheet\nFor Reference Only\nSpectrally Transparent Epoxy\n\n# EPO-TEK® 301 Advantages &amp; Suggested Application Notes:\n\n- Semiconductor: optical glob top or underfill; adhesion to common wafer passivation, solder mask and flex circuits; compatible with LED die, Si, Ga As.\n- PCB: general potting and protection over FR4, flex, or ceramic PCBs.\n- Fiber Optic:\n- Adhesive for glass and plastic fibers; wicking into fiber bundles used in patch cords, or sensor devices; adhesive/seal/encapsulant used for fiber packaging and components; transmission of IR up to 2500 nm; terminating fibers into ferrules; fiber coupling and splicing.\n- Opto-electronic:\n- LCD/LED adhesive for laminating glass layers; adhesion to PET plastic; general potting, encapsulation, and protection; spectral transmission in VIS and IR light; adhesive/encapsulant for VCSEL's packaged devices; resisting yellowing per ASTM D1925; adhesive for precision optics including lens, prism, beam splitter cubes, mirrors, and diodes, found in university, research communities.\n- NASA approved, low outgassing epoxy - http://outgassing.nasa.gov/\n- For an ISO 10993 biocompatible version, see EPO-TEK® MED-301.\n\nEpoxies and Adhesives for Demanding Applications™\n\nThis information is based on data and tests believed to be accurate. Epoxy Technology, Inc. makes no warranties (expressed or implied) as to its accuracy and assumes no liability in connection with any use of this product.\n\nEPOXY TECHNOLOGY, INC.\n\n14 FORTUNE DRIVE, BILLERICA, MA 01821 (978) 667-3805, FAX (978) 663-9782\n\nwww.epotek.com\n\nA Meridian Adhesives Group Company",
      "images": [],
      "dimensions": {
        "dpi": 93,
        "height": 1023,
        "width": 791
      },
      "tables": [],
      "hyperlinks": [],
      "header": null,
      "footer": null
    }
  ],
  "model": "mistral-ocr-latest",
  "usage_info": {
    "pages_processed": 2,
    "doc_size_bytes": 553480
  },
  "document_annotation": null
}

File: data/tds-cache/epotek-353nd.mistral.json
{
  "pages": [
    {
      "index": 0,
      "markdown": "EPOXY TECHNOLOGY\n\nEPO-TEK® MED-353ND Technical Data Sheet For Reference Only Biocompatible/High Temperature Epoxy ISO 10993 Tested/Fully Compliant\n\nDate: February 2021\n\nRev: VI\n\nNo. of Components: Two\n\nMix Ratio by Weight: 10 : 1\n\nSpecific Gravity: Part A: 1.20 Part B: 1.02 Syringe: 1.19\n\nPot Life: ≤ 3 Hours\n\nShelf Life- Bulk: One year at room temperature\n\nShelf Life- Syringe: 6 months at -40°C\n\nBiocompatible Certified Cure: 150°C / 1.5 Hours\n\nAlternative biocompatible cure schedules may be possible, but have not been certified. Contact med@epotek.com with any questions.\n\n# NOTES:\n\n- Container(s) should be kept closed when not in use.\n- Filled systems should be stirred thoroughly before mixing and prior to use.\n- Performance properties (rheology, conductivity, others) of the product may vary from those stated on the data sheet when bi-pak/syringe packaging or post-processing of any kind is performed. Epoxy's warranties shall not apply to any products that have been reprocessed or repackaged from Epoxy's delivered status/container into any other containers of any kind, including but not limited to syringes, bi-paks, cartridges, pouches, tubes, capsules, films or other packages.\n- Syringe packaging will impact initial viscosity and effective pot life, potentially beyond stated parameters.\n- If product crystallizes in storage, place container in warm oven until crystallization disappears. Please refer to Tech Tip #7 on website.\n- TOTAL MASS SHOULD NOT EXCEED 25 GRAMS\n\nProduct Description: EPO-TEK® MED-353ND is a biocompatible, high temperature, high Tg, and high strength epoxy. It has decades of use and reliability in medical device designs worldwide. Medical applications span from fiber optics and endoscopes, to implants, to diagnostic equipment, to imaging modalities, to surgical tooling. It has high adhesion to SST, titanium, ceramics, glass and most plastic, as well as high chemical and moisture resistance.\n\nTypical Properties: Cure condition: 150°C / 1.5 Hours Different batches, conditions &amp; applications yield differing results.\n\nData below is not guaranteed. To be used as a guide only, not as a specification. * denotes test on lot acceptance basis\n\n## PHYSICAL PROPERTIES:\n\n|  * Color (before cure): | Part A: Clear | Part B: Amber  |\n| --- | --- | --- |\n|  * Consistency: | Pourable liquid |   |\n|  * Viscosity (23°C) @ 50 rpm: | 3,000-5,000 | cPs  |\n|  Thixotropic Index: | N/A |   |\n|  * Glass Transition Temp: | ≥ 90 | °C (Dynamic Cure: 20-200°C/ISO 25 Min; Ramp -10-200°C @20°C/Min)  |\n|  Coefficient of Thermal Expansion (CTE): |  |   |\n|  Below Tg: | 51 | x 10⁻⁶ in/in°C  |\n|  Above Tg: | 178 | x 10⁻⁶ in/in°C  |\n|  Shore D Hardness: | 85 |   |\n|  Lap Shear @ 23°C: | > 2,000 | psi  |\n|  Die Shear @ 23°C: | ≥ 10 | Kg 3,556 psi  |\n|  Degradation Temp: | 413 | °C  |\n|  Weight Loss: |  |   |\n|  @ 200°C: | 0.48 | %  |\n|  @ 250°C: | 0.74 | %  |\n|  @ 300°C: | 1.27 | %  |\n|  Suggested Operating Temperature: | < 350 | °C (Intermittent)  |\n|  Storage Modulus: | 464,126 | psi  |\n|  * Particle Size: | N/A |   |\n\n## OPTICAL PROPERTIES:\n\n|  Spectral Transmission: | > 89% @ 860-1600 | nm  |\n| --- | --- | --- |\n|  Refractive Index: | 1.5701 @589 | nm  |\n\nEpoxies and Adhesives for Demanding Applications™\n\nThis information is based on data and tests believed to be accurate. Epoxy Technology, Inc. makes no warranties (expressed or implied) as to its accuracy and assumes no liability in connection with any use of this product.\n\nEPOXY TECHNOLOGY, INC.\n\n14 FORTUNE DRIVE, BILLERICA, MA 01821 (978) 667-3805, FAX (978) 663-9782\n\nwww.epotek.com\n\nA Meridian Adhesives Group Company",
      "images": [],
      "dimensions": {
        "dpi": 93,
        "height": 1023,
        "width": 791
      },
      "tables": [],
      "hyperlinks": [],
      "header": null,
      "footer": null
    },
    {
      "index": 1,
      "markdown": "Selected Applications for EPO-TEK® MED-353ND\n\nepotek.com\n\n# Fiber and Electro-Optics\n\n- Impregnating and terminating fiber optic image bundles and light guides, adhesive for flexible endoscopes, adhesion to plastic and glass optical fibers, structural and near hermetic sealing of glass, ceramic and metals\n- Manufacture of all kinds of endoscopes, such as, laryngoscopes, gastroscopes, broncho-scopes and micro ophthalmoscopes; healthcare optics for colonoscopy, urology, and otolaryngology\n\n# Imaging Technologies\n\n- OCT using NIR laser for cardiac and ophthalmic imaging\n- Endoscopy with camera and video interface\n- Ultrasound imaging, capsule endoscopes for GI tract viewing and monitoring\n- Temperature probes integration, subcomponent bonding and final assembly of MRI and CT machines\n\n# Ultrasound / Ultrasonic\n\n- Adhesive for catheter delivered surgical mapping. 3D imaging and mapping catheters; catheter ultrasound for cardiac therapy, such as AFib treatments\n- Front-end ultrasound fabrication adhesive responsible for PZT arrays\n- Back-end PZT processes enabling transducers, ultrasound probe repair adhesive\n\n# Life Sciences and MicroFluidics\n\n- DNA and gene sequencers, readers and amplification circuits\n- Potting, over-coating and weather proofing, fitness style wrist watches and wearable devices\n\n# Device and Diagnostics\n\n- Sensor integration and subcomponents for respiratory, anesthesia, vapor and suction; gas and liquid flow monitoring\n- SpO₂ patient monitoring; capnography, gas analyzers and flow meters\n- Widely used adhesive for pressure and pH monitoring catheters\n\n# Implantable Devices\n\n- Subcomponents for Ventricular Assist Devices (VAD) fabrication including pumps, coils and magnets\n- Adhesive for ophthalmic implants; plastic bonding in intraocular lens (IOL) Micro sensors for intraocular pressure\n- Hearing aids and implants; acoustic circuits and structural assembly\n- Enabling neurostimulator technologies used for sleep apnea, bladder control and other conditions\n- Adhesive for pacemakers, ICDs and IPGs\n- Neurovascular implants treating aneurysm, stroke, epilepsy and Parkinson's Disease\n\n# Surgical Tools\n\n- High power laser optics for general, reconstructive and cosmetic surgery\n- Dental device adhesive, lighting or hand instrument\n- Adhesive for neurovascular surgical delivery systems and coils for treating aneurysms\n- Fabrication of Rf Ablation catheters, electro-surgical tool for tissue removal\n- Laser for peripheral artery disease (PAD); atherectomy technologies\n- Impregnating coil motors in orthopedic bone saws\n\n![img-0.jpeg](img-0.jpeg)\nStrength of MED-353ND with Disinfectant Soaking\n\n![img-1.jpeg](img-1.jpeg)\n\n# MED-353ND Test Parameters\n\n- Adhesive cured: 150°C/1hr\n- Surfaces: 2mm x 2mm ceramic onto glass substrates\n- # of estimated cycles based on retaining 50% of initial strength\n- 1 cycle defined as 20 min exposure\n- 360 cycles (5d) for GA - estimated\n- 500 cycles for PAA - estimated\n\n![img-2.jpeg](img-2.jpeg)\nMED-353ND Bonding Strength to Various Plastics\n\n![img-3.jpeg](img-3.jpeg)\n\n![img-4.jpeg](img-4.jpeg)\n\n![img-5.jpeg](img-5.jpeg)\n\n![img-6.jpeg](img-6.jpeg)\n\n![img-7.jpeg](img-7.jpeg)\n\n# MED-353ND Test Conditions\n\n- Adhesive cured: 150°C/1hrs (PEEK, PEI), 135°C/1.5hrs (PPS), 110°C/2hrs (PC)\n- Surfaces: 2mm x 2mm ceramic onto plastics\n- Oxygen plasma, 100ml/min flow rate\n\n- 12 chips per substrate\n- 1min and 5 min exposure time comparison\n- Delay time = the duration after plasma etch, before die placement\n\n![img-8.jpeg](img-8.jpeg)\nIndex of Refraction vs. Wavelength EPO-TEK® MED-353ND\n\nEPOXY TECHNOLOGY\n\nEpoxy Technology Inc.\n\n14 Fortune Drive • Billerica, MA 01821\n\nphone 978-667-3805 fax 978-663-9782\n\nmed@epotek.com\n\n© Epoxy Technology Inc. 2018",
      "images": [
        {
          "id": "img-0.jpeg",
          "top_left_x": 12,
          "top_left_y": 450,
          "bottom_right_x": 238,
          "bottom_right_y": 608,
          "image_base64": null,
          "image_annotation": null
        },
        {
          "id": "img-1.jpeg",
          "top_left_x": 246,
          "top_left_y": 450,
          "bottom_right_x": 469,
          "bottom_right_y": 608,
          "image_base64": null,
          "image_annotation": null
        },
        {
          "id": "img-2.jpeg",
          "top_left_x": 47,
          "top_left_y": 659,
          "bottom_right_x": 186,
          "bottom_right_y": 786,
          "image_base64": null,
          "image_annotation": null
        },
        {
          "id": "img-3.jpeg",
          "top_left_x": 202,
          "top_left_y": 670,
          "bottom_right_x": 268,
          "bottom_right_y": 773,
          "image_base64": null,
          "image_annotation": null
        },
        {
          "id": "img-4.jpeg",
          "top_left_x": 272,
          "top_left_y": 645,
          "bottom_right_x": 414,
          "bottom_right_y": 786,
          "image_base64": null,
          "image_annotation": null
        },
        {
          "id": "img-5.jpeg",
          "top_left_x": 47,
          "top_left_y": 794,
          "bottom_right_x": 193,
          "bottom_right_y": 923,
          "image_base64": null,
          "image_annotation": null
        },
        {
          "id": "img-6.jpeg",
          "top_left_x": 202,
          "top_left_y": 798,
          "bottom_right_x": 268,
          "bottom_right_y": 884,
          "image_base64": null,
          "image_annotation": null
        },
        {
          "id": "img-7.jpeg",
          "top_left_x": 272,
          "top_left_y": 798,
          "bottom_right_x": 414,
          "bottom_right_y": 923,
          "image_base64": null,
          "image_annotation": null
        },
        {
          "id": "img-8.jpeg",
          "top_left_x": 456,
          "top_left_y": 644,
          "bottom_right_x": 775,
          "bottom_right_y": 831,
          "image_base64": null,
          "image_annotation": null
        }
      ],
      "dimensions": {
        "dpi": 93,
        "height": 1023,
        "width": 791
      },
      "tables": [],
      "hyperlinks": [],
      "header": null,
      "footer": null
    },
    {
      "index": 2,
      "markdown": "# Biocompatibility Approvals\n\n- EPO-TEK® MED-353ND cured at 150°C for 1.5 hours has been tested and is ISO 10993 Certified, meeting Hemolysis (10993-4), Cytotoxicity (10993-5), Implantation (10993-6) Intracutaneous (10993-10), Sensitization (10993-10) and Systemic Toxicity (10993-11) test protocols.\n\n# Sterilization Information\n\n- Epoxy performance is most influenced by surface preparation and cleanliness, overall process and handling, and finally proper curing selection. While bulk samples of MED-353ND may resist sterilization technologies such as autoclave steam, gaseous technologies, gamma radiation as well as liquid disinfectants, the glue joints may differ. All users need to determine the suitability of MED-353ND for their given application.\n- MED-353ND was found compatible with 100 cycles of Sterrad® 100NX at standard concentration. With prior Sterrad® generation models, it received an \"excellent\" compatibility rating after 500 cycles.\n- MED-353ND is generally regarded for resisting few cycles of ETO and gamma radiation.\n- MED-353ND can survive more than 360 cycles of liquid disinfection based on glutaraldehyde (3.4% concentration) and peracetic acid (0.23% concentration before significant deterioration of the glue joint).\n\n# Packaging Availability\n\n- EPO-TEK® MED-353ND is available in specialty packaging such as Pre-Mixed Frozen Syringes (PMF), Bi-Paks, or bulk (A &amp; B containers).\n- A Bi-Pak video tutorial can be found here: http://www.epotek.com/site/technical-material/application-video-tutorials/117-effective-handling-and-mixing-of-epo-tek®-bi-packs.html\n- A video tutorial on handling frozen syringes can be found here: http://www.epotek.com/site/technical-material/application-video-tutorials/231-proper-receiving-and-thawing.html\n\nSterrad® is a registered trademark of J &amp; J Company. EPO-M353ND-02\n\nEPOXY TECHNOLOGY\n\nEpoxy Technology Inc.\n14 Fortune Drive • Billerica, MA 01821\nphone 978-667-3805 fax 978-663-9782\nmed@epotek.com\n\n© Epoxy Technology Inc. 2018",
      "images": [],
      "dimensions": {
        "dpi": 93,
        "height": 1023,
        "width": 791
      },
      "tables": [],
      "hyperlinks": [],
      "header": null,
      "footer": null
    }
  ],
  "model": "mistral-ocr-latest",
  "usage_info": {
    "pages_processed": 3,
    "doc_size_bytes": 1645985
  },
  "document_annotation": null
}

File: data/tds-cache/epotek-h20e.mistral.json
{
  "pages": [
    {
      "index": 0,
      "markdown": "EPOXY TECHNOLOGY\n\nEPO-TEK® H20E\nTechnical Data Sheet\nFor Reference Only\nElectrically Conductive, Silver Epoxy\n\nDate: August 2024\nRev: XIX\nNo. of Components: Two\nMix Ratio by Weight: 1 : 1\nSpecific Gravity: Part A: 2.03  Part B: 3.07  Syringe: 2.67\nPot Life: 2.5 Days\nShelf Life- Bulk: One year at room temperature\nShelf Life- Syringe: One year at -40°C\n\nRecommended Cure: 150°C / 1 Hour\nMinimum Alternative Cure(s):\nMay not achieve performance properties below\n150°C / 5 Minutes\n120°C / 15 Minutes\n80°C / 3 Hours\n\n# NOTES:\n- Container(s) should be kept closed when not in use.\n- Filled systems should be stirred thoroughly before mixing and prior to use.\n- Performance properties (rheology, conductivity, others) of the product may vary from those stated on the data sheet when bi-pak/syringe packaging or post-processing of any kind is performed. Epoxy's warranties shall not apply to any products that have been reprocessed or repackaged from Epoxy's delivered status/container into any other containers of any kind, including but not limited to syringes, bi-paks, cartridges, pouches, tubes, capsules, films or other packages.\n\nProduct Description: EPO-TEK® H20E is a two component, 100% solids silver-filled epoxy system designed specifically for chip bonding in microelectronic and optoelectronic applications. It is also used extensively for thermal management applications due to its high thermal conductivity. It has proven itself to be extremely reliable over many years of service and is still the conductive adhesive of choice for new applications. Also available in a single component frozen syringe.\n\nTypical Properties: Cure condition: 150°C / 1 Hour  Different batches, conditions &amp; applications yield differing results.\nData below is not guaranteed. To be used as a guide only, not as a specification. * denotes test on lot acceptance basis\n\nPHYSICAL PROPERTIES:\n\n|  Color (before cure): | Part A: Silver | Part B: Silver  |\n| --- | --- | --- |\n|  Consistency: | Smooth thixotropic paste  |   |\n|  Viscosity (23°C) @ 100 rpm: | 2,200 - 3,200 | cPs  |\n|  Thixotropic Index: | 4.6 |   |\n|  Glass Transition Temp: | ≥ 80 | °C (Dynamic Cure: 20-200°C/ISO 25 Min; Ramp -10-200°C @20°C/Min)  |\n|  Coefficient of Thermal Expansion (CTE): |  |   |\n|  Below Tg: | 31 | x 10⁻⁶ in/in°C  |\n|  Above Tg: | 158 | x 10⁻⁶ in/in°C  |\n|  Shore D Hardness: | 75 |   |\n|  Lap Shear @ 23°C: | 1,475 | psi  |\n|  Die Shear @ 23°C: | ≥ 10 | Kg 3,556 psi  |\n|  Degradation Temp: | 425 | °C  |\n|  Weight Loss: |  |   |\n|  @ 200°C: | 0.59 | %  |\n|  @ 250°C: | 1.09 | %  |\n|  @ 300°C: | 1.67 | %  |\n|  Suggested Operating Temperature: | < 300 | °C (Intermittent)  |\n|  Storage Modulus: | 808,700 | psi  |\n|  Ion Content | Cl⁻: 73 ppm | Na⁺: 2 ppm  |\n|   |  NH₄⁺: 98 ppm | K⁺: 3 ppm  |\n|  Particle Size: | ≤ 45 | microns  |\n\nELECTRICAL AND THERMAL PROPERTIES:\n\n|  Thermal Conductivity: | 2.5 | W/mK based on standard method: Laser Flash  |\n| --- | --- | --- |\n|  Thermal Conductivity: | 29 | W/mK based on Thermal Resistance Data: R = L x K⁻¹ x A⁻¹  |\n|  Thermal Resistance (Junction to Case): |  | TO-18 package with nickel-gold metallized 20 x 20 mil chips and bonded with H20E (2mils thick)  |\n|   |  | EPO-TEK® H20E: 6.7 to 7.0°C/W  |\n|   |  | Solder: 4.0 to 5.0°C/W  |\n|  * Volume Resistivity @ 23°C: | ≤ 0.0004 | Ohm-cm  |\n\nEpoxies and Adhesives for Demanding Applications™\nThis information is based on data and tests believed to be accurate. Epoxy Technology, Inc. makes no warranties (expressed or implied) as to its accuracy and assumes no liability in connection with any use of this product.\nEPOXY TECHNOLOGY, INC.\n14 FORTUNE DRIVE, BILLERICA, MA 01821 (978) 667-3805, FAX (978) 663-9782\nwww.epotek.com\nA Meridian Adhesives Group Company",
      "images": [],
      "dimensions": {
        "dpi": 93,
        "height": 1023,
        "width": 791
      },
      "tables": [],
      "hyperlinks": [],
      "header": null,
      "footer": null
    },
    {
      "index": 1,
      "markdown": "EPOXY TECHNOLOGY\n\nEPO-TEK® H20E\nTechnical Data Sheet\nFor Reference Only\nElectrically Conductive, Silver Epoxy\n\n# EPO-TEK® H20E Suggested Applications\n\n- Semiconductor IC Packaging\n- Die-attaching chips to lead frames; compatible with Si and MEM's chips, 260°C lead-free reflow and JEDEC Level I packaging requirements.\n- Capable of being snap cured in-line, as well as traditional box oven techniques.\n- Adhesive for solderless flip chip packaging and ultra-fine pitch SMD printing.\n\n- Hybrid Micro-electronics\n- A comparable alternative to solder and eutectic die attach, in terms of thermal performance; very commonly no more than 1-2°C/watt difference in thermal resistance.\n- Die-attaching of quartz crystal oscillators (QCO) to the Au posts of TO-can style lead-frame.\n- Used with GaAs chips for microwave/radar applications up to 77GHz.\n- SMD attach adhesive which can be cured simultaneously with die-attach processes.\n- Compatible with Au, Ag, Ag-Pd terminations of capacitors and resistor SMDs.\n- NASA approved low outgassing adhesive.\n- Adhesive for EMI and Rf shielding of Rf, microwave and IR devices.\n\n- Electronic &amp; PCB Circuit Assembly\n- Used to make electrical contacts in acoustical applications of speakers/microphones.\n- Electrical connection of piezos to PCB. Pads of PZT are connected to many kinds of circuits using H20E, including ink jet heads, MEMs and ultrasound devices.\n- Automotive applications include pressure sensing and accelerometer circuits.\n- Electrically conductive adhesive (ECA) for connections of circuits to Cu coils in Rf antenna applications such as smart cards and RFID tags.\n- ECA for attaching SMDs to membrane switch flex circuits. Compatible with Ag-PTF and carbon graphite PCB pads. A low temperature \"solder free\" solution.\n- Solar-Photovoltaic industry\n- ECA for the electrical connection of transparent conductive oxide (TCO) to PCB pads.\n- Replacement of solder joints of Cu/Sn ribbon wire, from cell-to-cell; a common \"solar cell stringing\" adhesive.\n- Die-attach of III-V semiconductor chips to substrates used in solar concentrator technology, such as CdTe and GaAs.\n- An effective heat-sink on thermal substrates using Cu, BeO, aluminum nitride, etc.\n- Ability to be dispensed in high volumes via dots, arrays, and writing methods.\n\n- Opto-Electronic Packaging Applications\n- Adhesive for fiber optic components using DIP, Butterfly or custom hybrid IC packages. As an ECA, it attaches waveguides, die bonds laser diodes and heat sinks the high power laser circuits.\n- Die-attaching IR-detector chips onto PCBs or TO-can style headers.\n- Die-attaching LED chips to substrates using single chip packages, or arrays.\n- Adhesion to Ag, Au and Cu plated lead frames and PCBs.\n- Electrical connection of ITO to PCBs found in LCD industry.\n- A low temp ECA for OLED displays and organically printable electronics.\n\n# EPO-TEK® H20E Advantages &amp; Application Notes:\n\nProcessing Info: It can be applied by many dispensing, stamping, and screen printing techniques.\n- Dispensing: Compatible with pressure/time delivery, auger screws, fluid jetting and G27 needles, in a single-component fashion.\n- Screen Printing: Best using &gt;200 metal mesh, with polymer squeegee blade with 80D hardness.\n- Stamping: Small dots 6 mil in diameter can be realized.\n\nMiscellaneous/Other Notes:\n- Many technical papers written over 30-40 year lifetime. Contact techserv@epotek.com\n- Over 1 trillion chips attached at a single company: no failures, Six Sigma and Certified Parts Supplier award winner.\n- Versatility in curing techniques including box oven, SMT style tunnel oven, heater gun, hot plate, IR, convection, or inductor coil.\n- Many custom modified products available, for the following improvements: viscosity and appearance, flexibility and thermal conductivity. Contact techserv@epotek.com for your best recommendation.\n\nEpoxies and Adhesives for Demanding Applications™\n\nThis information is based on data and tests believed to be accurate. Epoxy Technology, Inc. makes no warranties (expressed or implied) as to its accuracy and assumes no liability in connection with any use of this product.\n\nEPOXY TECHNOLOGY, INC.\n14 FORTUNE DRIVE, BILLERICA, MA 01821 (978) 667-3805, FAX (978) 663-9782\nwww.epotek.com\n\nA Meridian Adhesives Group Company",
      "images": [],
      "dimensions": {
        "dpi": 93,
        "height": 1023,
        "width": 791
      },
      "tables": [],
      "hyperlinks": [],
      "header": null,
      "footer": null
    }
  ],
  "model": "mistral-ocr-latest",
  "usage_info": {
    "pages_processed": 2,
    "doc_size_bytes": 637443
  },
  "document_annotation": null
}
