Repository: vineetpadia/glueguy

# Glueguy Lab

Spreadsheet-style adhesive selector plus a larger McMaster-derived engineering reference library.

## Run locally

```bash
python3 -m http.server 4317 --bind 0.0.0.0
```

Open `http://127.0.0.1:4317/` on the host, or from another machine on the same LAN/VPN open `http://<host-ip>:4317/`.

## Catalog pipeline

1. Crawl McMaster glue families into raw JSON.

```bash
python scripts/mcmaster_glue_pipeline.py --max-pages 220 --output data/mcmaster-glues.json
```

2. Enrich the representative McMaster part page for each family into a reusable detail cache.

```bash
python scripts/enrich_mcmaster_product_details.py
```

File: data/tds-cache/liquid-nails-ln905.mistral.json
{
  "pages": [
    {
      "index": 0,
      "markdown": "LIQUID NAILS\n\nLANDSCAPE BLOCK &amp; STONE\n\nLN-905\n\nArchitectural Coatings\n\n## GENERAL DESCRIPTION\n\nLiquid Nails Landscape Block &amp; Stone Adhesive, LN-905, is a weather-resistant construction adhesive to prevent shifting and loosening of blocks, stones and timbers due to seasonal changes. Bonds stone, block and timber into a single, strong structure. Also ideal for repairs to loose stone, brick or block. Certified by UL Environment to meet the GREENGUARD Gold Standard as a low emitting material.\n\n## RECOMMENDED SUBSTRATES\n\nBonds To: Brick, Concrete, Timber, Slate &amp; Stone for Retaining Walls or Garden Walls, Capstones &amp; Hardscape Applications, Steps, Walkways, and Planters.\n\n## FEATURES / BENEFITS\n\n- Strong bond for masonry &amp; stone projects\n- Waterproof bond\n- Withstands extreme temperatures from -20°F (-29°C) to 140°F (49°C)\n- Ideal for repairs to loose stone, brick, or block\n- Paintable with oil or latex paint\n\n## CONFORMANCE STANDARDS\n\nVOC compliant in all regulated areas\n\n![img-0.jpeg](img-0.jpeg)\n\n## PRODUCT INFORMATION / PACKAGING\n\nLN-905 10.0 FL OZ (295 mL) Tube (12 Tubes/Carton)\n\n## LIMITATIONS OF USE\n\nFor structures greater than 3 ft. (91 cm) in height, consult manufacturer's instructions. Not recommended for water immersion applications.\n\nDo not apply to wet surfaces.\n\nFREEZE/THAW STABLE. Store product at 40°F (4°C) to 100°F (38°C). USE PRODUCT WITHIN ONE YEAR OF PURCHASE.\n\nLiquid Nails Landscape Block &amp; Stone Exterior Construction Adhesive\n\n## PRODUCT DATA\n\n- BASE: Latex\n- COLOR: White\n- APPEARANCE: Smooth\n- APPLICATION TEMPERATURE: 22°F to 120°F (-6°C to 49°C)\n- SERVICE TEMPERATURE: -20°F to 140°F (-29°C to 60°C)\n- EXTRUDABILITY: Applies easily to temperatures down to 22°F (-6°C)\n- CONSISTENCY: Paste, non-sag\n- SAG: Non-sag in normal use\n- BRIDGING: Excellent, bridges gaps to 3/8\" (9.5 mm)\n- SHEAR STRENGTH:\n- 24 hours – 350 psi\n- 48 hours – 450 psi\n- 7 days – 500 psi\n- DURABILITY: Excellent; estimated to exceed 40 years\n- WEIGHT PER GALLON: 11.00 lbs. (4.99 kg)\n- VISCOSITY: 400,000 cps\n- OPEN TIME: 15 minutes at room temperature\n- MINIMUM CURE TIME: 24 hours at room temperature\n- DRYING TIME: Completely dry in two weeks\n- FREEZE/THAW STABILITY: Passes 5 cycles\n- FLAMMABILITY: Non-flammable\n- FLASH POINT: &gt;205°F (96°C)\n- PERCENT VOLATILE: 40%\n- PERCENT SOLIDS: 60%\n- COVERAGE: Approximately 30 linear ft. (9 linear meters) using a ¼\" (6 mm) bead.\n- SHELF LIFE: One year from date of purchase\n- ODOR: Very mild latex\n- SPECIFICATIONS: Exceeds ASTM C557\n- MAX VOC: &lt; 7% by weight\n\nRead Label and Safety Data Sheet Prior to Use. See other cautions on last page.\n\nLN-905",
      "images": [
        {
          "id": "img-0.jpeg",
          "top_left_x": 52,
          "top_left_y": 550,
          "bottom_right_x": 128,
          "bottom_right_y": 653,
          "image_base64": null,
          "image_annotation": null
        }
      ],
      "dimensions": {
        "dpi": 93,
        "height": 1023,
        "width": 791
      },
      "tables": [],
      "hyperlinks": [],
      "header": null,
      "footer": null
    },
    {
      "index": 1,
      "markdown": "Landscape Block &amp; Stone\nLN-905\n\nArchitectural Coatings\nLiquid Nails Landscape Block &amp; Stone Exterior Construction Adhesive\n\n# GENERAL SURFACE PREPARATION/APPLICATION\n\nWARNING! If you scrape, sand, or remove old paint, you may release lead dust or fumes. LEAD IS TOXIC. EXPOSURE TO LEAD DUST OR FUMES CAN CAUSE SERIOUS ILLNESS, SUCH AS BRAIN DAMAGE, ESPECIALLY IN CHILDREN. PREGNANT WOMEN SHOULD ALSO AVOID EXPOSURE. Wear a properly fitted, NIOSH-approved respirator and prevent skin contact to control lead exposure. Clean up carefully with a HEPA vacuum and a wet mop. Before you start, find out how to protect yourself and your family by contacting the USEPA National Lead Information Hotline at 1-800-424-LEAD or log on to www.epa.gov/lead. Follow these instructions to control exposure to other hazardous substances that may be released during surface preparation.\n\nDIRECTIONS: Surfaces must be clean, dry, and structurally sound. Cut nozzle, puncture inner seal, and insert tube into caulking gun. Apply ¼\" (6 mm) bead along the front and back of the block. Install within 10 minutes. Note: Do not allow traffic on stairs or use of walls for 16 hours after application. Consult block manufacturer's instructions.\n\nCLEANUP: Use water to remove wet adhesive. Dried adhesive may be scraped off surface. Residue may be removed by wiping with mineral spirits.\n\nDISPOSAL: Contact your local environmental regulatory agency for guidance on disposal of unused product.\n\nPERMISSIBLE TEMPERATURES DURING APPLICATION:\nMaterial: 40 to 100°F 4 to 38°C\nAmbient: 22 to 120°F -6°C to 49°C\nSubstrate: 22 to 120°F -6°C to 49°C\n\n# PRECAUTIONS\n\nWARNING! HARMFUL IF INHALED. Sanding and grinding dusts may be harmful if inhaled. This product contains crystalline silica which can cause lung cancer or silicosis. The risk of cancer depends on the duration and level of exposure to dust from sanding surfaces. Do not breathe vapor. Do not swallow. Do not get on skin or clothing. Keep container tightly closed and sealed until ready for use. Wash thoroughly after handling. Provide fresh air ventilation during and after application and drying. Avoid the inhalation of dust or particulates arising from the application of this preparation. Use personal protective equipment as required. FIRST AID: If swallowed, rinse mouth with water (only if the person is conscious). Do not induce vomiting unless directed to do so by medical personnel. If in eyes, rinse with water for 15 minutes. Check for and remove any contact lenses. If on skin, rinse well with water. Wash with soap and water. Get medical attention if irritation develops. If inhaled, remove to fresh air. Call physician immediately. Contains isothiazolinones. May cause allergic reaction. Keep out of the reach of children. For workplace use, an SDS is available from your retailer or by calling (412) 492-5555. EMERGENCY SPILL INFORMATION: (412) 434-4515 (U.S.).\n\n© 2023 PPG Industries, Inc. All Rights Reserved. The PPG Logo is a registered trademark of PPG Industries Ohio, Inc. Liquid Nails is a registered trademark of PPG Architectural Finishes, Inc. UL Greenguard is a certification mark of UL LLC.\n\nPPG Architectural Finishes, Inc. believes the technical data presented is currently accurate: however, no guarantee of accuracy, comprehensiveness, or performance is given or implied. Improvements in coatings technology may cause future technical data to vary from what is in this bulletin. For complete, up-to-date technical information, call 1-800-441-9695.\n\nPPG\nPPG Architectural Finishes, Inc.\nOne PPG Place\nPittsburgh, PA 15272\nwww.liquidnails.com\nTechnical Services\n1-800-441-9695\nArchitect/Specifier\n1-888-PPG-IDEA\nPPG Architectural Coatings Canada Inc.\n1550 rue Ampère, Suite 500\nBoucherville (Quebec) J4B 7L4\nLN-905 10/2023",
      "images": [],
      "dimensions": {
        "dpi": 93,
        "height": 1023,
        "width": 791
      },
      "tables": [],
      "hyperlinks": [],
      "header": null,
      "footer": null
    }
  ],
  "model": "mistral-ocr-latest",
  "usage_info": {
    "pages_processed": 2,
    "doc_size_bytes": 334835
  },
  "document_annotation": null
}

File: data/tds-cache/liquid-nails-ln907.mistral.json
{
  "pages": [
    {
      "index": 0,
      "markdown": "LIQUID NAILS\n\nEXTREME HEAVY DUTY\n\nLN-907\n\nArchitectural Coatings\n\nLiquid Nails Extreme Heavy Duty Interior/Exterior Construction Adhesive\n\n# GENERAL DESCRIPTION\n\nLiquid Nails Extreme Heavy Duty Construction Adhesive, LN-907, offers outstanding adhesion, durability and performance in extreme conditions, bonding in temperatures from 22° F to 120° F. All weather, all season performance helps get the job done right in any condition. Also features a durable plastic tube for outdoor storage all year round. Certified by UL Environment to meet the GREENGUARD Gold Standard as a low emitting material.\n\n# RECOMMENDED SUBSTRATES\n\nBonds To: Wood, Plywood, OSB, Waferboard, Cementboard, Particleboard, Treated Lumber, Drywall, Brick Veneers (interior only), Imitation Stone (interior only), Tileboard, Foamboard, Ceiling Tiles, and Subflooring.\n\n# FEATURES / BENEFITS\n\nBonds in extreme temperatures from 22° (-6°C) to 120°F (49°C)\n\n2x Stronger than fasteners alone\n\nAll-Weather, All-Season Performance\n\nInterior &amp; Exterior\n\nExcellent adhesion to most common building substrates\n\nPaintable with oil or latex paint\n\n# CONFORMANCE STANDARDS\n\nVOC compliant in all regulated areas\n\nSubflooring - Meets the requirements of the APA AFG-01 specification for subfloor installation.\n\n![img-0.jpeg](img-0.jpeg)\n\n# PRODUCT INFORMATION / PACKAGING\n\nLN-907 10.0 FL OZ (295 mL) Tube (12 or 24 Tubes/Carton)\n\n# LIMITATIONS OF USE\n\nNot recommended for plastics, vinyl, ceramics, mirrors, granite, marble, installing tileboard directly to studding, and wood or laminate flooring.\n\nNot recommended for use on wood stair treads, underlayment, or Installing tileboard directly to studding.\n\nFREEZE/THAW STABLE. Store product at 40°F (4°C) to 100°F (38°C). USE PRODUCT WITHIN ONE YEAR OF PURCHASE.\n\n# PRODUCT DATA\n\nBASE: Latex\n\nCOLOR: White\n\nAPPEARANCE: Smooth\n\nAPPLICATION TEMPERATURE: 22°F to 120°F (-6°C to 49°C)\n\nSERVICE TEMPERATURE: -20°F to 140°F (-29°C to 60°C)\n\nEXTRUDABILITY: Applies easily to temperatures down to 22°F (-6°C)\n\nCONSISTENCY: Short, non-sag\n\nSAG: Non-sag in normal use\n\nBRIDGING: Excellent, bridges gapsp to 3/8\" (1 cm)\n\nSHEAR STRENGTH: 24 hours – 350 psi\n\n48 hours – 450 psi\n\n7 days – 500 psi\n\nDUABILITY: Excellent; estimated to exceed 40 years\n\nWEIGHT PER GALLON: 10.99 lbs. (5.76 kg)\n\nVISCOSITY: 200,000 cps\n\nOPEN TIME: 15 minutes at room temperature\n\nMINIMUM CURE TIME: 24 hours at room temperature\n\nDRYING TIME: Completely dry in two weeks\n\nFREEZE/THAW STABILITY: Passes 5 cycles\n\nFLAMMABILITY: Non-flammable\n\nFLASH POINT: &gt;205° F (96° C)\n\nPERCENT VOLATILE: 41%\n\nPERCENT SOLIDS: 59%\n\nCOVERAGE: Approximately 30 linear ft. (9 linear meters) using a ¼\" (6 mm) bead, for 10.0 FL OZ tube.\n\nSHELF LIFE: One year from date of purchase\n\nODOR: Very mild latex\n\nSPECIFICATIONS: Passes APA AFG-01 and ASTM C557\n\nMAX VOC: &lt; 7% by weight\n\nRead Label and Safety Data Sheet Prior to Use. See other cautions on last page.\n\nLN-907",
      "images": [
        {
          "id": "img-0.jpeg",
          "top_left_x": 52,
          "top_left_y": 575,
          "bottom_right_x": 128,
          "bottom_right_y": 676,
          "image_base64": null,
          "image_annotation": null
        }
      ],
      "dimensions": {
        "dpi": 93,
        "height": 1023,
        "width": 791
      },
      "tables": [],
      "hyperlinks": [],
      "header": null,
      "footer": null
    },
    {
      "index": 1,
      "markdown": "Extreme Heavy Duty\nLN-907\n\nArchitectural Coatings\nLiquid Nails Extreme Heavy Duty Interior/Exterior Construction Adhesive\n\n# GENERAL SURFACE PREPARATION/APPLICATION\n\nWARNING! If you scrape, sand, or remove old paint, you may release lead dust or fumes. LEAD IS TOXIC. EXPOSURE TO LEAD DUST OR FUMES CAN CAUSE SERIOUS ILLNESS, SUCH AS BRAIN DAMAGE, ESPECIALLY IN CHILDREN. PREGNANT WOMEN SHOULD ALSO AVOID EXPOSURE. Wear a properly fitted, NIOSH-approved respirator and prevent skin contact to control lead exposure. Clean up carefully with a HEPA vacuum and a wet mop. Before you start, find out how to protect yourself and your family by contacting the USEPA National Lead Information Hotline at 1-800-424-LEAD or log on to www.epa.gov/lead. Follow these instructions to control exposure to other hazardous substances that may be released during surface preparation.\n\nDIRECTIONS: Surfaces must be clean, dry, and structurally sound. Paneling must be conditioned to room temperature for 24 hours. Please research all installation instructions and read label for safety, health, and environmental information. Cut cartridge tip to desired bead size and place cartridge into caulk gun. Cabinets &amp; Countertops: Apply ¼\" (6 mm) bead to contact areas. Press into place. Mechanical fasteners must be used for wall cabinets. Furring Strips or Studs: Apply ¼\" (6 mm) zigzag bead to each strip or stud. Press into place. Use nails at top and bottom. Drywall: Apply ¼\" (6 mm) bead to each stud, or two ¼\" (6 mm) parallel beads to studs at drywall joints. Press drywall into place. Position drywall panels so that edges meet at stud center. Nail as required. Subfloors: Apply ¼\" (6 mm) bead to joists. Press subflooring into place and nail or screw every 6\" (15 cm) around panel perimeter and every 12\" (30.5 cm) into joists in field of the panel.\n\nCLEANUP: Water when wet, scraping and mineral spirits when dry.\n\nDISPOSAL: Contact your local environmental regulatory agency for guidance on disposal of unused product.\n\nPERMISSIBLE TEMPERATURES DURING APPLICATION:\nMaterial: 40 to 100°F 4 to 38°C\nAmbient: 22 to 120°F -6°C to 49°C\nSubstrate: 22 to 120°F -6°C to 49°C\n\n# PRECAUTIONS\n\nWARNING! HARMFUL IF INHALED. Sanding and grinding dusts may be harmful if inhaled. This product contains crystalline silica which can cause lung cancer or silicosis. The risk of cancer depends on the duration and level of exposure to dust from sanding surfaces. Do not breathe vapor. Do not swallow. Do not get on skin or clothing. Keep container tightly closed and sealed until ready for use. Wash thoroughly after handling. Provide fresh air ventilation during and after application and drying. Avoid the inhalation of dust or particulates arising from the application of this preparation. Use personal protective equipment as required. FIRST AID: If swallowed, rinse mouth with water (only if the person is conscious). Do not induce vomiting unless directed to do so by medical personnel. If in eyes, rinse with water for 15 minutes. Check for and remove any contact lenses. If on skin, rinse well with water. Wash with soap and water. Get medical attention if irritation develops. If inhaled, remove to fresh air. Call physician immediately. Contains isothiazolinones. May cause allergic reaction. Keep out of the reach of children. For workplace use, an SDS is available from your retailer or by calling (412) 492-5555. EMERGENCY SPILL INFORMATION: (412) 434-4515 (U.S.).\n\n© 2022 PPG Industries, Inc. All Rights Reserved. The PPG Logo is a registered trademark of PPG Industries Ohio, Inc. Liquid Nails is a registered trademark of PPG Architectural Finishes, Inc. UL Greenguard is a certification mark of UL LLC.\n\nPPG Architectural Finishes, Inc. believes the technical data presented is currently accurate: however, no guarantee of accuracy, comprehensiveness, or performance is given or implied. Improvements in coatings technology may cause future technical data to vary from what is in this bulletin. For complete, up-to-date technical information, call 1-800-441-9695.\n\nPPG\nPPG Architectural Finishes, Inc.\nOne PPG Place\nPittsburgh, PA 15272\nwww.liquidnails.com\nTechnical Services\n1-800-441-9695\nArchitect/Specifier\n1-888-PPG-IDEA\nPPG Architectural Coatings Canada Inc.\n1550 rue Ampère, Suite 500\nBoucherville (Quebec) J4B 7L4\nLN-907 5/2022",
      "images": [],
      "dimensions": {
        "dpi": 93,
        "height": 1023,
        "width": 791
      },
      "tables": [],
      "hyperlinks": [],
      "header": null,
      "footer": null
    }
  ],
  "model": "mistral-ocr-latest",
  "usage_info": {
    "pages_processed": 2,
    "doc_size_bytes": 402094
  },
  "document_annotation": null
}

File: data/tds-cache/loctite-243.mistral.json
{
  "pages": [
    {
      "index": 0,
      "markdown": "LOCTITE®\n\nTechnical Data Sheet\n\nLOCTITE® 243™\n\nApril 2025\n\n# PRODUCT DESCRIPTION\n\nLOCTITE® 243™ provides the following product characteristics:\n\n|  Technology | Acrylic  |\n| --- | --- |\n|  Chemical Type | Dimethacrylate ester  |\n|  Appearance (uncured) | Blue  |\n|  Fluorescence | Positive under UV light  |\n|  Components | One component- requires no mixing  |\n|  Viscosity | Medium, thixotropic  |\n|  Cure | Anaerobic  |\n|  Secondary Cure | Activator  |\n|  Application | Threadlocking  |\n|  Strength | Medium  |\n\nLOCTITE® 243™ is designed for the locking and sealing of threaded fasteners which require normal disassembly with standard hand tools. The product cures when confined in the absence of air between close fitting metal surfaces and prevents loosening and leakage from shock and vibration. The thixotropic nature of LOCTITE® 243™ reduces the migration of liquid product after application to the substrate. LOCTITE® 243™ provides robust curing performance. It not only works on active metals (e.g. brass, copper) but also on passive substrates such as stainless steel and plated surfaces. The product offers high temperature performance and oil tolerance. It tolerates minor surface contaminations from various oils, such as cutting, lubrication, anti-corrosion and protection fluids. LOCTITE® 243™ is particularly suited for locking threaded fasteners of various equipment such as pumps, gearboxes, motors and vehicles.\n\n# TYPICAL PROPERTIES OF UNCURED MATERIAL\n\nSpecific Gravity @ 25 °C 1.08\n\nFlash point - see SDS\n\nViscosity, Brookfield - RVT, 25°C, mPa·s (cP):\n\nSpindle 3, Speed 20 rpm 1,300 to 3,000\n\nViscosity, Cone &amp; Plate, 25 °C, mPa·s (cP):\n\nCone 35/2 @ 129 s⁻¹ 350\n\n# TYPICAL CURING PERFORMANCE\n\n## Cure Speed vs. Substrate\n\nThe rate of cure will depend on the substrate used. The graph below shows the breakaway strength developed with time @ 23°C on M10 steel nuts and bolts compared to different materials and tested according to ISO 10964.\n\n![img-0.jpeg](img-0.jpeg)\n\n## Cure Speed vs. Bond Gap\n\nThe rate of cure will depend on the bondline gap. Gaps in threaded fasteners depend on thread type, quality and size. The following graph shows shear strength developed with time @ 23°C on steel pins and collars at different controlled gaps and tested according to ISO 10123.\n\n![img-1.jpeg](img-1.jpeg)\n\n## Cure Speed vs. Temperature\n\nThe rate of cure will depend on the temperature. The graph below shows the breakaway strength developed with time at different temperatures vs @ 23°C on M10 steel nuts and bolts and tested according to ISO 10964.\n\nHenkel",
      "images": [
        {
          "id": "img-0.jpeg",
          "top_left_x": 364,
          "top_left_y": 186,
          "bottom_right_x": 681,
          "bottom_right_y": 370,
          "image_base64": null,
          "image_annotation": null
        },
        {
          "id": "img-1.jpeg",
          "top_left_x": 364,
          "top_left_y": 466,
          "bottom_right_x": 681,
          "bottom_right_y": 649,
          "image_base64": null,
          "image_annotation": null
        }
      ],
      "dimensions": {
        "dpi": 87,
        "height": 1015,
        "width": 717
      },
      "tables": [],
      "hyperlinks": [],
      "header": null,
      "footer": null
    },
    {
      "index": 1,
      "markdown": "TDS LOCTITE® 243™, April 2025\n\n![img-2.jpeg](img-2.jpeg)\n\n## Cure Speed vs. Activator\n\nWhere cure speed is unacceptably long, or large gaps are present, applying activator to the surface will improve cure speed. The graph below shows the breakaway strength developed with time @ 23°C on M10 zinc dichromate steel nuts and bolts using Activator 7471™, 7649™, 7088™ and 7091™ and tested according to ISO 10964.\n\n![img-3.jpeg](img-3.jpeg)\n\n## TYPICAL PERFORMANCE OF CURED MATERIAL\n\n### Physical Properties:\n\nCured for 24 hours @ 23 °C:\nGlass Transition Temperature, ISO 11359-2, °C 100\nCoefficient of thermal expansion, ISO 11359-2, K⁻¹:\nBelow Tg 80x10⁻⁶\nAbove Tg 90x10⁻⁶\nCoefficient of Thermal Conductivity, ISO 8302, W/(m·K) 0.1\nSpecific Heat, kJ/(kg·K) 0.3\n\n### Adhesive Properties\n\nCured for 24 hours @ 23°C\nBreakaway torque, ISO 10964, Unseated:\nM10 black oxide bolts and mild steel nuts N·m 22 (lb·in) (200)\nM6 black oxide bolts and mild steel nuts N·m 9 (lb·in) (80)\nM16 black oxide bolts and mild steel nuts N·m 50 (lb·in) (440)\n3/8 x 16 steel nuts and bolts N·m 12 (lb·in) (110)\n\n### Prevail Torque @ 180°, ISO 10964, Unseated:\n\n|  M10 black oxide bolts and mild steel nuts | N·m | 9  |\n| --- | --- | --- |\n|   | (lb·in) | (80)  |\n|  M6 black oxide bolts and mild steel nuts | N·m | 1  |\n|   | (lb·in) | (9)  |\n|  M16 black oxide bolts and mild steel nuts | N·m | 20  |\n|   | (lb·in) | (180)  |\n|  3/8 x 16 steel nuts and bolts | N·m | 8  |\n|   | (lb·in) | (70)  |\n\n### Breakloose Torque, ISO 10964, Pre-torqued to 5 N·m:\n\n|  M10 black oxide bolts and mild steel nuts | N·m | 22  |\n| --- | --- | --- |\n|   | (lb·in) | (200)  |\n|  3/8 x 16 steel nuts and bolts | N·m | 15  |\n|   | (lb·in) | (130)  |\n\n### Prevail Torque @ 180°, ISO 10964, Pre-torqued to 5 N·m:\n\n|  M10 black oxide bolts and mild steel nuts | N·m | 9  |\n| --- | --- | --- |\n|   | (lb.in) | (80)  |\n|  3/8 x 16 steel nuts and bolts | N·m | 6  |\n|   | (lb·in) | (50)  |\n\n### Compressive Shear Strength, ISO 10123:\n\n|  Steel pins and collars | N/mm² (psi) | >7.6 (1,100)  |\n| --- | --- | --- |\n\nCured for 1 week @ 23 °C\nBreakloose Torque, ISO 10964, Pre-torqued to 5 N·m:\nM10 zinc phosphate nuts and bolts N·m 30 (lb·in) (270)\nM10 stainless steel bolts and nuts N·m 14 (lb·in) (120)\n\n## TYPICAL ENVIRONMENTAL RESISTANCE\n\nCured for 1 week @ 23 °C\nBreakloose torque, ISO 10964, Pre-torqued to 5 N·m:\nM10 zinc phosphate nuts and bolts\n\n### Hot Strength\n\nTested at temperature\n\n![img-4.jpeg](img-4.jpeg)\n\nHenkel",
      "images": [
        {
          "id": "img-2.jpeg",
          "top_left_x": 34,
          "top_left_y": 58,
          "bottom_right_x": 352,
          "bottom_right_y": 241,
          "image_base64": null,
          "image_annotation": null
        },
        {
          "id": "img-3.jpeg",
          "top_left_x": 34,
          "top_left_y": 337,
          "bottom_right_x": 352,
          "bottom_right_y": 519,
          "image_base64": null,
          "image_annotation": null
        },
        {
          "id": "img-4.jpeg",
          "top_left_x": 363,
          "top_left_y": 652,
          "bottom_right_x": 681,
          "bottom_right_y": 836,
          "image_base64": null,
          "image_annotation": null
        }
      ],
      "dimensions": {
        "dpi": 87,
        "height": 1015,
        "width": 717
      },
      "tables": [],
      "hyperlinks": [],
      "header": null,
      "footer": null
    },
    {
      "index": 2,
      "markdown": "TDS LOCTITE® 243™, April 2025\n\n# Cold Strength\n\nThis product has been tested to -75 °C (-100 °F). This product may work below this temperature, but has not been tested.\n\n# Heat Aging\n\nAged at temperature indicated and tested @ 23 °C.\n\n![img-5.jpeg](img-5.jpeg)\n\n# Heat Aging/Hot Strength\n\nAged under conditions indicated and tested at temperature.\n\n![img-6.jpeg](img-6.jpeg)\n\n# Chemical/Solvent Resistance\n\nAged under conditions indicated and tested @ 23°C.\n\n|   |  | % of initial strength  |   |   |\n| --- | --- | --- | --- | --- |\n|  Environment | °C | 500 h | 1000 h | 5000 h  |\n|  Motor oil | 125 | 110 | 115 | 115  |\n|  Unleaded gasoline | 23 | 100 | 95 | 100  |\n|  Brake fluid | 23 | 105 | 110 | 125  |\n|  Water/glycol 50/50 | 87 | 120 | 125 | 130  |\n|  Acetone | 23 | 85 | 85 | 80  |\n|  Ethanol | 23 | 95 | 90 | 90  |\n|  E85 Ethanol fuel | 23 | 95 | 100 | 95  |\n|  B100 Bio-Diesel | 23 | 110 | 110 | 125  |\n|  DEF (AdBlue®) | 23 | 61 | 59 | 70  |\n\nBreakloose Torque, ISO 10964, Pre-torqued to 5 N·m: M10 stainless steel bolts and nuts\n\n|   |  | % of initial strength  |   |   |\n| --- | --- | --- | --- | --- |\n|  Environment | °C | 500 h | 1000 h | 5000 h  |\n|  Sodium Hydroxide, 20% | 23 | 105 | 105 | 95  |\n|  Phosphoric Acid, 10% | 23 | 110 | 105 | 110  |\n\n# GENERAL INFORMATION\n\nThis product is not recommended for use in pure oxygen and/or oxygen rich systems and should not be selected as a sealant for chlorine or other strong oxidizing materials.\n\nFor safe handling information on this product, consult the Safety Data Sheet (SDS).\n\nWhere aqueous washing systems are used to clean the surfaces before bonding, it is important to check for compatibility of the washing solution with the adhesive. In some cases these aqueous washes can affect the cure and performance of the adhesive.\n\nThis product is not normally recommended for use on plastics (particularly thermoplastic materials where stress cracking of the plastic could result). Users are recommended to confirm compatibility of the product with such substrates.\n\n# Directions for Use:\n\n## For Assembly\n\n1. For best results, clean all surfaces (external and internal) with a LOCTITE® cleaning solvent and allow to dry.\n2. If the cure speed is too slow, use appropriate activator. Please see the Cure Speed vs. Activator graph for reference. Allow the activator to dry when needed.\n3. Shake the product thoroughly before use.\n4. To prevent the product from clogging in the nozzle, do not allow the tip to touch metal surfaces during application.\n5. For Thru Holes, apply several drops of the product onto the bolt at the nut engagement area.\n6. For Blind Holes, apply several drops of the product to the lower third of the internal threads in the blind hole, or the bottom of the blind hole.\n7. For Sealing Applications, apply a 360° bead of product to the leading threads of the male fitting, leaving the first thread free. Force the material into the threads to thoroughly fill the voids. For bigger threads and voids, adjust product amount accordingly and apply a 360° bead of product on the female threads also.\n8. Assemble and tighten as required.\n\nHenkel",
      "images": [
        {
          "id": "img-5.jpeg",
          "top_left_x": 32,
          "top_left_y": 139,
          "bottom_right_x": 352,
          "bottom_right_y": 323,
          "image_base64": null,
          "image_annotation": null
        },
        {
          "id": "img-6.jpeg",
          "top_left_x": 32,
          "top_left_y": 369,
          "bottom_right_x": 352,
          "bottom_right_y": 553,
          "image_base64": null,
          "image_annotation": null
        }
      ],
      "dimensions": {
        "dpi": 87,
        "height": 1015,
        "width": 717
      },
      "tables": [],
      "hyperlinks": [],
      "header": null,
      "footer": null
    },
    {
      "index": 3,
      "markdown": "TDS LOCTITE® 243™, April 2025\n\nFor Disassembly\n\n1. Remove with standard hand tools.\n2. In rare instances where hand tools do not work because of excessive engagement length, apply localized heat, approximately 250°C to nut or bolt. Disassemble while hot.\n\nClean-up\n\n1. Cured product can be removed with a combination of soaking in a LOCTITE® solvent and mechanical abrasion such as a wire brush.\n\nStorage\n\nStore product in the unopened container in a dry location. Storage information may be indicated on the product container labeling.\n\nOptimal Storage: 8°C to 21°C. Storage below 8°C or greater than 28°C can adversely affect product properties.\n\nMaterial removed from containers may be contaminated during use. Do not return product to the original container. Henkel Corporation cannot assume responsibility for product which has been contaminated or stored under conditions other than those previously indicated. If additional information is required, please contact your local Henkel representative.\n\nProduct Specification\n\nThe technical data contained herein are intended as reference only and are not considered specifications for the product. Product specifications are located on the Certificate of Analysis or please contact Henkel representative.\n\nApproval and Certificate\n\nPlease contact a Henkel representative for related approval or certificate of this product.\n\nData ranges\n\nThe data contained herein may be reported as a typical value. Values are based on actual test data and are verified on a periodic basis.\n\nTemperature/Humidity Ranges: 23°C / 50% RH = 23±2°C / 50±5% RH\n\nConversions\n\n(°C × 1.8) + 32 = °F\nkV/mm × 25.4 = V/mil\nmm / 25.4 = inches\nμm / 25.4 = mil\nN × 0.225 = lb\nN/mm × 5.71 = lb/in\nN/mm² × 145 = psi\nMPa × 145 = psi\nN·m × 8.851 = lb·in\nN·m × 0.738 = lb·ft\nN·mm × 0.142 = oz·in\nmPa·s = cP\n\nDisclaimer\n\nThe information provided in this Technical data sheet (TDS) including the recommendations for use and application of the product are based on our knowledge and experience of the product as at the date of this TDS. The product can have a variety of different applications as well as differing application and working conditions in your environment that are beyond our control. Henkel is, therefore, not liable for the suitability of our product for the production processes and conditions in respect of which you use them, as well as the intended applications and results. We strongly recommend that you carry out your own prior trials to confirm such suitability of our product. Any liability in respect of the information in the Technical data sheet or any other written or oral recommendation(s) regarding the concerned product is excluded, except if otherwise explicitly agreed and except in relation to death or personal injury caused by our negligence and any liability under any applicable mandatory product liability law.\n\nIn case products are delivered by Henkel Belgium NV, Henkel Electronic Materials NV, Henkel Nederland BV, Henkel Technologies France SAS and Henkel France SA please additionally note the following:\n\nIn case Henkel would be nevertheless held liable, on whatever legal ground, Henkel's liability will in no event exceed the amount of the concerned delivery.\n\nIn case products are delivered by Henkel Colombiana, S.A.S. the following disclaimer is applicable:\n\nThe information provided in this Technical Data Sheet (TDS) including the recommendations for use and application of the product are based on our knowledge and experience of the product as at the date of this TDS. Henkel is, therefore, not liable for the suitability of our product for the production processes and conditions in respect of which you use them, as well as the intended applications and results. We strongly recommend that you carry out your own prior trials to confirm such suitability of our product. Any liability in respect of the information in the Technical Data Sheet or any other written or oral recommendation(s) regarding the concerned product is excluded, except if otherwise explicitly agreed and except in relation to death or personal injury caused by our negligence and any liability under any applicable mandatory product liability law.\n\nHenkel",
      "images": [],
      "dimensions": {
        "dpi": 87,
        "height": 1015,
        "width": 717
      },
      "tables": [],
      "hyperlinks": [],
      "header": null,
      "footer": null
    },
    {
      "index": 4,
      "markdown": "TDS LOCTITE® 243™, April 2025\n\nIn case products are delivered by Henkel Corporation, or Henkel Canada Corporation, the following disclaimer is applicable:\n\nThe data contained herein are furnished for information only and are believed to be reliable. We cannot assume responsibility for the results obtained by others over whose methods we have no control. It is the user's responsibility to determine suitability for the user's purpose of any production methods mentioned herein and to adopt such precautions as may be advisable for the protection of property and of persons against any hazards that may be involved in the handling and use thereof. In light of the foregoing, Henkel Corporation specifically disclaims all warranties expressed or implied, including warranties of merchantability or fitness for a particular purpose, arising from sale or use of Henkel Corporation's products. Henkel Corporation specifically disclaims any liability for consequential or incidental damages of any kind, including lost profits. The discussion herein of various processes or compositions is not to be interpreted as representation that they are free from domination of patents owned by others or as a license under any Henkel Corporation patents that may cover such processes or compositions. We recommend that each prospective user test his proposed application before repetitive use, using this data as a guide. This product may be covered by one or more United States or foreign patents or patent applications.\n\n## Trademark usage\n\nExcept as otherwise noted, all trademarks in this document are trademarks of Henkel Corporation in the U.S. and elsewhere. ® denotes a trademark registered in the U.S. Patent and Trademark Office.\n\nReference 0.7\n\nFor the most direct access to local sales and technical support visit: https://www.henkel-adhesives.com",
      "images": [],
      "dimensions": {
        "dpi": 87,
        "height": 1015,
        "width": 717
      },
      "tables": [],
      "hyperlinks": [],
      "header": null,
      "footer": null
    }
  ],
  "model": "mistral-ocr-latest",
  "usage_info": {
    "pages_processed": 5,
    "doc_size_bytes": 895678
  },
  "document_annotation": null
}

File: data/tds-cache/loctite-403.mistral.json
{
  "pages": [
    {
      "index": 0,
      "markdown": "LOCTITE\n\nTechnical Data Sheet\n\n# LOCTITE® 403™\n\n(TDS for new formulation of Loctite® 403™) August 2012\n\n## PRODUCT DESCRIPTION\n\nLOCTITE® 403™ provides the following product characteristics:\n\n|  Technology | Cyanoacrylate  |\n| --- | --- |\n|  Chemical Type | Alkoxyethyl cyanoacrylate  |\n|  Appearance (uncured) | Transparent, colorless to pale yellow liquid^{LMS}  |\n|  Components | One part - requires no mixing  |\n|  Viscosity | High  |\n|  Cure | Humidity  |\n|  Application | Bonding  |\n|  Key Substrates | Metals, Plastics and Elastomers  |\n\nThis Technical Data Sheet is valid for LOCTITE® 403™ manufactured from the dates outlined in the \"Manufacturing Date Reference\" section.\n\nLOCTITE® 403™ has low odor and low blooming properties and is particularly suitable for applications where vapor control is difficult. The product provides rapid bonding of a wide range of materials, including metals, plastics and elastomers. LOCTITE® 403™ is particularly suited for bonding porous or absorbent materials such as wood, paper, leather and fabric.\n\n## TYPICAL PROPERTIES OF UNCURED MATERIAL\n\nSpecific Gravity @ 25 °C 1.1\n\nViscosity, Cone &amp; Plate, mPa·s (cP):\n\nTemperature: 25 °C, Shear Rate: 100 s⁻¹ 900 to 1,500\n\nViscosity, Brookfield - LVF, 25 °C, mPa·s (cP):\n\nSpindle 2, speed 12 rpm 1,100 to 1,650\n\nFlash Point - See SDS\n\nRubber, nitrile 5 to 10\n\nABS 5 to 10\n\nPVC 45 to 75\n\nPolycarbonate 10 to 20\n\nPhenolic 5 to 10\n\nLeather 10 to 20\n\nWood (pine) 20 to 30\n\nPaper &lt;5\n\n## Cure Speed vs. Bond Gap\n\nThe rate of cure will depend on the bondline gap. Thin bond lines result in high cure speeds, increasing the bond gap will decrease the rate of cure.\n\n## Cure Speed vs. Humidity\n\nThe rate of cure will depend on the ambient relative humidity. The best results are achieved when the relative humidity in the working environment is 40% to 60% at 22°C. Lower humidity leads to slower cure. Higher humidity accelerates it, but may impair the final strength of the bond.\n\n## Cure Speed vs. Activator\n\nWhere cure speed is unacceptably long due to large gaps, applying activator to the surface will improve cure speed. However, this can reduce ultimate strength of the bond and therefore testing is recommended to confirm effect.\n\n## TYPICAL PERFORMANCE OF CURED MATERIAL\n\n### Adhesive Properties\n\nCured for 10 seconds @ 22°C\n\nTensile Strength, ISO 6922:\n\nBuna-N\n\nN/mm² ≥4.5 (psi) (≥652)\n\nCured for 24 hours @ 22°C\n\nTensile Strength, ISO 6922:\n\nSteel pin to steel pin\n\nN/mm² 30 (psi) (4,340)\n\nCured for 72 hours @ 22°C\n\nShear Strength\n\n## TYPICAL CURING PERFORMANCE\n\nUnder normal conditions, the atmospheric moisture initiates the curing process. Although full functional strength is developed in a relatively short time, curing continues for at least 24 hours before full chemical/solvent resistance is developed.\n\n## Cure Speed vs. Substrate\n\nThe rate of cure will depend on the substrate used. The table below shows the fixture time achieved on different materials at 22 °C / 50 % relative humidity. This is defined as the time to develop a shear strength of 0.1 N/mm².\n\nFixture Time, seconds:\n\nSteel 20 to 45\n\nAluminum 5 to 20\n\nZinc dichromate 30 to 60\n\nNeoprene 20 to 40\n\nHenkel\n\nFor the most direct access to local sales and technical support visit: www.henkel.com/industrial",
      "images": [],
      "dimensions": {
        "dpi": 90,
        "height": 1014,
        "width": 707
      },
      "tables": [],
      "hyperlinks": [],
      "header": null,
      "footer": null
    },
    {
      "index": 1,
      "markdown": "TDS LOCTITE® 403™, August 2012\n\nLap Shear Strength :\nSteel (grit blasted)\nN/mm² 20.3\n(psi) (2,940)\nAluminum (etched)\nN/mm² 14.1\n(psi) (2,050)\nZinc dichromate\nN/mm² 2.2\n(psi) (320)\nABS\nN/mm² 8.6\n(psi) (1,250)\nPVC\nN/mm² 2.7\n(psi) (400)\nPhenolic\nN/mm² 1.3\n(psi) (195)\nPolycarbonate\nN/mm² 6\n(psi) (870)\nNitrile\n* N/mm² 0.5\n* (psi) (75)\nNeoprene\n* N/mm² 0.7\n* (psi) (100)\n\n* substrate failure\n\nBlock Shear Strength, ISO 13445:\nPolycarbonate\nN/mm² 16.1\n(psi) (2,340)\nPVC\nN/mm² 2.2\n(psi) (320)\n\n# TYPICAL ENVIRONMENTAL RESISTANCE\n\nCured for 1 week @ 22°C\n\nLap Shear Strength :\nSteel (grit blasted):\n\nHot Strength\nTested at temperature\n![img-0.jpeg](img-0.jpeg)\n\nHeat Aging\nAged at temperature indicated and tested @ 22 °C\n![img-1.jpeg](img-1.jpeg)\n\nChemical/Solvent Resistance\nAged under conditions indicated and tested @ °C\n% of initial strength\n|  Environment | °C | 100 h | 500 h | 1000 h  |\n| --- | --- | --- | --- | --- |\n|  Motor oil | 40 | 105 | 50 | 105  |\n|  Unleaded gasoline | 22 | 115 | 90 | 85  |\n|  Ethanol | 22 | 105 | 105 | 100  |\n|  Isopropanol | 22 | 110 | 110 | 125  |\n|  Water | 22 | 90 | 45 | 50  |\n|  98% RH | 40 | 60 | 45 | 75  |\n|  Water/glycol | 22 | 100 | 90 | 95  |\n\nLap Shear Strength :\nPolycarbonate\n% of initial strength\n|  Environment | °C | 100 h | 500 h | 1000 h  |\n| --- | --- | --- | --- | --- |\n|  Air | 22 | 85 | 130 | 155  |\n|  98% RH | 40 | 75 | 75 | 75  |\n\n# GENERAL INFORMATION\n\nThis product is not recommended for use in pure oxygen and/or oxygen rich systems and should not be selected as a sealant for chlorine or other strong oxidizing materials.\n\nFor safe handling information on this product, consult the Safety Data Sheet (SDS).\n\n# Directions for use\n\n1. Bond areas should be clean and free from grease. Clean all surfaces with a Loctite® cleaning solvent and allow to dry.\n2. To improve bonding on low energy plastic surfaces, Loctite® Primer may be applied to the bond area. Avoid applying excess Primer. Allow the Primer to dry.\n3. LOCTITE® Activator may be used if necessary. Apply it to one bond surface (do not apply activator to the primed surface where Primer is also used). Allow the Activator to dry.\n4. Apply adhesive to one of the bond surfaces (do not apply the adhesive to the activated surface). Do not use items like tissue or a brush to spread the adhesive. Assemble the parts within a few seconds. The parts should be accurately located, as the short fixture time leaves little\n\nHenkel\n\nFor the most direct access to local sales and technical support visit: www.henkel.com/industrial",
      "images": [
        {
          "id": "img-0.jpeg",
          "top_left_x": 24,
          "top_left_y": 577,
          "bottom_right_x": 340,
          "bottom_right_y": 759,
          "image_base64": null,
          "image_annotation": null
        },
        {
          "id": "img-1.jpeg",
          "top_left_x": 364,
          "top_left_y": 59,
          "bottom_right_x": 680,
          "bottom_right_y": 240,
          "image_base64": null,
          "image_annotation": null
        }
      ],
      "dimensions": {
        "dpi": 90,
        "height": 1014,
        "width": 707
      },
      "tables": [],
      "hyperlinks": [],
      "header": null,
      "footer": null
    },
    {
      "index": 2,
      "markdown": "TDS LOCTITE® 403™, August 2012\n\nopportunity for adjustment.\n\n5. LOCTITE® Activator can be used to cure fillets of product outside the bond area. Spray or drop the activator on the excess product.\n6. Bonds should be held fixed or clamped until adhesive has fixtured.\n7. Product should be allowed to develop full strength before subjecting to any service loads (typically 24 to 72 hours after assembly, depending on bond gap, materials and ambient conditions).\n\n## Loctite Material Specification$^{LMS}$\n\nLMS dated December 22, 2011. Test reports for each batch are available for the indicated properties. LMS test reports include selected QC test parameters considered appropriate to specifications for customer use. Additionally, comprehensive controls are in place to assure product quality and consistency. Special customer specification requirements may be coordinated through Henkel Quality.\n\n## Storage\n\nStore product in the unopened container in a dry location. Storage information may be indicated on the product container labeling.\n\n**Optimal Storage: 2 °C to 8 °C. Storage below 2 °C or greater than 8 °C can adversely affect product properties.**\n\nMaterial removed from containers may be contaminated during use. Do not return product to the original container. Henkel Corporation cannot assume responsibility for product which has been contaminated or stored under conditions other than those previously indicated. If additional information is required, please contact your local Henkel representative.\n\n## Conversions\n\n$(^{\\circ}\\mathrm{C}\\times 1.8) + 32 = ^{\\circ}\\mathrm{F}$\n\nkV/mm x 25.4 = V/mil\n\nmm / 25.4 = inches\n\n$\\mu \\mathrm{m} / 25.4 = \\mathrm{mil}$\n\nN x 0.225 = lb\n\nN/mm x 5.71 = lb/in\n\nN/mm² x 145 = psi\n\nMPa x 145 = psi\n\nN·m x 8.851 = lb·in\n\nN·m x 0.738 = lb·ft\n\nN·mm x 0.142 = oz·in\n\nmPa·s = cP\n\n## Manufacturing Date Reference\n\nThis Technical Data Sheet is valid for LOCTITE® 403™ manufactured from the dates below:\n\n|  Made in: | First manufacturing date:  |\n| --- | --- |\n|  EU | Pending  |\n|  China | April 2012  |\n|  U.S.A. | February 2012  |\n\n## Disclaimer\n\nThe information provided in this Technical Data Sheet (TDS) including the recommendations for use and application of the product are based on our knowledge and experience of the product as at the date of this TDS. The product can have a variety of different applications as well as differing application and working conditions in your environment that are beyond our control. Henkel is, therefore, not liable for the suitability of our product for the production processes and conditions in respect of which you use them, as well as the intended applications and results. We strongly recommend that you carry out your own prior trials to confirm such suitability of our product. Any liability in respect of the information in the Technical Data Sheet or any other written or oral recommendation(s) regarding the concerned product is excluded, except if otherwise explicitly agreed and except in relation to death or personal injury caused by our negligence and any liability under any applicable mandatory product liability law.\n\nIn case products are delivered by Henkel Belgium NV, Henkel Electronic Materials NV, Henkel Nederland BV, Henkel Technologies France SAS and Henkel France SA please additionally note the following:\n\nIn case Henkel would be nevertheless held liable, on whatever legal ground, Henkel's liability will in no event exceed the amount of the concerned delivery.\n\nIn case products are delivered by Henkel Colombiana, S.A.S. the following disclaimer is applicable:\n\nThe information provided in this Technical Data Sheet (TDS) including the recommendations for use and application of the product are based on our knowledge and experience of the product as at the date of this TDS. Henkel is, therefore, not liable for the suitability of our product for the production processes and conditions in respect of which you use them, as well as the intended applications and results. We strongly recommend that you carry out your own prior trials to confirm such suitability of our product.\n\nAny liability in respect of the information in the Technical Data Sheet or any other written or oral recommendation(s) regarding the concerned product is excluded, except if otherwise explicitly agreed and except in relation to death or personal injury caused by our negligence and any liability under any applicable mandatory product liability law.\n\nIn case products are delivered by Henkel Corporation, or Henkel Canada Corporation, the following disclaimer is applicable:\n\nThe data contained herein are furnished for information only and are believed to be reliable. We cannot assume responsibility for the results obtained by others over whose methods we have no control. It is the user's responsibility to determine suitability for the user's purpose of any production methods mentioned herein and to adopt such precautions as may be advisable for the protection of property and of persons against any hazards that may be involved in the handling and use thereof. In light of the foregoing, Henkel Corporation specifically disclaims all warranties expressed or implied, including warranties of merchantability or fitness for a particular purpose, arising from sale or use of Henkel Corporation's products. Henkel Corporation specifically disclaims any liability for consequential or incidental damages of any kind, including lost profits. The discussion herein of various processes or compositions is not to be interpreted as representation that they are free from domination of patents owned by others or as a license under any Henkel Corporation patents that may cover such processes or compositions. We recommend that each prospective user test his proposed application before repetitive use, using this data as a guide. This product may be covered by one or more United States or foreign patents or patent applications.\n\n## Trademark usage\n\nExcept as otherwise noted, all trademarks in this document are trademarks of Henkel Corporation in the U.S. and elsewhere. © denotes a trademark registered in the U.S. Patent and Trademark Office.\n\nReference 2.6\n\nHenkel\n\nFor the most direct access to local sales and technical support visit: www.henkel.com/industrial",
      "images": [],
      "dimensions": {
        "dpi": 90,
        "height": 1014,
        "width": 707
      },
      "tables": [],
      "hyperlinks": [],
      "header": null,
      "footer": null
    }
  ],
  "model": "mistral-ocr-latest",
  "usage_info": {
    "pages_processed": 3,
    "doc_size_bytes": 96052
  },
  "document_annotation": null
}
