Repository: vineetpadia/glueguy

# Glueguy Lab

Spreadsheet-style adhesive selector plus a larger McMaster-derived engineering reference library.

## Run locally

```bash
python3 -m http.server 4317 --bind 0.0.0.0
```

Open `http://127.0.0.1:4317/` on the host, or from another machine on the same LAN/VPN open `http://<host-ip>:4317/`.

## Catalog pipeline

1. Crawl McMaster glue families into raw JSON.

```bash
python scripts/mcmaster_glue_pipeline.py --max-pages 220 --output data/mcmaster-glues.json
```

2. Enrich the representative McMaster part page for each family into a reusable detail cache.

```bash
python scripts/enrich_mcmaster_product_details.py
```

File: data/tds-cache/loctite-si595.mistral.json
{
  "pages": [
    {
      "index": 0,
      "markdown": "LOCTITE\n\nTechnical Data Sheet\n\nLOCTITE® SI 595\n\nKnown as LOCTITE® Superflex® Clear RTV Silicone\n\nJanuary 2018\n\n# PRODUCT DESCRIPTION\n\nLOCTITE® SI 595 provides the following product characteristics:\n\n|  Technology | Silicone  |\n| --- | --- |\n|  Chemical Type | Acetoxy silicone  |\n|  Appearance (uncured) | clear^{LMS}  |\n|  Components | One component - requires no mixing  |\n|  Viscosity | Thixotropic paste  |\n|  Cure | Room temperature vulcanizing (RTV)  |\n|  Odor | Acetic Acid  |\n|  Application | Sealing  |\n|  Specific Benefits | • Non-slumping\n• Superior adhesion and flexibility\n• Seals out moisture and contaminants\n• Fills large cracks and seams\n• Non-flammable\n• Non-toxic  |\n\nLOCTITE® SI 595 is a single component, room temperature vulcanizing compound designed to provide an excellent adhesive sealant for mechanical assemblies. This material cures on exposure to moisture in the air to form a tough, flexible, silicone rubber seal. This product resists aging, weathering and thermal cycling without hardening, shrinking or cracking. Designed for superior bonding and sealing properties to most surfaces (not recommended for concrete). Formulated to withstand extreme temperature cycling, UV light and ozone. Typical applications include electrical insulation, protection of leads from mechanical shock, trim bonding, and sealing of ductwork, vents, flues, doors, and windows.\n\n# NSF International\n\nCertified to ANSI/NSF Standard 51 for use with plastic materials and components used in food equipment not exceeding 204°C. Note: This is a regional approval. Please contact your local Technical Service Center for more information and clarification.\n\n# UL Certification\n\nRecognized by Underwriters Laboratories Inc.® - Plastics &amp; Components. Please visit the UL website for additional information.\n\nNote: This is a regional approval. Please contact your local Technical Service Center for more information and clarification\n\n# TYPICAL PROPERTIES OF UNCURED MATERIAL\n\nSpecific Gravity @ 25 °C 1.01\n\nExtrusion Rate, g/min 350 to 750<lms> Flash Point - See SDS\n\n# TYPICAL CURING PERFORMANCE\n\nLOCTITE® SI 595 cures on exposure to moisture in the air. The product dries tack free in 45 minutes and fully cures in 24 hours. Cure times will vary with temperature, humidity and gap.\n\n## Tack Free Time / Surface Cure\n\nTack Free Time, minutes ≤45<lms> Full cure time, hours 24\n\n# TYPICAL PROPERTIES OF CURED MATERIAL\n\nCured for 1 week @ RT\n\n## Physical Properties:\n\nTensile Strength, ISO 37 N/mm² ≥0.8<lms> (psi) (≥120)\n\nElongation, ISO 37, % ≥275<lms>\n\nShore Hardness, ISO 868, Durometer A ≥14<lms>\n\n# TYPICAL ENVIRONMENTAL RESISTANCE\n\nSilicones provide excellent environmental resistance due to their unique chemical structure and the inherent properties of the materials.\n\n# GENERAL INFORMATION\n\nThis product is not recommended for use in pure oxygen and/or oxygen rich systems and should not be selected as a sealant for chlorine or other strong oxidizing materials.\n\nFor safe handling information on this product, consult the Safety Data Sheet (SDS).\n\n# Loctite Material Specification<lms>\n\nLMS dated July 6, 2005. Test reports for each batch are available for the indicated properties. LMS test reports include selected QC test parameters considered appropriate to specifications for customer use. Additionally, comprehensive controls are in place to assure product quality and consistency. Special customer specification requirements may be coordinated through Henkel Quality.\n\n# Directions for use\n\n1. Clean and dry surfaces. Remove all oil and grease.\n2. Apply product to surface. For bonding applications, apply to one surface only and join surfaces immediately. When using pressurized cans and cartridges, apply silicone by pushing the product in the direction of use (Forward) into the surface.\n3. Wipe away excess material immediately.\n\n# Clean-up\n\n1. Allow excess material to extend beyond the extension nozzle or aerosol tip to cure, sealing and protecting the remaining product from moisture. For reuse, simply\n\nHenkel\n\nFor the most direct access to local sales and technical support visit: www.henkel.com/industrial</lms></lms></lms></lms>",
      "images": [],
      "dimensions": {
        "dpi": 90,
        "height": 1014,
        "width": 707
      },
      "tables": [],
      "hyperlinks": [],
      "header": null,
      "footer": null
    },
    {
      "index": 1,
      "markdown": "TDS LOCTITE® SI 595, January 2018\n\nremove the cured product from the tip.\n\n2. Remove uncured product from parts and hand-tools with a dry cloth. If skinned over, break film with a dry cloth to remove as much as possible.\n3. Clean hands with a dry cloth or hand cleaner.\n\n## Storage\n\nStore product in the unopened container in a dry location. Storage information may be indicated on the product container labeling.\n\n**Optimal Storage: 8 °C to 21 °C. Storage below 8 °C or greater than 28 °C can adversely affect product properties.**\n\nMaterial removed from containers may be contaminated during use. Do not return product to the original container. Henkel Corporation cannot assume responsibility for product which has been contaminated or stored under conditions other than those previously indicated. If additional information is required, please contact your local Henkel representative.\n\n## Conversions\n\n(°C × 1.8) + 32 = °F\nkV/mm × 25.4 = V/mil\nmm / 25.4 = inches\nμm / 25.4 = mil\nN × 0.225 = lb\nN/mm × 5.71 = lb/in\nN/mm² × 145 = psi\nMPa × 145 = psi\nN·m × 8.851 = lb·in\nN·m × 0.738 = lb·ft\nN·mm × 0.142 = oz·in\nmPa·s = cP\n\n## Disclaimer\n\nThe information provided in this Technical Data Sheet (TDS) including the recommendations for use and application of the product are based on our knowledge and experience of the product as at the date of this TDS. The product can have a variety of different applications as well as differing application and working conditions in your environment that are beyond our control. Henkel is, therefore, not liable for the suitability of our product for the production processes and conditions in respect of which you use them, as well as the intended applications and results. We strongly recommend that you carry out your own prior trials to confirm such suitability of our product. Any liability in respect of the information in the Technical Data Sheet or any other written or oral recommendation(s) regarding the concerned product is excluded, except if otherwise explicitly agreed and except in relation to death or personal injury caused by our negligence and any liability under any applicable mandatory product liability law.\n\nIn case products are delivered by Henkel Belgium NV, Henkel Electronic Materials NV, Henkel Nederland BV, Henkel Technologies France SAS and Henkel France SA please additionally note the following:\n\nIn case Henkel would be nevertheless held liable, on whatever legal ground, Henkel's liability will in no event exceed the amount of the concerned delivery.\n\nIn case products are delivered by Henkel Colombiana, S.A.S. the following disclaimer is applicable:\n\nThe information provided in this Technical Data Sheet (TDS) including the recommendations for use and application of the product are based on our knowledge and experience of the product as at the date of this TDS. Henkel is, therefore, not liable for the suitability of our product for the production processes and conditions in respect of which you use them, as well as the intended applications and results. We strongly recommend that you carry out your own prior trials to confirm such suitability of our product.\n\nAny liability in respect of the information in the Technical Data Sheet or any other written or oral recommendation(s) regarding the concerned product is excluded, except if otherwise explicitly agreed and except in relation to death or personal injury caused by our negligence and any liability under any applicable mandatory product liability law.\n\nIn case products are delivered by Henkel Corporation, or Henkel Canada Corporation, the following disclaimer is applicable:\n\nThe data contained herein are furnished for information only and are believed to be reliable. We cannot assume responsibility for the results obtained by others over whose methods we have no control. It is the user's responsibility to determine suitability for the user's purpose of any production methods mentioned herein and to adopt such precautions as may be advisable for the protection of property and of persons against any hazards that may be involved in the handling and use thereof. In light of the foregoing, Henkel Corporation specifically disclaims all warranties expressed or implied, including warranties of\n\nmerchantability or fitness for a particular purpose, arising from sale or use of Henkel Corporation's products. Henkel Corporation specifically disclaims any liability for consequential or incidental damages of any kind, including lost profits. The discussion herein of various processes or compositions is not to be interpreted as representation that they are free from domination of patents owned by others or as a license under any Henkel Corporation patents that may cover such processes or compositions. We recommend that each prospective user test his proposed application before repetitive use, using this data as a guide. This product may be covered by one or more United States or foreign patents or patent applications.\n\n## Trademark usage\n\nExcept as otherwise noted, all trademarks in this document are trademarks of Henkel Corporation in the U.S. and elsewhere. ® denotes a trademark registered in the U.S. Patent and Trademark Office.\n\nReference 0.2\n\nHenkel\n\nFor the most direct access to local sales and technical support visit: www.henkel.com/industrial",
      "images": [],
      "dimensions": {
        "dpi": 90,
        "height": 1014,
        "width": 707
      },
      "tables": [],
      "hyperlinks": [],
      "header": null,
      "footer": null
    }
  ],
  "model": "mistral-ocr-latest",
  "usage_info": {
    "pages_processed": 2,
    "doc_size_bytes": 89789
  },
  "document_annotation": null
}

File: data/tds-cache/mg-chemicals-1035.mistral.json
{
  "pages": [
    {
      "index": 0,
      "markdown": "MG Chemicals\n\nPremium RTV Silicone Adhesive Sealant 1035 Technical Data Sheet\n\nISO 9001:2008 Registered Quality System. Burlington, Ontario, CANADA SAI Global File: 004008\n\n1035\n\n# Description\n\nThe 1035 Premium RTV Silicone Adhesive Sealant is a one-part, spreadable, non-corrosive, translucent paste. It is a fast curing and designed to provide quick initial adhesion build. The adhesive sealant retains elastomeric properties for long periods at temperatures from -60 to 204 °C (-76 to 399 °F).\n\nThe 1035 is excellent for the sealing and bonding of electronic components onto printed circuit boards and protecting copper connections on electronic part assemblies. It also provides excellent weather proofing where power cords enter motors. It can be used as a gasket for leak resistant sealing and insulating.\n\n# Benefits and Features\n\n- UL HB Recognition (File # E36952)\n- Fast cure—modified alkoxy (neutral) cure\n- Primerless adhesion to many plastics, metals, wood, glass, and ceramics\n- Provides electrical insulation\n- Excellent chemical and weather resistance\n- High strength\n- Suited for marine applications\n\n## Usage Parameters\n\n|  Properties | Value  |\n| --- | --- |\n|  Tack Free | 15 min  |\n|  Full Cure @22 °C [72 °F] | 24 h  |\n|  Shelf Life | 2 y  |\n|  Application Rate | 360 gm/min  |\n\n## Temperature Ranges\n\n|  Properties | Value  |\n| --- | --- |\n|  Storage Temperature | 16 to 27 °C\n[60 to 80 °F]  |\n\n## Cured 1035 Properties\n\n|  Physical Properties | Value  |   |\n| --- | --- | --- |\n|  Color | Translucent  |   |\n|  Flexibility | Excellent  |   |\n|  Flammability | HB  |   |\n|  Mechanical Properties a) | Value  |   |\n|  Hardness, Shore A | 24A  |   |\n|  Tensile Strength | 21 kg/cm² | [300 lb/in²]  |\n|  Elongation | 435%  |   |\n|  Tear Strength | 7.1 kg/cm | [40 lb/in]  |\n|  Peel Strength |  |   |\n|  Glass | 7.5 kg/cm | [42 lb/in]  |\n|  Aluminum | 8.6 kg/cm | [48 lb/in]  |\n|  Lexan Polycarbonate | 7.1 kg/cm | [40 lb/in]  |\n|  PVC | 8.0 kg/cm | [45 lb/in]  |\n\na) Cured at 25 °C [77 °F] and 50% relative humidity for 7 days\n\nDate: 23 May 2023 / Ver. 1.03",
      "images": [],
      "dimensions": {
        "dpi": 93,
        "height": 1023,
        "width": 791
      },
      "tables": [],
      "hyperlinks": [
        "http://database.ul.com/cgi-bin/XYV/template/LISEXT/1FRAME/showpage.html?name=QMFZ2.E36952&ccnshorttitle=Plastics+-+Component&objid=1073828711&cfgid=1073741824&version=versionless&parent_id=1073827222&sequence=1"
      ],
      "header": null,
      "footer": null
    },
    {
      "index": 1,
      "markdown": "MG Chemicals\n\nPremium RTV Silicone Adhesive Sealant 1035 Technical Data Sheet\n\nISO 9001:2008 Registered Quality System. Burlington, Ontario, CANADA SAI Global File: 004008\n\n1035\n\nCured 1035 Properties\n\n|  Electrical Properties b) | Value  |\n| --- | --- |\n|  Volume Resistivity | 2 x 10^{15} Ω·cm  |\n|  Dielectric Strength | 17 kV/mm [425 V/mil]  |\n|  Dielectric Constant @100 Hz | 2.8  |\n|  Dissipation Factor @100 Hz | 0.002  |\n|  Thermal Properties b) | Value  |\n|  Coefficient of Thermal Expansion | 300 ppm/°C  |\n|  Thermal Conductivity | 0.06 W/(m·K) [0.10 Btu·ft/ft^{2}·h·°F]  |\n|  Brittle Point | -60 °C [-75 °F]  |\n\nb) Information is provided for customer convenience. The properties are not tested on a routine basis.\n\nUncured 1035 Properties\n\n|  Physical Properties | Value  |\n| --- | --- |\n|  Odor | Ammonia-like  |\n|  Viscosity | Paste  |\n|  Specific Gravity | 1.04 g/mL  |\n|  Flash Point | 100 °C [230 °F]  |\n\nCompatibility\n\nA primer is not required; however, for difficult to bond substrates, a primer is recommended.\n\nNOTE: Not recommended for use on polycarbonates and acrylics. Will discolor sensitive metals (copper and brass) only when in direct contact.\n\nThe 1035 is compatible with most materials found on printed circuit assemblies; however, in an uncured state it is not compatible with contaminants like water, oil, and greasy flux residues. Therefore, it is extremely important to clean the printed circuit assembly thoroughly with a suitable electronic cleaner before applying the coating (see recommended cleaners on page 4).\n\nATTENTION! Perform a compatibility test in a representative environment prior to use to determine if other incompatibilities may be present.\n\nStorage\n\nStore between 16 and 27 °C [60 and 80 °F] in dry area away from sunlight.\n\nDate: 23 May 2023 / Ver. 1.03",
      "images": [],
      "dimensions": {
        "dpi": 93,
        "height": 1023,
        "width": 791
      },
      "tables": [],
      "hyperlinks": [],
      "header": null,
      "footer": null
    },
    {
      "index": 2,
      "markdown": "MG Chemicals\n\nPremium RTV Silicone Adhesive Sealant 1035 Technical Data Sheet\n\nISO 9001:2008 Registered Quality System. Burlington, Ontario, CANADA SAI Global File: 004008\n\n1035\n\n# Application Instructions\n\nThe 1035 can be dispensed via caulking cartridges by manual caulking or air operated guns. The adhesive sealant should be applied in a less than 6 mm (1/4 in) diameter bead or ribbon around the edge of the surface to be bonded.\n\n# To apply the adhesive sealant\n\n1. Clean and dry the surface of the substrate to remove oil, dust, water, solvents, and other contaminants.\n2. Apply the adhesive sealant, ensuring adequate coverage and desired thickness.\n3. Allow a full cure at room temperature for at least 24 hours.\n\n**ATTENTION!** Exact cure time will vary depending on temperature, humidity, and thickness.\n\n**NOTE:** Adequate bond strength will develop in 4-6 hours to permit handling of parts.\n\n# Packaging and Supporting Products\n\n|  Cat. No. | Packaging | Net Weight | Net Volume  |\n| --- | --- | --- | --- |\n|  1035-85ML | Tube | 88.1 g | 85 mL  |\n\n# Technical Support\n\nContact us regarding any questions, improvement suggestions, or problems with this product. Application notes, instructions, and FAQs are located at www.mgchemicals.com.\n\nEmail: support@mgchemicals.com\n\nPhone: +(1) 800-340-0772 (Canada, Mexico &amp; USA)\n+(1) 905-331-1396 (International)\n+(44) 1663 362888 (UK &amp; Europe)\n\nFax: +(1) 905-331-2862 or +(1) 800-340-0773\n\nMailing address:\n\nManufacturing &amp; Support\n1210 Corporate Drive\nBurlington, Ontario, Canada\nL7L 5R6\n\nHead Office\n9347-193rd Street\nSurrey, British Columbia, Canada\nV4N 4E7\n\n# Disclaimer\n\nThis information is believed to be accurate. It is intended for professional end users having the skills to evaluate and use the data properly. M.G. Chemicals Ltd. does not guarantee the accuracy of the data and assumes no liability in connection with damages incurred while using it.\n\nDate: 23 May 2023 / Ver. 1.03",
      "images": [],
      "dimensions": {
        "dpi": 93,
        "height": 1023,
        "width": 791
      },
      "tables": [],
      "hyperlinks": [
        "http://www.mgchemicals.com/",
        "mailto:support%40mgchemicals.com"
      ],
      "header": null,
      "footer": null
    }
  ],
  "model": "mistral-ocr-latest",
  "usage_info": {
    "pages_processed": 3,
    "doc_size_bytes": 196297
  },
  "document_annotation": null
}

File: data/tds-cache/mg-chemicals-832b.mistral.json
{
  "pages": [
    {
      "index": 0,
      "markdown": "832B\n\nMG Chemicals\n\n# Black Epoxy, Encapsulating &amp; Potting Compound\n\n832B is a general purpose, rigid, 2-part black epoxy that provides extreme environmental, mechanical and physical protection for printed circuit boards and electronic assemblies.\n\n832B can easily penetrate small gaps and cavities due to it's low mixed viscosity. It also provides excellent electrical insulation and protects components from static discharge, vibration, abrasion, thermal shock, environmental humidity, salt water, fungus, and many harsh chemicals.\n\n# Features &amp; Benefits\n\n- Low mixed viscosity of 3 300 cP\n- Extremely high compressive and tensile strength\n- Excellent adhesion to a wide variety of substrates including metals, composites, glass, ceramics, and many plastics\n- Excellent electrical insulating characteristics\n- Extreme resistance to water and humidity\n- Solvent-free\n\n# Cure Instructions\n\nAllow to cure at room temperature for 24 hours, or cure in an oven at one of these time/temperature options:\n\n|  Temperature | 65 °C | 80 °C | 100 °C  |\n| --- | --- | --- | --- |\n|  Time | 1 h | 30 min | 20 min  |\n\n# Storage and Handling\n\nStore between 16 and 27 °C in a dry area, away from sunlight (see SDS). Storage below 16 °C can result in crystallization.\n\n![img-0.jpeg](img-0.jpeg)\n\n# Available Packaging\n\n|  Part # | Packaging | Net Vol. | Net Wt.  |\n| --- | --- | --- | --- |\n|  832B-375ML | 2 Bottle kit | 375 mL | 403 g  |\n|  832B-450ML | Dual cartridge | 450 mL | 484 g  |\n|  832B-3L | 3 Can kit | 2.55 L | 2.74 kg  |\n|  832B-60L | 3 Pail kit | 60 L | 64.6 kg  |\n\n# Dispensing Accessories\n\n|  Part # | Dispensing Gun | Static Mixer  |\n| --- | --- | --- |\n|  832B-450ML | 8DG-450-2-1 | 8MT-450  |\n\nMG Chemicals 1210 Corporate Drive Burlington, Ontario, Canada L7L 5R6 ISO 9001:2015 Quality Management System SAI Global File: 004008\n\nsupport@mgchemicals.com North America +(1) 800-340-0772 International +(1) 905-331-1396 Europe +44 1663 362888 20 February 2026 / Ver. 5.3",
      "images": [
        {
          "id": "img-0.jpeg",
          "top_left_x": 417,
          "top_left_y": 140,
          "bottom_right_x": 741,
          "bottom_right_y": 413,
          "image_base64": null,
          "image_annotation": null
        }
      ],
      "dimensions": {
        "dpi": 93,
        "height": 1023,
        "width": 791
      },
      "tables": [],
      "hyperlinks": [],
      "header": null,
      "footer": null
    },
    {
      "index": 1,
      "markdown": "832B\n\nMG Chemicals\n\n# Liquid Properties\n\n|  Chemistry | Epoxy | —  |\n| --- | --- | --- |\n|  Density | 1.1 g/mL (Mixed) | ASTM D1475  |\n|   |  1.1 g/mL (A)  |   |\n|   |  1.0 g/mL (B)  |   |\n|  Viscosity @ 25 °C | 3 300 cP (Mixed) | Brookfield Engineering labs Inc.\nIPCTM-65- Method 2.4.24.4  |\n|   |  2 500 cP (A)  |   |\n|   |  5 300 cP (B)  |   |\n|  Mix Ratio | 2:1 (Volume) | —  |\n|   |  2.3:1 (Weight)  |   |\n|  Working Time a | 3 h 15 min | —  |\n|  Peak Exotherm b | 106 °C | —  |\n|  Shrinkage | 1.4% | Calculated  |\n|  Shelf Life | 5 y | —  |\n\na Based on 100 g sample. Varies by volume and geometry.\nb Based on a 250 g sample in a fixed container geometry.\n\n# Cured Properties\n\n|  Flame Retardancy | No | —  |\n| --- | --- | --- |\n|  Color | Black | —  |\n|  Density | 1.1 g/mL | Hydrostatic Weighing  |\n|  Service Temperature Range | -40–140 °C | —  |\n|  Intermittent Temperature | 175 °C | —  |\n|  Thermal Conductivity @ 25 °C | 0.3 W/(m·K) | ASTM E1461  |\n|  Specific Heat Capacity @ 25 °C | 2.2 J/(g·K) |   |\n|  Thermal Diffusivity @ 25 °C | 0.1 mm²/s |   |\n|  Glass Transition Temperature (Tg) | 49 °C | ASTM E1545  |\n|  Coefficient of Thermal Expansion (CTE) | 79 ppm/°C (Prior Tg) | ASTM E831  |\n|   |  196 ppm/°C (After Tg) |   |\n|  Hardness | 80 D | ASTM D2240  |\n|  Tensile Strength | 57 N/mm² | ASTM D638  |\n|  Compressive Strength | 155 N/mm² | ASTM D695  |\n\nMG Chemicals 1210 Corporate Drive Burlington, Ontario, Canada L7L 5R6 ISO 9001:2015 Quality Management System SAI Global File: 004008\n\nsupport@mgchemicals.com North America +(1) 800-340-0772 International +(1) 905-331-1396 Europe +44 1663 362888 20 February 2026 / Ver. 5.3",
      "images": [],
      "dimensions": {
        "dpi": 93,
        "height": 1023,
        "width": 791
      },
      "tables": [],
      "hyperlinks": [],
      "header": null,
      "footer": null
    },
    {
      "index": 2,
      "markdown": "832B\n\nMG Chemicals\n\nCured Properties Continued\n\n|  Lap Shear | 17 N/mm² (Stainless Steel) | ASTM D1002  |\n| --- | --- | --- |\n|   |  16 N/mm² (Aluminum) |   |\n|   |  3.5 N/mm² (ABS) |   |\n|   |  2.3 N/mm² (PC) |   |\n|  Resistivity | 5.3 x 10¹² Ω·cm | ASTM D257  |\n|  Breakdown Voltage @ 3.175 mm | 55 300 V | ASTM D149  |\n|  Dielectric Strength @ 3.175 mm | 440 V/mil |   |\n|  Dielectric Constant @ 1 MHz | 2.8 | ASTM D150  |\n|  Dissipation Factor @ 1 MHz | 0.02 |   |\n|  Chemical Absorption | 15 % (Acetone) | —  |\n|  Weight Gain, 30 days @ 25 °C | 12 % (Ethyl Acetate) |   |\n|   |  0.7 % (IPA) |   |\n|   |  12 % (Toluene) |   |\n|   |  0.8 % (Sulphuric Acid 3%) |   |\n|   |  2.4 % (Sulphuric Acid 30%) |   |\n|   |  0.3 % (Acetic Acid) |   |\n|   |  0.1 % (10% NaOH) |   |\n|   |  0.1 % (10% NaCl) |   |\n|   |  0.2 % (Water) |   |\n|   |  0 % (Transmission Oil) |   |\n|   |  0 % (Transformer Oil) |   |\n|   |  0.9 % (Gasoline) |   |\n|  Weight Loss @ 155 °C (600 h) | 1.5 % | —  |\n\nMG Chemicals 1210 Corporate Drive Burlington, Ontario, Canada L7L 5R6 ISO 9001:2015 Quality Management System SAI Global File: 004008\n\nsupport@mgchemicals.com North America +(1) 800-340-0772 International +(1) 905-331-1396 Europe +44 1663 362888 20 February 2026 / Ver. 5.3",
      "images": [],
      "dimensions": {
        "dpi": 93,
        "height": 1023,
        "width": 791
      },
      "tables": [],
      "hyperlinks": [],
      "header": null,
      "footer": null
    },
    {
      "index": 3,
      "markdown": "832B\n\nMG Chemicals\n\n# Application Instructions\n\nRead the product SDS and Application Guide for more detailed instructions before using this product.\n\n# Recommended Preparation\n\nClean the substrate with 824 99.9% Isopropyl Alcohol, so the surface is free of oils, dust, and other residues.\n\n# Mixing\n\n1. Scrape settled material free from the bottom and sides of the part A container; stir the contents until homogenous. Use a paint shaker if available.\n2. Measure 2 parts by volume of the part A and pour into the mixing container. Ensure all contents are transferred by scraping the container.\n3. Measure 1 part by volume of the part B and pour into the mixing container. Ensure all contents are transferred by scraping the container.\n4. Thoroughly and gently mix parts A and B together. Avoid introducing air bubbles.\n5. To de-air, let sit for 15 minutes or put in a vacuum chamber at 25 inHg for 2 minutes.\n6. If bubbles are present at the top, break them gently with the mixing paddle.\n7. Pour the mixture into a container holding the components to be protected.\n8. Close the part A and B containers tightly between uses to prevent skinning.\n\n# Cartridge\n\n1. Twist and remove the cap from the cartridge. Do not discard cap.\n2. Dispense a small amount to ensure even flow of both parts.\n3. (Optional) Attach static mixer.\na. Dispense and discard 5 to 10 mL of the product to ensure a homogeneous mixture.\nb. After use, dispose of static mixer.\n4. Without a static mixer, dispense material on a mixing surface or container, and thoroughly mix parts A and B together.\n5. To stop the flow, pull back on the plunger.\n6. Clean nozzle to prevent contamination and material buildup. Replace the cap on the cartridge.\n\nIf crystallization/solidification occurs, reconstitute the product by warming to between 55 and 65 °C until it becomes fully re-liquified. Let the material cool to room temperature before mixing, to prevent flash cure.\n\nMixing &gt;500 g at a time decreases working time and can lead to a flash cure. Limit the size of hand-mixed batches. For large production volumes, contact MG Chemicals Technical Support for assistance.\n\nDisclaimer: This information is believed to be accurate. It is intended for professional end-users who have the skills required to evaluate and use the data properly. M.G. Chemicals Ltd. does not guarantee the accuracy of the data and assumes no liability in connection with damages incurred while using it.\n\nMG Chemicals 1210 Corporate Drive Burlington, Ontario, Canada L7L 5R6 ISO 9001:2015 Quality Management System SAI Global File: 004008 support@mgchemicals.com North America +(1) 800-340-0772 International +(1) 905-331-1396 Europe +44 1663 362888 20 February 2026 / Ver. 5.3",
      "images": [],
      "dimensions": {
        "dpi": 93,
        "height": 1023,
        "width": 791
      },
      "tables": [],
      "hyperlinks": [],
      "header": null,
      "footer": null
    }
  ],
  "model": "mistral-ocr-latest",
  "usage_info": {
    "pages_processed": 4,
    "doc_size_bytes": 280157
  },
  "document_annotation": null
}

File: data/tds-cache/mg-chemicals-832c.mistral.json
{
  "pages": [
    {
      "index": 0,
      "markdown": "832C\n\nMG Chemicals\n\n# Translucent Epoxy, Encapsulating &amp; Potting Compound\n\n832C is a rigid, amber clear epoxy that offers extreme environmental, mechanical and physical protection for printed circuit boards and electronic assemblies.\n\nDue to its low mixed viscosity, it can easily penetrate small gaps and cavities. It also provides excellent electrical insulation and protects components from static discharge, vibration, abrasion, thermal shock, environmental humidity, salt water, fungus, and many harsh chemicals.\n\n# Features &amp; Benefits\n\n- Color allows for visual inspection\n- Low mixed viscosity of 2 700 cP\n- Extremely high compressive and tensile strength\n- Excellent adhesion to a wide variety of substrates, including metals, composites, glass, ceramics, and many plastics\n- Excellent electrical insulating characteristics\n- Extreme resistance to water and humidity\n- Solvent-free\n\n# Cure Instructions\n\nAllow to cure at room temperature for 24 hours, or cure in an oven at one of these time/temperature options:\n\n|  Temperature | 65 °C | 80 °C | 100 °C  |\n| --- | --- | --- | --- |\n|  Time | 1 h | 30 min | 15 min  |\n\n# Storage and Handling\n\nStore between 16 and 27 °C in a dry area, away from sunlight (see SDS). Storage below 16 °C can result in crystallization.\n\n![img-0.jpeg](img-0.jpeg)\n\n# Available Packaging\n\n|  Part # | Packaging | Net Vol. | Net Wt.  |\n| --- | --- | --- | --- |\n|  832C-375ML | 2 Bottle kit | 375 mL | 402 g  |\n|  832C-450ML | Dual cartridge | 450 mL | 483 g  |\n|  832C-3L | 3 Can kit | 2.55 L | 2.74 kg  |\n|  832C-60L | 3 Pail kit | 60 L | 64.6 kg  |\n\n# Dispensing Accessories\n\n|  Part # | Dispensing Gun | Static Mixer  |\n| --- | --- | --- |\n|  832C-450ML | 8DG-450-2-1 | 8MT-450  |\n\nMG Chemicals 1210 Corporate Drive Burlington, Ontario, Canada L7L 5R6 ISO 9001:2015 Quality Management System SAI Global File: 004008\n\nsupport@mgchemicals.com North America +(1) 800-340-0772 International +(1) 905-331-1396 Europe +44 1663 362888 20 February 2026 / Ver. 4.2",
      "images": [
        {
          "id": "img-0.jpeg",
          "top_left_x": 420,
          "top_left_y": 122,
          "bottom_right_x": 756,
          "bottom_right_y": 438,
          "image_base64": null,
          "image_annotation": null
        }
      ],
      "dimensions": {
        "dpi": 93,
        "height": 1023,
        "width": 791
      },
      "tables": [],
      "hyperlinks": [],
      "header": null,
      "footer": null
    },
    {
      "index": 1,
      "markdown": "832C\n\nMG Chemicals\n\n# Liquid Properties\n\n|  Chemistry | Epoxy | —  |\n| --- | --- | --- |\n|  Density | 1.1 g/mL (Mixed) | ASTM D1475  |\n|   |  1.1 g/mL (A)  |   |\n|   |  1.0 g/mL (B)  |   |\n|  Viscosity @ 25 °C | 2 700 cP (Mixed) | Brookfield Engineering labs Inc.\nIPCTM-65- Method 2.4.24.4  |\n|   |  1 900 cP (A)  |   |\n|   |  6 600 cP (B)  |   |\n|  Mix Ratio | 2:1 (Volume) | —  |\n|   |  2.3:1 (Weight)  |   |\n|  Working Time a | 3 h 15 min | —  |\n|  Shrinkage | 1.6% | Calculated  |\n|  Peak Exotherm b | 107 °C | ASTM D2471  |\n|  Shelf Life | 5 y | —  |\n\na Based on 100 g sample. Varies by volume and geometry.\nb Based on a 250 g sample in a fixed container geometry.\n\n# Cured Properties\n\n|  Flame Retardancy | No | —  |\n| --- | --- | --- |\n|  Color | Clear amber | —  |\n|  Density | 1.1 g/mL | Hydrostatic Weighing  |\n|  Service Temperature Range | -40–140 °C | —  |\n|  Intermittent Temperature | 175 °C | —  |\n|  Thermal Conductivity @ 25 °C | 0.3 W/(m·K) | ASTM E1461  |\n|  Specific Heat Capacity @ 25 °C | 2.1 J/(g·K) |   |\n|  Thermal Diffusivity @ 25 °C | 0.2 mm²/s |   |\n|  Glass Transition Temperature (T_{g}) | 53 °C | ASTM E1545  |\n|  Coefficient of Thermal Expansion (CTE) | 150 ppm/°C (Prior T_{g}) | ASTM E831  |\n|   |  161 ppm/°C (After T_{g}) |   |\n|  Hardness | 84 D | ASTM D2240  |\n|  Tensile Strength | 45 N/mm² | ASTM D638  |\n|  Compressive Strength | 164 N/mm² | ASTM D695  |\n\nMG Chemicals 1210 Corporate Drive Burlington, Ontario, Canada L7L 5R6 ISO 9001:2015 Quality Management System SAI Global File: 004008\n\nsupport@mgchemicals.com North America +(1) 800-340-0772 International +(1) 905-331-1396 Europe +44 1663 362888 20 February 2026 / Ver. 4.2",
      "images": [],
      "dimensions": {
        "dpi": 93,
        "height": 1023,
        "width": 791
      },
      "tables": [],
      "hyperlinks": [],
      "header": null,
      "footer": null
    },
    {
      "index": 2,
      "markdown": "832C\n\nMG Chemicals\n\nCured Properties Continued\n\n|  Lap Shear | 17 N/mm² (Stainless Steel) | ASTM D1002  |\n| --- | --- | --- |\n|   |  18 N/mm² (Aluminum) |   |\n|   |  3.8 N/mm² (ABS) |   |\n|   |  2.6 N/mm² (PC) |   |\n|  Resistivity | 6.7 x 10¹² Ω·cm | ASTM D257  |\n|  Breakdown Voltage @ 3.175 mm | 60 400 V | ASTM D149  |\n|  Dielectric Strength @ 3.175 mm | 483 V/mil |   |\n|  Dielectric Constant @ 1 MHz | 2.8 | ASTM D150  |\n|  Dissipation Factor @ 1 MHz | 0.02 |   |\n|  Chemical Absorption | 14 % (Acetone) | —  |\n|  Weight Gain, 30 days @ 25 °C | 10 % (Ethyl Acetate) |   |\n|   |  0.6 % (IPA) |   |\n|   |  17 % (Toluene) |   |\n|   |  0.9 % (Sulphuric Acid 3%) |   |\n|   |  2.5 % (Sulphuric Acid 30%) |   |\n|   |  0.7 % (Acetic Acid) |   |\n|   |  0.2 % (10% NaOH) |   |\n|   |  0.2 % (10% NaCl) |   |\n|   |  0.2 % (Water) |   |\n|   |  0 % (Transmission Oil) |   |\n|   |  0 % (Transformer Oil) |   |\n|   |  0.7 % (Gasoline) |   |\n|  Weight Loss @ 155 °C (600 h) | 1.5 % | —  |\n\nMG Chemicals 1210 Corporate Drive Burlington, Ontario, Canada L7L 5R6 ISO 9001:2015 Quality Management System SAI Global File: 004008\n\nsupport@mgchemicals.com North America +(1) 800-340-0772 International +(1) 905-331-1396 Europe +44 1663 362888 20 February 2026 / Ver. 4.2",
      "images": [],
      "dimensions": {
        "dpi": 93,
        "height": 1023,
        "width": 791
      },
      "tables": [],
      "hyperlinks": [],
      "header": null,
      "footer": null
    },
    {
      "index": 3,
      "markdown": "832C\n\nMG Chemicals\n\n# Application Instructions\n\nRead the product SDS and Application Guide for more detailed instructions before using this product.\n\n# Recommended Preparation\n\nClean the substrate with 824 99.9% Isopropyl Alcohol, so the surface is free of oils, dust, and other residues.\n\n# Mixing\n\n1. Scrape settled material free from the bottom and sides of the part A container; stir the contents until homogenous. Use a paint shaker if available.\n2. Measure 2 parts by volume of the part A and pour into the mixing container. Ensure all contents are transferred by scraping the container.\n3. Measure 1 part by volume of the part B and pour into the mixing container. Ensure all contents are transferred by scraping the container.\n4. Thoroughly and gently mix parts A and B together. Avoid introducing air bubbles.\n5. To de-air, let sit for 15 minutes or put in a vacuum chamber at 25 inHg for 2 minutes.\n6. If bubbles are present at the top, break them gently with the mixing paddle.\n7. Pour the mixture into a container holding the components to be protected.\n8. Close the part A and B containers tightly between uses to prevent skinning.\n\n# Cartridge\n\n1. Twist and remove the cap from the cartridge. Do not discard cap.\n2. Dispense a small amount to ensure even flow of both parts.\n3. (Optional) Attach static mixer.\na. Dispense and discard 5 to 10 mL of the product to ensure a homogeneous mixture.\nb. After use, dispose of static mixer.\n4. Without a static mixer, dispense material on a mixing surface or container, and thoroughly mix parts A and B together.\n5. To stop the flow, pull back on the plunger.\n6. Clean nozzle to prevent contamination and material buildup. Replace the cap on the cartridge.\n\nIf crystallization/solidification occurs, reconstitute the product by warming to between 55 and 65 °C until it becomes fully re-liquified. Let the material cool to room temperature before mixing, to prevent flash cure.\n\nMixing &gt;500 g at a time decreases working time and can lead to a flash cure. Limit the size of hand-mixed batches. For large production volumes, contact MG Chemicals Technical Support for assistance.\n\nDisclaimer: This information is believed to be accurate. It is intended for professional end-users who have the skills required to evaluate and use the data properly. M.G. Chemicals Ltd. does not guarantee the accuracy of the data and assumes no liability in connection with damages incurred while using it.\n\nMG Chemicals 1210 Corporate Drive Burlington, Ontario, Canada L7L 5R6 ISO 9001:2015 Quality Management System SAI Global File: 004008 support@mgchemicals.com North America +(1) 800-340-0772 International +(1) 905-331-1396 Europe +44 1663 362888 20 February 2026 / Ver. 4.2",
      "images": [],
      "dimensions": {
        "dpi": 93,
        "height": 1023,
        "width": 791
      },
      "tables": [],
      "hyperlinks": [],
      "header": null,
      "footer": null
    }
  ],
  "model": "mistral-ocr-latest",
  "usage_info": {
    "pages_processed": 4,
    "doc_size_bytes": 307407
  },
  "document_annotation": null
}

File: data/tds-cache/mg-chemicals-832fx.mistral.json
{
  "pages": [
    {
      "index": 0,
      "markdown": "832FX\n\nMG Chemicals\n\n# Black Flexible Epoxy, Encapsulating &amp; Potting Compound\n\n832FX is a black, 2-part, flexible epoxy that offers extreme environmental, mechanical and physical protection for printed circuit boards and electronic assemblies.\n\nThis product is designed for applications where minimizing the physical stress on components is critical. It performs well in low temperature and arctic environments, as well as applications that involve temperature cycling or rapid temperature changes. It provides the functionality of silicone, but with the durability and cost-effectiveness of epoxy.\n\n# Features &amp; Benefits\n\nVery low mixed viscosity of 700 cP\n\nGood adhesion to a wide variety of substrates, including metals, composites, glass, ceramics, and many plastics\n\nExcellent electrical insulating characteristics\n\nExtreme resistance to water and humidity (allows for submersion where needed)\n\nSolvent-free\n\n# Cure Instructions\n\nAllow to cure at room temperature for 48 hours, or cure in an oven at one of these time/temperature options:\n\n|  Temperature | 45 °C | 65 °C | 80 °C | 100 °C  |\n| --- | --- | --- | --- | --- |\n|  Time | 5 h | 2 h | 1 h | 30 min  |\n\n![img-0.jpeg](img-0.jpeg)\n\nAvailable Packaging\n\n|  Part # | Packaging | Net Vol. | Net Wt.  |\n| --- | --- | --- | --- |\n|  832FX-450ML | 2 Bottle kit | 450 mL | 475 g  |\n|  832FX-1.7L | 2 Can kit | 1.7 L | 1.79 kg  |\n|  832FX-40L | 2 Pail kit | 40 L | 42.2 kg  |\n\n# Storage and Handling\n\nStore between 16 and 27 °C in a dry area, away from sunlight (see SDS).\n\nMG Chemicals 1210 Corporate Drive Burlington, Ontario, Canada L7L 5R6 ISO 9001:2015 Quality Management System SAI Global File: 004008\n\nsupport@mgchemicals.com North America +(1) 800-340-0772 International +(1) 905-331-1396 Europe +44 1663 362888 23 January 2026 / Ver. 4.3",
      "images": [
        {
          "id": "img-0.jpeg",
          "top_left_x": 432,
          "top_left_y": 142,
          "bottom_right_x": 709,
          "bottom_right_y": 420,
          "image_base64": null,
          "image_annotation": null
        }
      ],
      "dimensions": {
        "dpi": 93,
        "height": 1023,
        "width": 791
      },
      "tables": [],
      "hyperlinks": [
        "https://mgchemicals.com/products/potting-compounds/epoxy-potting/flexible-epoxy/",
        "https://mgchemicals.com"
      ],
      "header": null,
      "footer": null
    },
    {
      "index": 1,
      "markdown": "832FX\n\nMG Chemicals\n\n# Liquid Properties\n\n|  Chemistry | Epoxy | —  |\n| --- | --- | --- |\n|  Density | 1.1 g/mL (Mixed) | ASTM D1475  |\n|   |  1.1 g/mL (A)  |   |\n|   |  1.0 g/mL (B)  |   |\n|  Viscosity @ 25 °C | 700 cP (Mixed) | Brookfield Engineering labs Inc.\nIPCTM-65- Method 2.4.24.4  |\n|   |  800 cP (A)  |   |\n|   |  170 cP (B)  |   |\n|  Mix Ratio | 1:1 (Volume) | —  |\n|   |  1.22:1 (Weight)  |   |\n|  Working Time a | 2 h | —  |\n|  Peak Exotherm b | 67 °C | —  |\n|  Shrinkage | 2.6% | Calculated  |\n|  Shelf Life | 5 y | —  |\n\na Based on 100 g sample. Varies by volume and geometry.\nb Based on 250 g sample in a fixed container geometry.\n\n# Cured Properties\n\n|  Flame Retardancy | No | —  |\n| --- | --- | --- |\n|  Color | Black | —  |\n|  Density | 1.1 g/mL | Hydrostatic Weighing  |\n|  Service Temperature Range | -40–140 °C | —  |\n|  Intermittent Temperature | -50–150 °C | —  |\n|  Thermal Conductivity @ 25 °C | 0.3 W/(m·K) | ASTM E1461  |\n|  Specific Heat Capacity @ 25 °C | 2.7 J/(g·K) |   |\n|  Thermal Diffusivity @ 25 °C | 0.1 mm²/s |   |\n|  Glass Transition Temperature (Tg) | 8.8 °C | ASTM E1545  |\n|  Coefficient of Thermal Expansion (CTE) | 114 ppm/°C (Prior Tg) | ASTM E831  |\n|   |  218 ppm/°C (After Tg) |   |\n|  Hardness | 88 A | ASTM D2240  |\n|  Tensile Strength | 9.6 N/mm² | ASTM D638  |\n\nMG Chemicals 1210 Corporate Drive Burlington, Ontario, Canada L7L 5R6 ISO 9001:2015 Quality Management System SAI Global File: 004008\n\nsupport@mgchemicals.com North America +(1) 800-340-0772 International +(1) 905-331-1396 Europe +44 1663 362888 23 January 2026 / Ver. 4.3",
      "images": [],
      "dimensions": {
        "dpi": 93,
        "height": 1023,
        "width": 791
      },
      "tables": [],
      "hyperlinks": [
        "https://mgchemicals.com/products/potting-compounds/epoxy-potting/flexible-epoxy/",
        "https://mgchemicals.com"
      ],
      "header": null,
      "footer": null
    },
    {
      "index": 2,
      "markdown": "832FX\n\nMG Chemicals\n\n# Cured Properties Continued\n\n|  Lap Shear | 2.5 N/mm² (Stainless Steel)\n3.4 N/mm² (Aluminum)\n1.5 N/mm² (ABS)\n2.4 N/mm² (PC) | ASTM D1002  |\n| --- | --- | --- |\n|  Resistivity | 5.8 x 10¹² Ω·cm | ASTM D257  |\n|  Breakdown Voltage @ 3.175 mm | 40 900 V | ASTM D149  |\n|  Dielectric Strength @ 3.175 mm | 330 V/mil |   |\n|  Dielectric Constant @ 1 MHz | 3.1 | ASTM D150  |\n|  Dissipation Factor @ 1 MHz | 0.05 |   |\n|  Chemical Absorption | 30 % (IPA) | —  |\n|  Weight Gain, 30 days @ 25 °C | 9 % (Sulphuric Acid 3%)\n17 % (Acetic Acid)\n04 % (10% NaOH)\n0.2 % (10% NaCl)\n0.4 % (Water)\n0.1 % (Transmission Oil)\n0.1 % (Transformer Oil) |   |\n|  Weight Loss @ 155 °C (600 hrs) | 4.4 % | —  |\n\n# Viscosity vs. Temperature\n\n![img-1.jpeg](img-1.jpeg)\n\nMG Chemicals 1210 Corporate Drive Burlington, Ontario, Canada L7L 5R6 ISO 9001:2015 Quality Management System SAI Global File: 004008\n\nsupport@mgchemicals.com North America +(1) 800-340-0772 International +(1) 905-331-1396 Europe +44 1663 362888 23 January 2026 / Ver. 4.3",
      "images": [
        {
          "id": "img-1.jpeg",
          "top_left_x": 50,
          "top_left_y": 608,
          "bottom_right_x": 524,
          "bottom_right_y": 870,
          "image_base64": null,
          "image_annotation": null
        }
      ],
      "dimensions": {
        "dpi": 93,
        "height": 1023,
        "width": 791
      },
      "tables": [],
      "hyperlinks": [
        "https://mgchemicals.com/products/potting-compounds/epoxy-potting/flexible-epoxy/",
        "https://mgchemicals.com"
      ],
      "header": null,
      "footer": null
    },
    {
      "index": 3,
      "markdown": "832FX\n\nMG Chemicals\n\n# Application Instructions\n\nRead the product SDS and Application Guide for more detailed instructions before using this product.\n\n# Recommended Preparation\n\nClean the substrate with 824 99.9% Isopropyl Alcohol, so the surface is free of oils, dust, and other residues.\n\n# Mixing\n\n1. Scrape settled material free from the bottom and sides of the part A container; stir the contents until homogenous. Use a paint shaker if available.\n2. Measure 1 parts by volume of the part A and pour into the mixing container. Ensure all contents are transferred by scraping the container.\n3. Measure 1 part by volume of the part B and pour into the mixing container. Ensure all contents are transferred by scraping the container.\n4. Thoroughly and gently mix parts A and B together. Avoid introducing air bubbles.\n5. To de-air, let sit for 15 minutes or put in a vacuum chamber at 25 inHg for 2 minutes.\n6. If bubbles are present at the top, break them gently with the mixing paddle.\n7. Pour the mixture into a container holding the components to be protected.\n8. Close the part A and B containers tightly between uses to prevent skinning.\n\nMixing &gt;500 g at a time decreases working time and can lead to a flash cure. Limit the size of hand-mixed batches. For large production volumes, contact MG Chemicals Technical Support for assistance.\n\nDisclaimer: This information is believed to be accurate. It is intended for professional end-users who have the skills required to evaluate and use the data properly. M.G. Chemicals Ltd. does not guarantee the accuracy of the data and assumes no liability in connection with damages incurred while using it.\n\nMG Chemicals 1210 Corporate Drive Burlington, Ontario, Canada L7L 5R6 ISO 9001:2015 Quality Management System SAI Global File: 004008 support@mgchemicals.com North America +(1) 800-340-0772 International +(1) 905-331-1396 Europe +44 1663 362888 23 January 2026 / Ver. 4.3",
      "images": [],
      "dimensions": {
        "dpi": 93,
        "height": 1023,
        "width": 791
      },
      "tables": [],
      "hyperlinks": [
        "https://mgchemicals.com/products/potting-compounds/epoxy-potting/flexible-epoxy/",
        "https://mgchemicals.com"
      ],
      "header": null,
      "footer": null
    }
  ],
  "model": "mistral-ocr-latest",
  "usage_info": {
    "pages_processed": 4,
    "doc_size_bytes": 267286
  },
  "document_annotation": null
}
