Repository: vineetpadia/glueguy

# Glueguy Lab

Spreadsheet-style adhesive selector plus a larger McMaster-derived engineering reference library.

## Run locally

```bash
python3 -m http.server 4317 --bind 0.0.0.0
```

Open `http://127.0.0.1:4317/` on the host, or from another machine on the same LAN/VPN open `http://<host-ip>:4317/`.

## Catalog pipeline

1. Crawl McMaster glue families into raw JSON.

```bash
python scripts/mcmaster_glue_pipeline.py --max-pages 220 --output data/mcmaster-glues.json
```

2. Enrich the representative McMaster part page for each family into a reusable detail cache.

```bash
python scripts/enrich_mcmaster_product_details.py
```

File: data/tds-cache/mg-chemicals-832fxc.mistral.json
{
  "pages": [
    {
      "index": 0,
      "markdown": "832FXC\n\nMG Chemicals\n\n# Clear Flexible Epoxy, Encapsulating &amp; Potting Compound\n\n832FXC is a 2-part, clear, flexible epoxy potting compound with a low mixed viscosity that ensures sufficient wetting of intricate components. 832FXC offers protection from extreme environments such as high humidity and chemical exposure while also providing PCBs protection against physical stresses such as shocks and vibration.\n\nThis product was designed for applications involving delicate surface mount devices (SMDs) in mind. Unlike most epoxies, the 832FXC cures to a semi-rigid consistency, exerting little stress on board components. Its low modulus makes the 832FXC an ideal material for applications with aggressive thermal cycling or rapid changes in temperature.\n\n# Features &amp; Benefits\n\n- Low mixed viscosity\n- Low modulus epoxy\n- Clear—allows for inspection\n- Strong adhesion to many substrates including metals, plastics, glass, composites, ceramics and wood\n- Extreme resistance to water and humidity\n\n# Cure Instructions\n\nAllow to cure at room temperature for 48 hours, or cure in an oven at one of these time/temperature options:\n\n|  Temperature | 65 °C | 80 °C | 100 °C  |\n| --- | --- | --- | --- |\n|  Time | 2 h | 1 h | 30 min  |\n\n![img-0.jpeg](img-0.jpeg)\n\n# Available Packaging\n\n|  Part # | Packaging | Net Vol. | Net Wt.  |\n| --- | --- | --- | --- |\n|  832FXC-450ML | 2 Bottle kit | 450 mL | 468 g  |\n|  832FXC-1.7L | 2 Can kit | 1.7 L | 1.77 kg  |\n|  832FXC-7.4L | 2 Can kit | 7.4 L | 7.71 kg  |\n|  832FXC-40L | 2 Pail kit | 40 L | 41.6 kg  |\n\n# Storage and Handling\n\nStore between 16 and 27 °C in a dry area, away from sunlight (see SDS).\n\nMG Chemicals 1210 Corporate Drive Burlington, Ontario, Canada L7L 5R6 ISO 9001:2015 Quality Management System SAI Global File: 004008\n\nsupport@mgchemicals.com North America +(1) 800-340-0772 International +(1) 905-331-1396 Europe +44 1663 362888 23 September 2025 / Ver. 1.3",
      "images": [
        {
          "id": "img-0.jpeg",
          "top_left_x": 400,
          "top_left_y": 132,
          "bottom_right_x": 734,
          "bottom_right_y": 428,
          "image_base64": null,
          "image_annotation": null
        }
      ],
      "dimensions": {
        "dpi": 93,
        "height": 1023,
        "width": 791
      },
      "tables": [],
      "hyperlinks": [
        "https://mgchemicals.com/products/potting-compounds/epoxy-potting/flexible-resin/",
        "https://mgchemicals.com"
      ],
      "header": null,
      "footer": null
    },
    {
      "index": 1,
      "markdown": "832FXC\n\nMG Chemicals\n\n# Liquid Properties\n\n|  Chemistry | Epoxy | —  |\n| --- | --- | --- |\n|  Density | 1.1 g/mL (Mixed) | ASTM D1475  |\n|   |  1.0 g/mL (A)  |   |\n|   |  1.0 g/mL (B)  |   |\n|  Viscosity @ 25 °C | 410 cP (Mixed) | Brookfield Engineering labs Inc.\nIPCTM-65- Method 2.4.24.4  |\n|   |  485 cP (A)  |   |\n|   |  192 cP (B)  |   |\n|  Mix Ratio | 1:1 (Volume) | —  |\n|   |  1.1:1 (Weight)  |   |\n|  Working Time a | 170 min | —  |\n|  Peak Exotherm b | 32 °C | —  |\n|  Shrinkage | 2.3% | Calculated  |\n|  Shelf Life | 5 y | —  |\n\na Based on 100 g sample. Varies by volume and geometry.\nb Based on a 250 g sample in a fixed container geometry.\n\n# Cured Properties\n\n|  Flame Retardancy | No | —  |\n| --- | --- | --- |\n|  Color | Pale yellow | —  |\n|  Density | 1.1 g/mL | Hydrostatic Weighing  |\n|  % Transmittance | 86% | ISO 13468-1  |\n|  Service Temperature Range c | -80–110 °C | —  |\n|  Intermittent Temperature | 140 °C | —  |\n|  Thermal Conductivity @ 25 °C | 0.2 W/(m·K) | ASTM E1461  |\n|  Specific Heat Capacity @ 25 °C | 1.9 J/(g·K) |   |\n|  Thermal Diffusivity @ 25 °C | 0.09 mm²/s |   |\n|  Glass Transition Temperature (Tg) | 12 °C | ASTM E1545  |\n|  Coefficient of Thermal Expansion (CTE) | 212 ppm/°C (Prior Tg) | ASTM E831  |\n|   |  260 ppm/°C (After Tg) |   |\n|  Hardness | 60 A | ASTM D2240  |\n|  Tensile Strength | 2.0 N/mm² | ASTM D638  |\n\nc &gt;65 °C may affect clarity\n\nMG Chemicals 1210 Corporate Drive Burlington, Ontario, Canada L7L 5R6 ISO 9001:2015 Quality Management System SAI Global File: 004008\n\nsupport@mgchemicals.com North America +(1) 800-340-0772 International +(1) 905-331-1396 Europe +44 1663 362888 23 September 2025 / Ver. 1.3",
      "images": [],
      "dimensions": {
        "dpi": 93,
        "height": 1023,
        "width": 791
      },
      "tables": [],
      "hyperlinks": [
        "https://mgchemicals.com/products/potting-compounds/epoxy-potting/flexible-resin/",
        "https://mgchemicals.com"
      ],
      "header": null,
      "footer": null
    },
    {
      "index": 2,
      "markdown": "832FXC\n\nMG Chemicals\n\nCured Properties Continued\n\n|  Lap Shear | 3.4 N/mm² (Stainless Steel) | ASTM D1002  |\n| --- | --- | --- |\n|   |  2.6 N/mm² (Aluminum)  |   |\n|   |  1.9 N/mm² (ABS)  |   |\n|   |  1.7 N/mm² (PC)  |   |\n|  Resistivity | 1.0 x 10¹³ Ω·cm | ASTM D257  |\n|  Breakdown Voltage @ 3.175 mm | 58 900 V | ASTM D149  |\n|  Dielectric Strength @ 3.175 mm | 472 V/mil  |   |\n|  Chemical Absorption | 30 % (IPA) | —  |\n|  Weight Gain, 30 days @ 25 °C | 9 % (Sulphuric Acid 3%) |   |\n|   |  17 % (Acetic Acid) |   |\n|   |  0.4 % (10% NaOH) |   |\n|   |  0.2 % (10% NaCl) |   |\n|   |  0.4 % (Water) |   |\n|   |  0.1 % (Transmission Oil) |   |\n|   |  0.1 % (Transformer Oil) |   |\n\n## Application Instructions\n\nRead the product SDS and Application Guide for more detailed instructions before using this product.\n\n## Recommended Preparation\n\nClean the substrate with 824 99.9% Isopropyl Alcohol, so the surface is free of oils, dust, and other residues.\n\n## Mixing\n\n1. Scrape settled material free from the bottom and sides of the part A container; stir the contents until homogenous. Use a paint shaker if available.\n2. Measure 1 part by volume of the part A and pour into the mixing container. Ensure all contents are transferred by scraping the container.\n\n3. Measure 1 part by volume of the part B and pour into the mixing container. Ensure all contents are transferred by scraping the container.\n4. Thoroughly and gently mix parts A and B together. Avoid introducing air bubbles.\n5. To de-air, let sit for 15 minutes or put in a vacuum chamber at 25 inHg for 2 minutes. Click here for a video tutorial on vacuum de-airing.\n6. If bubbles are present at the top, break them gently with the mixing paddle.\n7. Pour the mixture into a container holding the components to be protected.\n8. Close the part A and B containers tightly between uses to prevent skinning.\n\nMixing &gt;500 g at a time decreases working time and can lead to a flash cure. Limit the size of hand-mixed batches. For large production volumes, contact MG Chemicals Technical Support for assistance.\n\nDisclaimer: This information is believed to be accurate. It is intended for professional end-users who have the skills required to evaluate and use the data properly. M.G. Chemicals Ltd. does not guarantee the accuracy of the data and assumes no liability in connection with damages incurred while using it.\n\nMG Chemicals 1210 Corporate Drive Burlington, Ontario, Canada L7L 5R6 ISO 9001:2015 Quality Management System SAI Global File: 004008 support@mgchemicals.com North America +(1) 800-340-0772 International +(1) 905-331-1396 Europe +44 1663 362888 23 September 2025 / Ver. 1.3",
      "images": [],
      "dimensions": {
        "dpi": 93,
        "height": 1023,
        "width": 791
      },
      "tables": [],
      "hyperlinks": [
        "https://mgchemicals.com/products/potting-compounds/epoxy-potting/flexible-resin/",
        "https://mgchemicals.com",
        "http://www.youtube.com/watch?v=ZADQbeYvPGs"
      ],
      "header": null,
      "footer": null
    }
  ],
  "model": "mistral-ocr-latest",
  "usage_info": {
    "pages_processed": 3,
    "doc_size_bytes": 271356
  },
  "document_annotation": null
}

File: data/tds-cache/mg-chemicals-832fxt.mistral.json
{
  "pages": [
    {
      "index": 0,
      "markdown": "832FXT\n\nMG Chemicals\n\n# Black Flexible Epoxy, Encapsulating &amp; Potting Compound\n\n832FXT is a 2-part flexible epoxy potting compound with a viscosity that prevents the liquid from wicking into tight spaces. This low modulus potting compound is ideal for encapsulating circuits with delicate surface mount components or for applications with aggressive thermal cycling. The cured resin is elastomeric yet tough and still protects circuit components from impacts, shocks and vibrations.\n\nThis product has nearly identical properties as the 832FX but with a slightly thicker viscosity that prevents excess wicking and running. The adjusted viscosity also allows for convenient cartridge packaging which is very user friendly and prevents under-curing.\n\n# Features &amp; Benefits\n\n- Low modulus, flexible\n- 1:1 mix ratio\n- Mixed viscosity will not wick into tight spaces\n- Excellent water resistance\n- High electrical insulation\n\n# Cure Instructions\n\nAllow to cure at room temperature for 48 hours, or cure in an oven at one of these time/temperature options:\n\n|  Temperature | 65 °C | 80 °C | 100 °C  |\n| --- | --- | --- | --- |\n|  Time | 1 h | 30 min | 10 min  |\n\n# Storage and Handling\n\nStore between 16 and 27 °C in a dry area, away from sunlight (see SDS).\n\n![img-0.jpeg](img-0.jpeg)\n\n# Available Packaging\n\n|  Part # | Packaging | Net Vol. | Net Wt.  |\n| --- | --- | --- | --- |\n|  832FXT-25ML | Dual syringe | 25 mL | 26 g  |\n|  832FXT-50ML | Dual cartridge | 46 mL | 47.9 g  |\n|  832FXT-400ML | Dual cartridge | 380 mL | 395 g  |\n|  832FXT-7.4L | 2 Can kit | 7.2 L | 7.5 kg  |\n|  832FXT-40L | 2 Pail kit | 40 L | 41.6 kg  |\n\n# Dispensing Accessories\n\n|  Part # | Dispensing Gun | Static Mixer  |\n| --- | --- | --- |\n|  832FXT-25ML | N/A | 8MT-50  |\n|  832FXT-50ML | 8DG-50-1-1 | 8MT-50  |\n|  832FXT-400ML | 8DG-400-1-1 | 8MT-450  |\n\nMG Chemicals 1210 Corporate Drive Burlington, Ontario, Canada L7L 5R6 ISO 9001:2015 Quality Management System SAI Global File: 004008\n\nsupport@mgchemicals.com North America +(1) 800-340-0772 International +(1) 905-331-1396 Europe +44 1663 362888 03 September 2025 / Ver. 1.1",
      "images": [
        {
          "id": "img-0.jpeg",
          "top_left_x": 423,
          "top_left_y": 107,
          "bottom_right_x": 738,
          "bottom_right_y": 422,
          "image_base64": null,
          "image_annotation": null
        }
      ],
      "dimensions": {
        "dpi": 93,
        "height": 1023,
        "width": 791
      },
      "tables": [],
      "hyperlinks": [
        "https://mgchemicals.com/products/potting-compounds/epoxy-potting/832fxt-flexible-epoxy-resin/",
        "https://mgchemicals.com"
      ],
      "header": null,
      "footer": null
    },
    {
      "index": 1,
      "markdown": "832FXT\n\nMG Chemicals\n\n# Liquid Properties\n\n|  Chemistry | Epoxy | —  |\n| --- | --- | --- |\n|  Density | 1.0 g/mL (Mixed) | ASTM D1475  |\n|   |  1.1 g/mL (A)  |   |\n|   |  1.0 g/mL (B)  |   |\n|  Viscosity @ 25 °C | 1 920 cP (Mixed) | Brookfield Engineering labs Inc.\nIPCTM-65- Method 2.4.24.4  |\n|   |  1 680 cP (A)  |   |\n|   |  530 cP (B)  |   |\n|  Mix Ratio | 1:1 (Volume) | —  |\n|   |  1.15:1 (Weight)  |   |\n|  Working Time a | 170 min | —  |\n|  Peak Exotherm b | 50 °C | —  |\n|  Shrinkage | 2.4% | Calculated  |\n|  Shelf Life | 5 y | —  |\n\na Based on 100 g sample. Varies by volume and geometry.\nb Based on a 250 g sample in a fixed container geometry.\n\n# Cured Properties\n\n|  Flame Retardancy | No | —  |\n| --- | --- | --- |\n|  Color | Black | —  |\n|  Density | 1.1 g/mL | Hydrostatic Weighing  |\n|  Service Temperature Range | -80–110 °C | —  |\n|  Intermittent Temperature | 140 °C | —  |\n|  Thermal Conductivity @ 25 °C | 0.2 W/(m·K) | ASTM E1461  |\n|  Specific Heat Capacity @ 25 °C | 1.9 J/(g·K) |   |\n|  Thermal Diffusivity @ 25 °C | 0.09 mm²/s |   |\n|  Glass Transition Temperature (T_{g}) | 20 °C | ASTM E1545  |\n|  Coefficient of Thermal Expansion (CTE) | 124 ppm/°C (Prior T_{g}) | ASTM E831  |\n|   |  295 ppm/°C (After T_{g}) |   |\n|  Hardness | 80 A | ASTM D2240  |\n|  Tensile Strength | 2.3 N/mm² | ASTM D638  |\n\nMG Chemicals 1210 Corporate Drive Burlington, Ontario, Canada L7L 5R6 ISO 9001:2015 Quality Management System SAI Global File: 004008\n\nsupport@mgchemicals.com North America +(1) 800-340-0772 International +(1) 905-331-1396 Europe +44 1663 362888 03 September 2025 / Ver. 1.1",
      "images": [],
      "dimensions": {
        "dpi": 93,
        "height": 1023,
        "width": 791
      },
      "tables": [],
      "hyperlinks": [
        "https://mgchemicals.com/products/potting-compounds/epoxy-potting/832fxt-flexible-epoxy-resin/",
        "https://mgchemicals.com"
      ],
      "header": null,
      "footer": null
    },
    {
      "index": 2,
      "markdown": "832FXT\n\nMG Chemicals\n\nCured Properties Continued\n\n|  Lap Shear | 3.6 N/mm² (Stainless Steel) | ASTM D1002  |\n| --- | --- | --- |\n|   |  3.9 (Aluminum) |   |\n|   |  3.6 N/mm² (ABS) |   |\n|   |  2.6 N/mm² (PC) |   |\n|  Resistivity | 1.5 x 10¹³ Ω·cm | ASTM D257  |\n|  Breakdown Voltage @ 3.175 mm | 43 400 V | ASTM D149  |\n|  Dielectric Strength @ 3.175 mm | 350 V/mil |   |\n|  Chemical Absorption | 30 % (IPA) | —  |\n|  Weight Gain, 30 days @ 25 °C | 9 % (Sulphuric Acid 3%) |   |\n|   |  17 % (Acetic Acid) |   |\n|   |  0.4 % (10% NaOH) |   |\n|   |  0.2 % (10% NaCl) |   |\n|   |  0.4 % (Water) |   |\n|   |  0.1 % (Transmission Oil) |   |\n|   |  0.1 % (Transformer Oil) |   |\n\n## Application Instructions\n\nRead the product SDS and Application Guide for more detailed instructions before using this product.\n\n## Recommended Preparation\n\nClean the substrate with 824 99.9% Isopropyl Alcohol, so the surface is free of oils, dust, and other residues.\n\n## Mixing\n\n1. Scrape settled material free from the bottom and sides of the part A container; stir the contents until homogenous. Use a paint shaker if available.\n2. Measure 1 part by volume of the part A and pour into the mixing container. Ensure all contents are transferred by scraping the container.\n\n3. Measure 1 part by volume of the part B and pour into the mixing container. Ensure all contents are transferred by scraping the container.\n\n4. Thoroughly and gently mix parts A and B together. Avoid introducing air bubbles.\n\n5. To de-air, let sit for 15 minutes or put in a vacuum chamber at 25 inHg for 2 minutes. Click here for a video tutorial on vacuum de-airing.\n\n6. If bubbles are present at the top, break them gently with the mixing paddle.\n\n7. Pour the mixture into a container holding the components to be protected.\n\n8. Close the part A and B containers tightly between uses to prevent skinning.\n\nMixing &gt;500 g at a time decreases working time and can lead to a flash cure. Limit the size of hand-mixed batches. For large production volumes, contact MG Chemicals Technical Support for assistance.\n\nDisclaimer: This information is believed to be accurate. It is intended for professional end-users who have the skills required to evaluate and use the data properly. M.G. Chemicals Ltd. does not guarantee the accuracy of the data and assumes no liability in connection with damages incurred while using it.\n\nMG Chemicals 1210 Corporate Drive Burlington, Ontario, Canada L7L 5R6 ISO 9001:2015 Quality Management System SAI Global File: 004008 support@mgchemicals.com North America +(1) 800-340-0772 International +(1) 905-331-1396 Europe +44 1663 362888 03 September 2025 / Ver. 1.1",
      "images": [],
      "dimensions": {
        "dpi": 93,
        "height": 1023,
        "width": 791
      },
      "tables": [],
      "hyperlinks": [
        "https://mgchemicals.com/products/potting-compounds/epoxy-potting/832fxt-flexible-epoxy-resin/",
        "https://mgchemicals.com",
        "http://https://www.youtube.com/watch?v=ZADQbeYvPGs"
      ],
      "header": null,
      "footer": null
    }
  ],
  "model": "mistral-ocr-latest",
  "usage_info": {
    "pages_processed": 3,
    "doc_size_bytes": 277911
  },
  "document_annotation": null
}

File: data/tds-cache/mg-chemicals-832hd.mistral.json
{
  "pages": [
    {
      "index": 0,
      "markdown": "832HD\n\nMG Chemicals\n\n# Black 1:1 Epoxy, Encapsulating &amp; Potting Compound\n\n832HD is a black, rigid, 2-part epoxy that provides extreme environmental, mechanical and physical protection for printed circuit boards and electronic assemblies.\n\nDue to its low mixed viscosity, 832HD can easily penetrate small gaps and cavities. It also provides excellent electrical insulation and protects components from static discharge, vibration, abrasion, thermal shock, environmental humidity, salt water, fungus, and many harsh chemicals.\n\n# Features &amp; Benefits\n\n- Low mixed viscosity of 4 100 cP\n- Extremely high compressive and tensile strength\n- Excellent adhesion to a wide variety of substrates including metals, composites, glass, ceramics, and many plastics\n- Excellent electrical insulating characteristics\n- Extreme resistance to water and humidity\n- Solvent-free\n\n# Cure Instructions\n\nAllow to cure at room temperature for 24 hours, or cure in an oven at one of these time/temperature options:\n\n|  Temperature | 65 °C | 80 °C | 100 °C  |\n| --- | --- | --- | --- |\n|  Time | 2 h | 1 h | 20 min  |\n\n# Storage and Handling\n\nStore between 16 and 27 °C in a dry area, away from sunlight (see SDS).\n\n![img-0.jpeg](img-0.jpeg)\n\n# Available Packaging\n\n|  Part # | Packaging | Net Vol. | Net Wt.  |\n| --- | --- | --- | --- |\n|  832HD-25ML | Dual syringe | 25 mL | 26.2 g  |\n|  832HD-50ML | Dual cartridge | 46 mL | 48.3 g  |\n|  832HD-400L | Dual cartridge | 380 mL | 399 g  |\n|  832HD-7.4L | 2 Can kit | 7.4 L | 7.77 kg  |\n|  832HD-40L | 2 Pail kit | 40 L | 42.0 kg  |\n|  832HD-360L | 2 Drum kit | 358 L | 375 kg  |\n\n# Dispensing Accessories\n\n|  Part # | Dispensing Gun | Static Mixer  |\n| --- | --- | --- |\n|  832HD-25ML | N/A | 8MT-25, 8MT-50  |\n|  832HD-50ML | 8DG-50-1-1 | 8MT-25, 8MT-50  |\n|  832HD-400ML | 8DG-400-1-1 | 8MT-450  |\n\nMG Chemicals 1210 Corporate Drive Burlington, Ontario, Canada L7L 5R6 ISO 9001:2015 Quality Management System SAI Global File: 004008\n\nsupport@mgchemicals.com North America +(1) 800-340-0772 International +(1) 905-331-1396 Europe +44 1663 362888 23 January 2026 / Ver. 4.2",
      "images": [
        {
          "id": "img-0.jpeg",
          "top_left_x": 404,
          "top_left_y": 142,
          "bottom_right_x": 707,
          "bottom_right_y": 438,
          "image_base64": null,
          "image_annotation": null
        }
      ],
      "dimensions": {
        "dpi": 93,
        "height": 1023,
        "width": 791
      },
      "tables": [],
      "hyperlinks": [
        "https://mgchemicals.com/products/potting-compounds/epoxy-potting/electronic-potting-compound/",
        "https://mgchemicals.com"
      ],
      "header": null,
      "footer": null
    },
    {
      "index": 1,
      "markdown": "832HD\n\nMG Chemicals\n\nLiquid Properties\n\n|  Chemistry | Epoxy | —  |\n| --- | --- | --- |\n|  Density | 1.0 g/mL (Mixed) | ASTM D1475  |\n|   |  1.1 g/mL (A)  |   |\n|   |  1.0 g/mL (B)  |   |\n|  Viscosity @ 25 °C | 4 100 cP (Mixed) | Brookfield Engineering labs Inc.  |\n|   |  5 900 cP (A)  |   |\n|   |  2 300 cP (B) | IPCTM-65- Method 2.4.24.4  |\n|  Mix Ratio | 1:1 (Volume) | —  |\n|   |  1.22:1 (Weight)  |   |\n|  Working Time a | 45 min | —  |\n|  Shrinkage | 1.5% | Calculated  |\n|  Shelf Life | 5 y | —  |\n\naBased on 100 g sample. Varies by volume and geometry.\n\nCured Properties\n\n|  Flame Retardancy | No | —  |\n| --- | --- | --- |\n|  Color | Black | —  |\n|  Density | 1.1 g/mL | Hydrostatic Weighing  |\n|  Service Temperature Range b | -40–150 °C | —  |\n|  Intermittent Temperature | -50–175 °C | —  |\n|  Thermal Conductivity @ 25 °C | 0.3 W/(m·K) | ASTM E1461  |\n|  Specific Heat Capacity @ 25 °C | 2.0 J/(g·K) |   |\n|  Thermal Diffusivity @ 25 °C | 0.1 mm²/s |   |\n|  Glass Transition Temperature (Tg) | 41 °C | ASTM E1545  |\n|  Coefficient of Thermal Expansion (CTE) | 73 ppm/°C (Prior Tg) | ASTM E831  |\n|   |  207 ppm/°C (After Tg) |   |\n|  Hardness | 80 D | ASTM D2240  |\n|  Tensile Strength | 32 N/mm² | ASTM D638  |\n|  Compressive Strength | 75 N/mm² | ASTM D695  |\n\nb &gt;65 °C may affect clarity.\n\nMG Chemicals 1210 Corporate Drive Burlington, Ontario, Canada L7L 5R6 ISO 9001:2015 Quality Management System SAI Global File: 004008\n\nsupport@mgchemicals.com North America +(1) 800-340-0772 International +(1) 905-331-1396 Europe +44 1663 362888 23 January 2026 / Ver. 4.2",
      "images": [],
      "dimensions": {
        "dpi": 93,
        "height": 1023,
        "width": 791
      },
      "tables": [],
      "hyperlinks": [
        "https://mgchemicals.com/products/potting-compounds/epoxy-potting/electronic-potting-compound/",
        "https://mgchemicals.com"
      ],
      "header": null,
      "footer": null
    },
    {
      "index": 2,
      "markdown": "832HD\n\nMG Chemicals\n\nCured Properties Continued\n\n|  Lap Shear | 21 N/mm² (Stainless Steel)\n14 N/mm² (Aluminum)\n3.9 N/mm² (ABS)\n2.1 N/mm² (PC) | ASTM D1002  |\n| --- | --- | --- |\n|  Resistivity | 1.4 x 10¹³ Ω·cm | ASTM D257  |\n|  Breakdown Voltage @ 3.175 mm | 45 700 V | ASTM D149  |\n|  Dielectric Strength @ 3.175 mm | 365 V/mil |   |\n|  Dielectric Constant @ 1 MHz | 2.5 | ASTM D150  |\n|  Dissipation Factor @ 1 MHz | 0.04 |   |\n|  Chemical Absorption | 7 % (IPA) | —  |\n|  Weight Gain, 30 days @ 25 °C | 0.7 % (Sulphuric Acid 3%)\n2.5 % (Sulphuric Acid 30%)\n7 % (Acetic Acid)\n0.3 % (10% NaOH)\n0.3 % (10% NaCl)\n0.3 % (Water)\n0 % (Transmission Oil)\n0 % (Transformer Oil) |   |\n|  Weight Loss @ 155 °C (600 hrs) | 6.3 % | —  |\n\nMG Chemicals 1210 Corporate Drive Burlington, Ontario, Canada L7L 5R6 ISO 9001:2015 Quality Management System SAI Global File: 004008\n\nsupport@mgchemicals.com North America +(1) 800-340-0772 International +(1) 905-331-1396 Europe +44 1663 362888 23 January 2026 / Ver. 4.2",
      "images": [],
      "dimensions": {
        "dpi": 93,
        "height": 1023,
        "width": 791
      },
      "tables": [],
      "hyperlinks": [
        "https://mgchemicals.com/products/potting-compounds/epoxy-potting/electronic-potting-compound/",
        "https://mgchemicals.com"
      ],
      "header": null,
      "footer": null
    },
    {
      "index": 3,
      "markdown": "832HD\n\nMG Chemicals\n\n# Application Instructions\n\nRead the product SDS and Application Guide for more detailed instructions before using this product.\n\n# Recommended Preparation\n\nClean the substrate with 824 99.9% Isopropyl Alcohol, so the surface is free of oils, dust, and other residues.\n\n# Mixing\n\n1. Scrape settled material free from the bottom and sides of the part A container; stir the contents until homogenous. Use a paint shaker if available.\n2. Measure 1 parts by volume of the part A and pour into the mixing container. Ensure all contents are transferred by scraping the container.\n3. Measure 1 part by volume of the part B and pour into the mixing container. Ensure all contents are transferred by scraping the container.\n4. Thoroughly and gently mix parts A and B together. Avoid introducing air bubbles.\n5. To de-air, let sit for 15 minutes or put in a vacuum chamber at 25 inHg for 2 minutes.\n6. If bubbles are present at the top, break them gently with the mixing paddle.\n7. Pour the mixture into a container holding the components to be protected.\n8. Close the part A and B containers tightly between uses to prevent skinning.\n\n# Syringe or Cartridge\n\n1. Twist and remove the cap from the syringe or cartridge. Do not discard cap.\n2. Dispense a small amount to ensure even flow of both parts.\n3. (Optional) Attach static mixer.\na. Dispense and discard 5 to 10 mL of the product to ensure a homogeneous mixture.\nb. After use, dispose of static mixer.\n4. Without a static mixer, dispense material on a mixing surface or container, and thoroughly mix parts A and B together.\n5. To stop the flow, pull back on the plunger.\n6. Clean nozzle to prevent contamination and material buildup. Replace the cap on the syringe or cartridge.\n\nIf crystallization/solidification occurs, reconstitute the product by warming to between 55 and 65 °C until it becomes fully re-liquified. Let the material cool to room temperature before mixing, to prevent flash cure.\n\nMixing &gt;500 g at a time decreases working time and can lead to a flash cure. Limit the size of hand-mixed batches. For large production volumes, contact MG Chemicals Technical Support for assistance.\n\nDisclaimer: This information is believed to be accurate. It is intended for professional end-users who have the skills required to evaluate and use the data properly. M.G. Chemicals Ltd. does not guarantee the accuracy of the data and assumes no liability in connection with damages incurred while using it.\n\nMG Chemicals 1210 Corporate Drive Burlington, Ontario, Canada L7L 5R6 ISO 9001:2015 Quality Management System SAI Global File: 004008 support@mgchemicals.com North America +(1) 800-340-0772 International +(1) 905-331-1396 Europe +44 1663 362888 23 January 2026 / Ver. 4.2",
      "images": [],
      "dimensions": {
        "dpi": 93,
        "height": 1023,
        "width": 791
      },
      "tables": [],
      "hyperlinks": [
        "https://mgchemicals.com/products/potting-compounds/epoxy-potting/electronic-potting-compound/",
        "https://mgchemicals.com"
      ],
      "header": null,
      "footer": null
    }
  ],
  "model": "mistral-ocr-latest",
  "usage_info": {
    "pages_processed": 4,
    "doc_size_bytes": 285313
  },
  "document_annotation": null
}

File: data/tds-cache/mg-chemicals-832wc.mistral.json
{
  "pages": [
    {
      "index": 0,
      "markdown": "832WC\n\nMG Chemicals\n\n# Optically Clear, Encapsulating &amp; Potting Compound\n\n832WC is a rigid, 2-part, clear epoxy resin that offers extreme environmental, mechanical and physical protection for printed circuit boards and electronic assemblies.\n\nIt is designed for applications where high clarity is required. It does not yellow when exposed to UV light; it maintains clarity in applications with service temperatures of up to 65 °C and intermittent exposures of up to 100 °C. It can be used for underwater applications such as potting swimming pool lights. It is also a good choice for casting resin.\n\n# Features &amp; Benefits\n\n- UV light stable (minimal yellowing)\n- Very low mixed viscosity of 980 cP\n- Excellent electrical insulating characteristics\n- Extremely high compressive and tensile strength\n- Good adhesion to a wide variety of substrates, including metals, composites, glass, ceramics, and many plastics\n- Solvent-free\n\n# Cure Instructions\n\nAllow to cure at room temperature for 72 hours, or cure in an oven at one of these time/temperature options:\n\n|  Temperature | 65 °C | 80 °C | 100 °C  |\n| --- | --- | --- | --- |\n|  Time | 2 h | 1 h | 30 min  |\n\n![img-0.jpeg](img-0.jpeg)\n\n# Available Packaging\n\n|  Part # | Packaging | Net Vol. | Net Wt.  |\n| --- | --- | --- | --- |\n|  832WC-375ML | 2 Bottle kit | 375 mL | 401 g  |\n|  832WC-3L | 3 Can kit | 2.7 L | 2.89 kg  |\n|  832WC-60L | 3 Pail kit | 60 L | 64.2 kg  |\n\n# Storage and Handling\n\nStore between 16 and 27 °C in a dry area, away from sunlight (see SDS). Storage below 16 °C can result in crystallization.\n\nMG Chemicals 1210 Corporate Drive Burlington, Ontario, Canada L7L 5R6 ISO 9001:2015 Quality Management System SAI Global File: 004008\n\nsupport@mgchemicals.com North America +(1) 800-340-0772 International +(1) 905-331-1396 Europe +44 1663 362888 23 January 2026 / Ver. 4.4",
      "images": [
        {
          "id": "img-0.jpeg",
          "top_left_x": 424,
          "top_left_y": 137,
          "bottom_right_x": 703,
          "bottom_right_y": 433,
          "image_base64": null,
          "image_annotation": null
        }
      ],
      "dimensions": {
        "dpi": 93,
        "height": 1023,
        "width": 791
      },
      "tables": [],
      "hyperlinks": [
        "https://mgchemicals.com/products/potting-compounds/epoxy-potting/clear-epoxy-resin/",
        "https://mgchemicals.com"
      ],
      "header": null,
      "footer": null
    },
    {
      "index": 1,
      "markdown": "832WC\n\nMG Chemicals\n\n# Liquid Properties\n\n|  Chemistry | Epoxy | —  |\n| --- | --- | --- |\n|  Density | 1.1 g/mL (Mixed) | ASTM D1475  |\n|   |  1.1 g/mL (A)  |   |\n|   |  1.0 g/mL (B)  |   |\n|  Viscosity @ 25 °C | 980 cP (Mixed) | Brookfield Engineering labs Inc.  |\n|   |  2 900 cP (A) | IPCTM-65- Method 2.4.24.4  |\n|   |  340 cP (B)  |   |\n|  Mix Ratio | 2:1 (Volume) | —  |\n|   |  2:1 (Weight)  |   |\n|  Working Time a | 1 h | —  |\n|  Peak Exotherm b | 60 °C | —  |\n|  Shrinkage | 0.09% | Calculated  |\n|  Shelf Life | 5 y | —  |\n\na Based on 100 g sample. Varies by volume and geometry.\nb Based on 250 g sample in a fixed container and geometry.\n\n# Cured Properties\n\n|  Flame Retardancy | No | —  |\n| --- | --- | --- |\n|  Color | Clear | —  |\n|  Density | 1.1 g/mL | Hydrostatic Weighing  |\n|  Service Temperature Range c | -40–140 °C | —  |\n|  Intermittent Temperature | -50–155 °C | —  |\n|  Thermal Conductivity @ 25 °C | 0.2 W/(m·K) | ASTM E1461  |\n|  Specific Heat Capacity @ 25 °C | 0.1 J/(g·K) |   |\n|  Thermal Diffusivity @ 25 °C | 0.09 mm²/s |   |\n|  Glass Transition Temperature (Tg) | 33 °C | ASTM E1545  |\n|  Coefficient of Thermal Expansion (CTE) | 80 ppm/°C (Prior Tg) | ASTM E831  |\n|   |  192 ppm/°C (After Tg) |   |\n|  Hardness | 82 D | ASTM D2240  |\n|  Tensile Strength | 10 N/mm² | ASTM D638  |\n|  Compressive Strength | 160 N/mm² | ASTM D695  |\n\nc &gt;65 °C may affect clarity.\n\nMG Chemicals 1210 Corporate Drive Burlington, Ontario, Canada L7L 5R6 ISO 9001:2015 Quality Management System SAI Global File: 004008\n\nsupport@mgchemicals.com North America +(1) 800-340-0772 International +(1) 905-331-1396 Europe +44 1663 362888 23 January 2026 / Ver. 4.4",
      "images": [],
      "dimensions": {
        "dpi": 93,
        "height": 1023,
        "width": 791
      },
      "tables": [],
      "hyperlinks": [
        "https://mgchemicals.com/products/potting-compounds/epoxy-potting/clear-epoxy-resin/",
        "https://mgchemicals.com"
      ],
      "header": null,
      "footer": null
    },
    {
      "index": 2,
      "markdown": "832WC\n\nMG Chemicals\n\n# Cured Properties Continued\n\n|  Lap Shear | 3.3 N/mm² (Stainless Steel)\n6.8 N/mm² (Aluminum)\n1.5 N/mm² (ABS)\n2.1 N/mm² (PC) | ASTM D1002  |\n| --- | --- | --- |\n|  Resistivity | 1.6 x 10¹² Ω·cm | ASTM D257  |\n|  Breakdown Voltage @ 3.175 mm | 49 300 V | ASTM D149  |\n|  Dielectric Strength @ 3.175 mm | 394 V/mil |   |\n|  Dielectric Constant @ 1 MHz | 3.2 | ASTM D150  |\n|  Dissipation Factor @ 1 MHz | 0.03 |   |\n|  Chemical Absorption | 12 % (Acetone) | —  |\n|  Weight Gain, 30 days @ 25 °C | 22 % (Ethyl Acetate) |   |\n|   | 2 % (IPA) |   |\n|   | 1 % (Sulphuric Acid 3%) |   |\n|   | 9 % (Sulphuric Acid 30%) |   |\n|   | 3 % (Acetic Acid) |   |\n|   | 0.08 % (10% NaOH) |   |\n|   | 0.2 % (10% NaCl) |   |\n|   | 0.3 % (Water) |   |\n|   | 0 % (Transmission Oil) |   |\n|   | 0 % (Transformer Oil) |   |\n|  Weight Loss @ 155 °C (600 hrs) | 8.6 % | —  |\n\n![img-1.jpeg](img-1.jpeg)\n\n# Viscosity vs. Temperature\n\nMG Chemicals 1210 Corporate Drive Burlington, Ontario, Canada L7L 5R6 ISO 9001:2015 Quality Management System SAI Global File: 004008\n\nsupport@mgchemicals.com North America +(1) 800-340-0772 International +(1) 905-331-1396 Europe +44 1663 362888 23 January 2026 / Ver. 4.4",
      "images": [
        {
          "id": "img-1.jpeg",
          "top_left_x": 47,
          "top_left_y": 643,
          "bottom_right_x": 512,
          "bottom_right_y": 895,
          "image_base64": null,
          "image_annotation": null
        }
      ],
      "dimensions": {
        "dpi": 93,
        "height": 1023,
        "width": 791
      },
      "tables": [],
      "hyperlinks": [
        "https://mgchemicals.com/products/potting-compounds/epoxy-potting/clear-epoxy-resin/",
        "https://mgchemicals.com"
      ],
      "header": null,
      "footer": null
    },
    {
      "index": 3,
      "markdown": "832WC\n\nMG Chemicals\n\n# Application Instructions\n\nRead the product SDS and Application Guide for more detailed instructions before using this product.\n\n# Recommended Preparation\n\nClean the substrate with 824 99.9% Isopropyl Alcohol, so the surface is free of oils, dust, and other residues.\n\n# Mixing\n\n1. Scrape settled material free from the bottom and sides of the part A container; stir the contents until homogenous. Use a paint shaker if available.\n2. Measure 2 parts by volume of the part A and pour into the mixing container. Ensure all contents are transferred by scraping the container.\n3. Measure 1 part by volume of the part B and pour into the mixing container. Ensure all contents are transferred by scraping the container.\n4. Thoroughly and gently mix parts A and B together. Avoid introducing air bubbles.\n5. To de-air, let sit for 15 minutes or put in a vacuum chamber at 25 inHg for 2 minutes.\n6. If bubbles are present at the top, break them gently with the mixing paddle.\n7. Pour the mixture into a container holding the components to be protected.\n8. Close the part A and B containers tightly between uses to prevent skinning.\n\nIf crystallization/solidification occurs, reconstitute the product by warming to between 55 and 65 °C until it becomes fully re-liquified. Let the material cool to room temperature before mixing, to prevent flash cure.\n\nMixing &gt;500 g at a time decreases working time and can lead to a flash cure. Limit the size of hand-mixed batches. For large production volumes, contact MG Chemicals Technical Support for assistance.\n\nDisclaimer: This information is believed to be accurate. It is intended for professional end-users who have the skills required to evaluate and use the data properly. M.G. Chemicals Ltd. does not guarantee the accuracy of the data and assumes no liability in connection with damages incurred while using it.\n\nMG Chemicals 1210 Corporate Drive Burlington, Ontario, Canada L7L 5R6 ISO 9001:2015 Quality Management System SAI Global File: 004008 support@mgchemicals.com North America +(1) 800-340-0772 International +(1) 905-331-1396 Europe +44 1663 362888 23 January 2026 / Ver. 4.4",
      "images": [],
      "dimensions": {
        "dpi": 93,
        "height": 1023,
        "width": 791
      },
      "tables": [],
      "hyperlinks": [
        "https://mgchemicals.com/products/potting-compounds/epoxy-potting/clear-epoxy-resin/",
        "https://mgchemicals.com"
      ],
      "header": null,
      "footer": null
    }
  ],
  "model": "mistral-ocr-latest",
  "usage_info": {
    "pages_processed": 4,
    "doc_size_bytes": 277218
  },
  "document_annotation": null
}
