Repository: vineetpadia/glueguy

# Glueguy Lab

Spreadsheet-style adhesive selector plus a larger McMaster-derived engineering reference library.

## Run locally

```bash
python3 -m http.server 4317 --bind 0.0.0.0
```

Open `http://127.0.0.1:4317/` on the host, or from another machine on the same LAN/VPN open `http://<host-ip>:4317/`.

## Catalog pipeline

1. Crawl McMaster glue families into raw JSON.

```bash
python scripts/mcmaster_glue_pipeline.py --max-pages 220 --output data/mcmaster-glues.json
```

2. Enrich the representative McMaster part page for each family into a reusable detail cache.

```bash
python scripts/enrich_mcmaster_product_details.py
```

File: data/tds-cache/mg-chemicals-8330d.mistral.json
{
  "pages": [
    {
      "index": 0,
      "markdown": "8330D\n\nMG Chemicals\n\n# Silver Conductive Epoxy Adhesive\n\n8330D is an electrically conductive, silver-filled 2-part epoxy adhesive. It is smooth, non-sagging, thixotropic, and bonds well to a wide variety of substrates.\n\nThis product allows for quick, cold-soldering repairs. It can also be used as a solder replacement for bonding heat-sensitive electronic components, or for making conductive connections where soldering is not an option, such as when bonding to glass, soft metals, or plastics.\n\n8330D is highly filled to maximize electrical conductivity. For a more economical version, use 8331D. For a longer working life, use 8330S.\n\n# Features &amp; Benefits\n\n- Creates strong permanent electrical connections\n- Cures at room temperature\n- SVHC free\n- Excellent adhesion to many substrates\n- Room temperature storage\n- Long shelf life\n\n# Cure Instructions\n\nAllow to cure at room temperature for 6 hours, or cure the adhesive in an oven at one of these time/temperature options:\n\n|  Temperature | 65 °C | 80 °C  |\n| --- | --- | --- |\n|  Time | 10 min | 5 min  |\n\n![img-0.jpeg](img-0.jpeg)\n\n# Available Packaging\n\n|  Part # | Packaging | Net Vol. | Net Wt.  |\n| --- | --- | --- | --- |\n|  8330D-19G | 2 Syringe kit | 6 mL | 19.4 g  |\n|  8330D-160G | 2 Jar kit | 50 mL | 162 g  |\n\n# Storage and Handling\n\nStore between 16 and 27 °C in a dry area, away from sunlight (see SDS). To maximize shelf life, recap product firmly when not in use.\n\nMG Chemicals 1210 Corporate Drive Burlington, Ontario, Canada L7L 5R6 ISO 9001:2015 Quality Management System SAI Global File: 004008\n\nsupport@mgchemicals.com North America +(1) 800-340-0772 International +(1) 905-331-1396 Europe +44 1663 362888 12 February 2026 / Ver. 2.2",
      "images": [
        {
          "id": "img-0.jpeg",
          "top_left_x": 417,
          "top_left_y": 152,
          "bottom_right_x": 736,
          "bottom_right_y": 365,
          "image_base64": null,
          "image_annotation": null
        }
      ],
      "dimensions": {
        "dpi": 93,
        "height": 1023,
        "width": 791
      },
      "tables": [],
      "hyperlinks": [
        "https://mgchemicals.com/products/adhesives/electrically-conductive-adhesives/conductive-glue/",
        "https://mgchemicals.com"
      ],
      "header": null,
      "footer": null
    },
    {
      "index": 1,
      "markdown": "8330D\n\nMG Chemicals\n\nLiquid Properties\n\n|  Density | 3.2 g/mL (Mixed) | ASTM D1475  |\n| --- | --- | --- |\n|  Viscosity @ 25 °C | 698 Pa·s (A) | Brookfield Engineering labs Inc.  |\n|   |  Thixotropic (B) | IPCTM-65- Method 2.4.24.4  |\n|  Mix Ratio | 1:1 (Volume) | —  |\n|   |  1.1:1 (Weight) |   |\n|  Working Time a | 25 min | —  |\n|  Set Time a | 40 min | —  |\n|  Service Cure a | 65 min | —  |\n|  Peak Exotherm b | 25 °C | —  |\n|  Shelf Life | 3 y | —  |\n|  a Ambient temperature of 22 °C\nb Based on a 250 g sample in a fixed container geometry.  |   |   |\n\nCured Properties\n\n|  Color | Silver | —  |\n| --- | --- | --- |\n|  Density | 1.1 g/mL | Hydrostatic Weighing  |\n|  Service Temperature Range | -50–150 °C | —  |\n|  Resistivity | 5.3 x 10⁻⁶ Ω·cm | ASTM D257  |\n|  Hardness | 84 D | ASTM D2240  |\n|  Tensile Strength | 8.3 N/mm² | ASTM D638  |\n|  Compressive Strength | 75 N/mm² | ASTM D695  |\n|  Lap Shear | 3.6 N/mm² (Stainless steel) | ASTM D1002  |\n|   |  2.6 N/mm² (Aluminum) |   |\n|  Glass Transition Temperature (T_{g}) | 40 °C | ASTM E1545  |\n|  Coefficient of Thermal Expansion (CTE) | 63 ppm/°C (Prior T_{g}) | ASTM E831  |\n|   |  363 ppm/°C (After T_{g}) |   |\n|  Thermal Conductivity @ 25 °C | 2.0 W/(m·K) | ASTM E1461  |\n|  Specific Heat Capacity @ 25 °C | 0.6 J/(g·K) |   |\n|  Thermal Diffusivity @ 25 °C | 1.1 mm²/s |   |\n|  Weight Loss @ 155 °C (600 hrs) | 1.9 % | —  |\n\nMG Chemicals 1210 Corporate Drive Burlington, Ontario, Canada L7L 5R6 ISO 9001:2015 Quality Management System SAI Global File: 004008\n\nsupport@mgchemicals.com North America +(1) 800-340-0772 International +(1) 905-331-1396 Europe +44 1663 362888 12 February 2026 / Ver. 2.2",
      "images": [],
      "dimensions": {
        "dpi": 93,
        "height": 1023,
        "width": 791
      },
      "tables": [],
      "hyperlinks": [
        "https://mgchemicals.com/products/adhesives/electrically-conductive-adhesives/conductive-glue/",
        "https://mgchemicals.com"
      ],
      "header": null,
      "footer": null
    },
    {
      "index": 2,
      "markdown": "8330D\n\nMG Chemicals\n\n# Application Instructions\n\nRead the product SDS for more detailed instructions before using this product.\n\n# Recommended Preparation\n\nClean the substrate with Isopropyl Alcohol, MG #824, so the surface is free of oils, dust, and other residues.\n\n# Syringe\n\n1. Twist and remove the cap from the syringe. Do not discard cap.\n2. Measure 1 part by volume of A.\n3. Measure 1 part by volume of B.\n4. Dispense material on a mixing surface or container, and thoroughly mix parts A and B together.\n5. To stop the flow, pull back on the plunger.\n6. Clean nozzle to prevent contamination and material buildup.\n7. Replace the cap on the syringe.\n\n# Can or Jar\n\n1. Stir each part individually to re-incorporate material that may have separated.\n2. Measure 1.1 part by weight of A.\n3. Measure 1 part by weight of B.\n4. Thoroughly mix parts A and B together.\n5. Apply adhesive to the application area.\n\nDisclaimer: This information is believed to be accurate. It is intended for professional end-users who have the skills required to evaluate and use the data properly. M.G. Chemicals Ltd. does not guarantee the accuracy of the data and assumes no liability in connection with damages incurred while using it.\n\nMG Chemicals 1210 Corporate Drive Burlington, Ontario, Canada L7L 5R6 ISO 9001:2015 Quality Management System SAI Global File: 004008 support@mgchemicals.com North America +(1) 800-340-0772 International +(1) 905-331-1396 Europe +44 1663 362888 12 February 2026 / Ver. 2.2",
      "images": [],
      "dimensions": {
        "dpi": 93,
        "height": 1023,
        "width": 791
      },
      "tables": [],
      "hyperlinks": [
        "https://mgchemicals.com/products/adhesives/electrically-conductive-adhesives/conductive-glue/",
        "https://mgchemicals.com"
      ],
      "header": null,
      "footer": null
    }
  ],
  "model": "mistral-ocr-latest",
  "usage_info": {
    "pages_processed": 3,
    "doc_size_bytes": 230821
  },
  "document_annotation": null
}

File: data/tds-cache/mg-chemicals-8330s.mistral.json
{
  "pages": [
    {
      "index": 0,
      "markdown": "8330S\n\nMG Chemicals\n\n# Silver Conductive Epoxy Adhesive\n\n8330S is an electrically conductive, silver-filled 2-part epoxy adhesive with a long working time. It is smooth, non-sagging, thixotropic, and bonds well to a wide variety of substrates.\n\nIt can be used as a solder replacement for bonding heat-sensitive electronic components, or for making conductive connections where soldering is not an option, such as when bonding to glass, soft metals, or plastics.\n\n8330S is highly filled to maximize electrical conductivity. For a more economical version, use 8331S. For a shorter working time and room temperature cure, use 8330.\n\n# Features &amp; Benefits\n\n- Creates strong permanent electrical connections\n- Extended working time\n- Low cure temperature of 65 °C\n- Room temperature storage\n- Long shelf life\n- Meets NASA's low outgassing standard\n\n# Cure Instructions\n\nThe product will not cure at room temperature. Cure the adhesive in an oven at one of these time/temperature options:\n\n|  Temperature | 65 °C | 80 °C | 100 °C  |\n| --- | --- | --- | --- |\n|  Time | 2 h | 1 h | 30 min  |\n\n![img-0.jpeg](img-0.jpeg)\n\n# Available Packaging\n\n|  Part # | Packaging | Net Vol. | Net Wt.  |\n| --- | --- | --- | --- |\n|  8330S-21G | 2 Syringe kit | 6 mL | 18.7 g  |\n|  8330S-50ML | 2 Jar kit | 50 mL | 156 g  |\n|  8330S-200ML (MTO) | 2 Can kit | 200 mL | 625 g  |\n\n# Storage and Handling\n\nStore between 16 and 27 °C in a dry area, away from sunlight (see SDS). To maximize shelf life, recap product firmly when not in use.\n\nIf crystallization occurs, warm the component to 50 to 60 °C, stir contents thoroughly by removing either the lid or plunger and mixing until mixture is homogeneous. Reseal the container and allow to cool before use.\n\nMG Chemicals 1210 Corporate Drive Burlington, Ontario, Canada L7L 5R6 ISO 9001:2015 Quality Management System SAI Global File: 004008\n\nsupport@mgchemicals.com North America +(1) 800-340-0772 International +(1) 905-331-1396 Europe +44 1663 362888 12 February 2026 / Ver. 4.3",
      "images": [
        {
          "id": "img-0.jpeg",
          "top_left_x": 435,
          "top_left_y": 212,
          "bottom_right_x": 722,
          "bottom_right_y": 424,
          "image_base64": null,
          "image_annotation": null
        }
      ],
      "dimensions": {
        "dpi": 93,
        "height": 1023,
        "width": 791
      },
      "tables": [],
      "hyperlinks": [],
      "header": null,
      "footer": null
    },
    {
      "index": 1,
      "markdown": "8330S\n\nMG Chemicals\n\nLiquid Properties\n\n|  Density | 3.1 g/mL (Mixed)\n3.4 g/mL (A)\n2.9 g/mL (B) | ASTM D1475  |\n| --- | --- | --- |\n|  Viscosity @ 25 °C | 3 000 Pa·s (A)\n8 600 Pa·s (B) | Brookfield Engineering labs Inc.\nIPCTM-65- Method 2.4.24.4  |\n|  Mix Ratio | 1:1 (Volume)\n1.1:1 (Weight) | —  |\n|  Working Time a | 4 h 30 min | —  |\n|  Set Time a | 5 h 45 min | —  |\n|  Peak Exotherm b | 24 °C | ASTM D2471  |\n|  Shelf Life | 3 y | —  |\n\na Ambient temperature of 22 °C\nb Based on a 250 g sample in a fixed container geometry.\n\nCured Properties\n\n|  Color | Silver grey | —  |\n| --- | --- | --- |\n|  Density | 2.8 g/mL | Hydrostatic Weighing  |\n|  Service Temperature Range | -40–150 °C | —  |\n|  Resistivity | 7.0 x 10⁻⁶ Ω·cm | ASTM D257  |\n|  Hardness | 73 D | ASTM D2240  |\n|  Tensile Strength | 9.0 N/mm² | ASTM D638  |\n|  Compressive Strength | 36 N/mm² | ASTM D695  |\n|  Lap Shear | 1.7 N/mm² (Stainless steel)\n1.2 N/mm² (Aluminum) | ASTM D1002  |\n|  Water Absorption | 0.3 % |   |\n|  Outgassing @ 125 °C for 24 h | 0.4 % |   |\n|  Glass Transition Temperature (T_{g}) | 34 °C | ASTM E1545  |\n|  Coefficient of Thermal Expansion (CTE) | 97 ppm/°C (Prior T_{g})\n208 ppm/°C (After T_{g}) | ASTM E831  |\n|  Thermal Conductivity @ 25 °C | 2.4 W/(m·K) | ASTM E1461  |\n|  Specific Heat Capacity @ 25 °C | 0.6 J/(g·K) |   |\n|  Thermal Diffusivity @ 25 °C | 1.2 mm²/s |   |\n|  Weight Loss @ 155 °C (600 hrs) | 1.8 % | —  |\n\nMG Chemicals 1210 Corporate Drive Burlington, Ontario, Canada L7L 5R6 ISO 9001:2015 Quality Management System SAI Global File: 004008\n\nsupport@mgchemicals.com North America +(1) 800-340-0772 International +(1) 905-331-1396 Europe +44 1663 362888 12 February 2026 / Ver. 4.3",
      "images": [],
      "dimensions": {
        "dpi": 93,
        "height": 1023,
        "width": 791
      },
      "tables": [],
      "hyperlinks": [],
      "header": null,
      "footer": null
    },
    {
      "index": 2,
      "markdown": "8330S\n\nMG Chemicals\n\n# Application Instructions\n\nRead the product SDS for more detailed instructions before using this product.\n\n# Recommended Preparation\n\nClean the substrate with Isopropyl Alcohol, MG #824, so the surface is free of oils, dust, and other residues.\n\n# Syringe\n\n1. Twist and remove the cap from the syringe. Do not discard cap.\n2. Measure 1 part by volume of A.\n3. Measure 1 part by volume of B.\n4. Dispense material on a mixing surface or container, and thoroughly mix parts A and B together.\n5. To stop the flow, pull back on the plunger.\n6. Clean nozzle to prevent contamination and material buildup.\n7. Replace the cap on the syringe.\n\n# Can or Jar\n\n1. Stir each part individually to re-incorporate material that may have separated.\n2. Measure 1.1 part by weight of A.\n3. Measure 1 part by weight of B.\n4. Thoroughly mix parts A and B together.\n5. Apply adhesive to the application area.\n\nDisclaimer: This information is believed to be accurate. It is intended for professional end-users who have the skills required to evaluate and use the data properly. M.G. Chemicals Ltd. does not guarantee the accuracy of the data and assumes no liability in connection with damages incurred while using it.\n\nMG Chemicals 1210 Corporate Drive Burlington, Ontario, Canada L7L 5R6 ISO 9001:2015 Quality Management System SAI Global File: 004008 support@mgchemicals.com North America +(1) 800-340-0772 International +(1) 905-331-1396 Europe +44 1663 362888 12 February 2026 / Ver. 4.3",
      "images": [],
      "dimensions": {
        "dpi": 93,
        "height": 1023,
        "width": 791
      },
      "tables": [],
      "hyperlinks": [],
      "header": null,
      "footer": null
    }
  ],
  "model": "mistral-ocr-latest",
  "usage_info": {
    "pages_processed": 3,
    "doc_size_bytes": 278604
  },
  "document_annotation": null
}

File: data/tds-cache/mg-chemicals-8331d.mistral.json
{
  "pages": [
    {
      "index": 0,
      "markdown": "8331D\n\nMG Chemicals\n\n# Silver Conductive Epoxy Adhesive\n\n8331D is an electrically conductive, silver-filled 2-part epoxy adhesive. It is smooth, non-sagging, thixotropic, and bonds well to a wide variety of substrates.\n\nThis product allows for quick, cold-soldering repairs. It can also be used as a solder replacement for bonding heat-sensitive electronic components, or for making conductive connections where soldering is not an option, such as when bonding to glass, soft metals, or plastics.\n\n8331D has been formulated to be economical. For a higher fill that maximizes conductivity, use 8330D. For a longer working time, use 8331S.\n\n# Features &amp; Benefits\n\n- Creates strong permanent electrical connections\n- Cures at room temperature\n- SVHC free\n- Excellent Adhesion to many substrates\n- Room temperature storage\n- Long shelf life\n\n# Cure Instructions\n\nAllow to cure at room temperature for 6 hours, or cure the adhesive in an oven at one of these time/temperature options:\n\n|  Temperature | 65 °C | 80 °C  |\n| --- | --- | --- |\n|  Time | 10 min | 5 min  |\n\n![img-0.jpeg](img-0.jpeg)\n\n# Available Packaging\n\n|  Part # | Packaging | Net Vol. | Net Wt.  |\n| --- | --- | --- | --- |\n|  8331D-14G | 2 Syringe kit | 6 mL | 14.4 g  |\n|  8331D-120G | 2 Jar kit | 50 mL | 120 g  |\n\n# Storage and Handling\n\nStore between 16 and 27 °C in a dry area, away from sunlight (see SDS). To maximize shelf life, recap product firmly when not in use.\n\nMG Chemicals 1210 Corporate Drive Burlington, Ontario, Canada L7L 5R6 ISO 9001:2015 Quality Management System SAI Global File: 004008\n\nsupport@mgchemicals.com North America +(1) 800-340-0772 International +(1) 905-331-1396 Europe +44 1663 362888 12 February 2026 / Ver. 3.2",
      "images": [
        {
          "id": "img-0.jpeg",
          "top_left_x": 417,
          "top_left_y": 152,
          "bottom_right_x": 736,
          "bottom_right_y": 365,
          "image_base64": null,
          "image_annotation": null
        }
      ],
      "dimensions": {
        "dpi": 93,
        "height": 1023,
        "width": 791
      },
      "tables": [],
      "hyperlinks": [
        "https://mgchemicals.com/products/adhesives/electrically-conductive-adhesives/silver-epoxy/",
        "https://mgchemicals.com"
      ],
      "header": null,
      "footer": null
    },
    {
      "index": 1,
      "markdown": "8331D\n\nMG Chemicals\n\nLiquid Properties\n\n|  Density | 2.4 g/mL (Mixed)\n2.5 g/mL (A)\n2.3 g/mL (B) | ASTM D1475  |\n| --- | --- | --- |\n|  Viscosity @ 25 °C | 130 Pa·s (A)\n130 Pa·s (B) | Brookfield Engineering labs Inc.\nIPCTM-65- Method 2.4.24.4  |\n|  Mix Ratio | 1:1 (Volume)\n1.1:1 (Weight) | —  |\n|  Working Time a | 35 min | —  |\n|  Set Time a | 40 min | —  |\n|  Peak Exotherm b | 28 °C | ASTM D2471  |\n|  Shelf Life | 3 y | —  |\n\na Ambient temperature of 22 °C\nb Based on a 250 g sample in a fixed container geometry.\n\nCured Properties\n\n|  Color | Silver grey | —  |\n| --- | --- | --- |\n|  Density | 2.5 g/mL | Hydrostatic Weighing  |\n|  Service Temperature Range | -50–150 °C | —  |\n|  Resistivity | 1.8 x 10⁻³ Ω·cm | ASTM D257  |\n|  Hardness | 78 D | ASTM D2240  |\n|  Tensile Strength | 13 N/mm² | ASTM D638  |\n|  Compressive Strength | 69 N/mm² | ASTM D695  |\n|  Lap Shear | 5.6 N/mm² (Stainless steel)\n5.1 N/mm² (Aluminum) | ASTM D1002  |\n|  Glass Transition Temperature (Tₑ) | 35 °C | ASTM E1545  |\n|  Coefficient of Thermal Expansion (CTE) | 58 ppm/°C (Prior Tₑ)\n234 ppm/°C (After Tₑ) | ASTM E831  |\n|  Thermal Conductivity @ 25 °C | 1.5 W/(m·K) | ASTM E1461  |\n|  Specific Heat Capacity @ 25 °C | 0.7 J/(g·K) |   |\n|  Thermal Diffusivity @ 25 °C | 0.9 mm²/s |   |\n|  Weight Loss @ 155 °C (600 hrs) | 2.9 % | —  |\n\nMG Chemicals 1210 Corporate Drive Burlington, Ontario, Canada L7L 5R6 ISO 9001:2015 Quality Management System SAI Global File: 004008\n\nsupport@mgchemicals.com North America +(1) 800-340-0772 International +(1) 905-331-1396 Europe +44 1663 362888 12 February 2026 / Ver. 3.2",
      "images": [],
      "dimensions": {
        "dpi": 93,
        "height": 1023,
        "width": 791
      },
      "tables": [],
      "hyperlinks": [
        "https://mgchemicals.com/products/adhesives/electrically-conductive-adhesives/silver-epoxy/",
        "https://mgchemicals.com"
      ],
      "header": null,
      "footer": null
    },
    {
      "index": 2,
      "markdown": "8331D\n\nMG Chemicals\n\n# Application Instructions\n\nRead the product SDS for more detailed instructions before using this product.\n\n# Recommended Preparation\n\nClean the substrate with Isopropyl Alcohol, MG #824, so the surface is free of oils, dust, and other residues.\n\n# Syringe\n\n1. Twist and remove the cap from the syringe. Do not discard cap.\n2. Measure 1 part by volume of A.\n3. Measure 1 part by volume of B.\n4. Dispense material on a mixing surface or container, and thoroughly mix parts A and B together.\n5. To stop the flow, pull back on the plunger.\n6. Clean nozzle to prevent contamination and material buildup.\n7. Replace the cap on the syringe.\n\n# Can or Jar\n\n1. Stir each part individually to re-incorporate material that may have separated.\n2. Measure 1.1 part by weight of A.\n3. Measure 1 part by weight of B.\n4. Thoroughly mix parts A and B together.\n5. Apply adhesive to the application area.\n\nDisclaimer: This information is believed to be accurate. It is intended for professional end-users who have the skills required to evaluate and use the data properly. M.G. Chemicals Ltd. does not guarantee the accuracy of the data and assumes no liability in connection with damages incurred while using it.\n\nMG Chemicals 1210 Corporate Drive Burlington, Ontario, Canada L7L 5R6 ISO 9001:2015 Quality Management System SAI Global File: 004008 support@mgchemicals.com North America +(1) 800-340-0772 International +(1) 905-331-1396 Europe +44 1663 362888 12 February 2026 / Ver. 3.2",
      "images": [],
      "dimensions": {
        "dpi": 93,
        "height": 1023,
        "width": 791
      },
      "tables": [],
      "hyperlinks": [
        "https://mgchemicals.com/products/adhesives/electrically-conductive-adhesives/silver-epoxy/",
        "https://mgchemicals.com"
      ],
      "header": null,
      "footer": null
    }
  ],
  "model": "mistral-ocr-latest",
  "usage_info": {
    "pages_processed": 3,
    "doc_size_bytes": 231555
  },
  "document_annotation": null
}

File: data/tds-cache/mg-chemicals-8331s.mistral.json
{
  "pages": [
    {
      "index": 0,
      "markdown": "8331S\n\nMG Chemicals\n\n# Silver Conductive Epoxy Adhesive\n\n8331S is an electrically conductive, silver-filled 2-part epoxy adhesive with a long working time. It is smooth, non-sagging, thixotropic, and bonds well to a wide variety of substrates.\n\nIt can be used as a solder replacement for bonding heat-sensitive electronic components, or for making conductive connections where soldering is not an option, such as when bonding to glass, soft metals, or plastics.\n\n8331S has been formulated to be economical. For a higher fill version that maximizes conductivity, use 8330S. For a shorter working time and room temperature cure, use 8331.\n\n# Features &amp; Benefits\n\n- Creates permanent electrical connections\n- Extended working time\n- Low cure temperature of 65 °C\n- Room temperature storage\n- Long shelf life\n- Meets NASA's low outgassing standard\n\n# Cure Instructions\n\nThe product will not cure at room temperature. Cure the adhesive in an oven at one of these time/temperature options:\n\n|  Temperature | 65 °C | 80 °C | 100 °C  |\n| --- | --- | --- | --- |\n|  Time | 2 h | 1 h | 30 min  |\n\n![img-0.jpeg](img-0.jpeg)\n\n# Available Packaging\n\n|  Part # | Packaging | Net Vol. | Net Wt.  |\n| --- | --- | --- | --- |\n|  8331S-15G | 2 Syringe kit | 6 mL | 14.7 g  |\n|  8331S-50ML | 2 Jar kit | 50 mL | 123 g  |\n\n# Storage and Handling\n\nStore between 16 and 27 °C in a dry area, away from sunlight (see SDS). To maximize shelf life, recap product firmly when not in use.\n\nMG Chemicals 1210 Corporate Drive Burlington, Ontario, Canada L7L 5R6 ISO 9001:2015 Quality Management System SAI Global File: 004008\n\nsupport@mgchemicals.com North America +(1) 800-340-0772 International +(1) 905-331-1396 Europe +44 1663 362888 12 February 2026 / Ver. 4.3",
      "images": [
        {
          "id": "img-0.jpeg",
          "top_left_x": 435,
          "top_left_y": 212,
          "bottom_right_x": 722,
          "bottom_right_y": 424,
          "image_base64": null,
          "image_annotation": null
        }
      ],
      "dimensions": {
        "dpi": 93,
        "height": 1023,
        "width": 791
      },
      "tables": [],
      "hyperlinks": [],
      "header": null,
      "footer": null
    },
    {
      "index": 1,
      "markdown": "8331S\n\nMG Chemicals\n\nLiquid Properties\n\n|  Density | 2.4 g/mL (Mixed)\n1.0 g/mL (A)\n2.4 g/mL (B) | ASTM D1475  |\n| --- | --- | --- |\n|  Viscosity @ 25 °C | 950 Pa·s (A)\n6 155 Pa·s (B) | Brookfield Engineering labs Inc.\nIPCTM-65- Method 2.4.24.4  |\n|  Mix Ratio | 1:1 (Volume)\n1.2:1 (Weight) | —  |\n|  Working Time a | 4 h 30 min | —  |\n|  Set Time a | 5 h 45 min | —  |\n|  Peak Exotherm b | 23 °C | ASTM D2471  |\n|  Shelf Life | 1.5 y (8331S-15G)\n3 y (8331S-50ML, 8331S-200ML) | —  |\n\na Ambient temperature of 22 °C\nb Based on a 250 g sample in a fixed container geometry.\n\nCured Properties\n\n|  Color | Silver grey | —  |\n| --- | --- | --- |\n|  Density | 1.1 g/mL | Hydrostatic Weighing  |\n|  Service Temperature Range | -40–150 °C | —  |\n|  Resistivity | 6.0 x 10⁻³ Ω·cm | ASTM D257  |\n|  Hardness | 60 D | ASTM D2240  |\n|  Tensile Strength | 14 N/mm² | ASTM D638  |\n|  Compressive Strength | 65 N/mm² | ASTM D695  |\n|  Lap Shear | 4.5 N/mm² (Stainless steel)\n7.1 N/mm² (Aluminum) | ASTM D1002  |\n|  Water Absorption | 0.1 % | —  |\n|  Outgassing @ 125 °C for 24 h | 0.4 % | —  |\n|  Glass Transition Temperature (Tg) | 34 °C | ASTM E1545  |\n|  Coefficient of Thermal Expansion (CTE) | 78 ppm/°C (Prior Tg)\n158 ppm/°C (After Tg) | ASTM E831  |\n|  Thermal Conductivity @ 25 °C | 1.3 W/(m·K) | ASTM E1461  |\n|  Specific Heat Capacity @ 25 °C | 0.8 J/(g·K) |   |\n|  Thermal Diffusivity @ 25 °C | 0.7 mm²/s |   |\n|  Weight Loss @ 155 °C (600 hrs) | 0.3 % | —  |\n\nMG Chemicals 1210 Corporate Drive Burlington, Ontario, Canada L7L 5R6 ISO 9001:2015 Quality Management System SAI Global File: 004008\n\nsupport@mgchemicals.com North America +(1) 800-340-0772 International +(1) 905-331-1396 Europe +44 1663 362888 12 February 2026 / Ver. 4.3",
      "images": [],
      "dimensions": {
        "dpi": 93,
        "height": 1023,
        "width": 791
      },
      "tables": [],
      "hyperlinks": [],
      "header": null,
      "footer": null
    },
    {
      "index": 2,
      "markdown": "8331S\n\nMG Chemicals\n\n# Application Instructions\n\nRead the product SDS for more detailed instructions before using this product.\n\n# Recommended Preparation\n\nClean the substrate with Isopropyl Alcohol, MG #824, so the surface is free of oils, dust, and other residues.\n\n# Syringe\n\n1. Twist and remove the cap from the syringe. Do not discard cap.\n2. Measure 1 part by volume of A.\n3. Measure 1 part by volume of B.\n4. Dispense material on a mixing surface or container, and thoroughly mix parts A and B together.\n5. To stop the flow, pull back on the plunger.\n6. Clean nozzle to prevent contamination and material buildup.\n7. Replace the cap on the syringe.\n\n# Can or Jar\n\n1. Stir each part individually to re-incorporate material that may have separated.\n2. Measure 1.2 part by weight of A.\n3. Measure 1 part by weight of B.\n4. Thoroughly mix parts A and B together.\n5. Apply adhesive to the application area.\n\nDisclaimer: This information is believed to be accurate. It is intended for professional end-users who have the skills required to evaluate and use the data properly. M.G. Chemicals Ltd. does not guarantee the accuracy of the data and assumes no liability in connection with damages incurred while using it.\n\nMG Chemicals 1210 Corporate Drive Burlington, Ontario, Canada L7L 5R6 ISO 9001:2015 Quality Management System SAI Global File: 004008 support@mgchemicals.com North America +(1) 800-340-0772 International +(1) 905-331-1396 Europe +44 1663 362888 12 February 2026 / Ver. 4.3",
      "images": [],
      "dimensions": {
        "dpi": 93,
        "height": 1023,
        "width": 791
      },
      "tables": [],
      "hyperlinks": [],
      "header": null,
      "footer": null
    }
  ],
  "model": "mistral-ocr-latest",
  "usage_info": {
    "pages_processed": 3,
    "doc_size_bytes": 288453
  },
  "document_annotation": null
}

File: data/tds-cache/mg-chemicals-8332.mistral.json
{
  "pages": [
    {
      "index": 0,
      "markdown": "8332\n\nMG Chemicals\n\n# Fast Set Epoxy\n\n8332 is a quick-set 2-part epoxy adhesive. Bonded parts need only be held together for eight to ten minutes before handling. It offers excellent adhesion to a wide range of materials that are difficult to bond with, including glass, fiberglass, concrete, ceramics, woods, and most metals and plastics\n\nThis is a general-purpose adhesive suitable for household, industrial and manufacturing applications.\n\n# Features &amp; Benefits\n\n- Quick set time\n- Low shrinkage\n- Provides strong electrical insulation\n- Protects against thermal and mechanical shocks\n- Strong resistance to humidity, salt water, acids, bases, and aliphatic hydrocarbons\n- Comes in convenient dual cartridges, suitable for automated dispensing applications\n\n# Cure Instructions\n\nAllow to cure at room temperature for 5 hours, or cure the adhesive in an oven at one of these time/temperature options:\n\n- Temperature: 65 °C\n- Time: 15 min\n\n# Storage and Handling\n\nStore between 16 and 27 °C in a dry area, away from sunlight (see SDS). To maximize shelf life, recap product firmly when not in use.\n\n![img-0.jpeg](img-0.jpeg)\n\n# Available Packaging\n\n|  Part # | Packaging | Net Vol. | Net Wt.  |\n| --- | --- | --- | --- |\n|  8332-25ML | Dual Syringe | 25 mL | 28.6 g  |\n|  8332-50ML | Dual Cartridge | 46 mL | 79.3 g  |\n\n# Dispensing Accessories\n\nConsult the table below for accessory selection. See the Dispensing Accessories Application Guide for usage instructions. 8MT-50-FT should only be used with a pneumatic dispenser.\n\n|  Part # | Dispensing Gun | Static Mixer  |\n| --- | --- | --- |\n|  8332-25ML | N/A | 8MT-25  |\n|  8332-50ML | 8DG-50-1-1 | 8MT-50  |\n\nMG Chemicals 1210 Corporate Drive Burlington, Ontario, Canada L7L 5R6 ISO 9001:2015 Quality Management System SAI Global File: 004008\n\nsupport@mgchemicals.com North America +(1) 800-340-0772 International +(1) 905-331-1396 Europe +44 1663 362888 12 February 2026 / Ver. 4.1",
      "images": [
        {
          "id": "img-0.jpeg",
          "top_left_x": 408,
          "top_left_y": 144,
          "bottom_right_x": 731,
          "bottom_right_y": 437,
          "image_base64": null,
          "image_annotation": null
        }
      ],
      "dimensions": {
        "dpi": 93,
        "height": 1023,
        "width": 791
      },
      "tables": [],
      "hyperlinks": [],
      "header": null,
      "footer": null
    },
    {
      "index": 1,
      "markdown": "8332\n\nMG Chemicals\n\nLiquid Properties\n\n|  Density | 1.1 g/mL (Mixed) | ASTM D1475  |\n| --- | --- | --- |\n|  Viscosity @ 25 °C | 12 Pa·s (A) | Brookfield Engineering labs Inc.  |\n|   |  14 Pa·s (B) | IPCTM-65- Method 2.4.24.4  |\n|  Working Time a | 4 min | —  |\n|  Set Time a | 5 min | —  |\n|  Functional Cure a | 5 h | —  |\n|  Mix Ratio | 1:1 (Volume) | —  |\n|   |  1:1 (Weight)  |   |\n|  Shelf Life | 3 y | —  |\n|  Peak Exotherm b | 96 °C | ASTM D2471  |\n|  a Ambient temperature of 22 °C\nb Based on a 250 g sample in a fixed container geometry.  |   |   |\n\nCured Properties\n\n|  Color | Translucent | —  |\n| --- | --- | --- |\n|  Service Temperature Range | -40–150 °C | —  |\n|  Breakdown Voltage | 23 200 V | —  |\n|  Dielectric Strength | 250 V/mil | —  |\n|  Resistivity | 1.7 x 10^{14} Ω·cm | ASTM D257  |\n|  Hardness | 82 D | ASTM D2240  |\n|  Tensile Strength | 34 N/mm² | ASTM D638  |\n|  Compressive Strength | 63 N/mm² | ASTM D695  |\n|  Lap Shear | 4.9 N/mm² (Stainless steel)\n5.9 N/mm² (Aluminum) | ASTM D1002  |\n|  Glass Transition Temperature (T_{g}) | 64 °C | ASTM E1545  |\n|  Coefficient of Thermal Expansion (CTE) | 76 ppm/°C (Prior T_{g})\n175 ppm/°C (After T_{g}) | ASTM E831  |\n|  Weight Loss @ 155 °C (600 hrs) | 1.9 % | —  |\n\nMG Chemicals 1210 Corporate Drive Burlington, Ontario, Canada L7L 5R6 ISO 9001:2015 Quality Management System SAI Global File: 004008\n\nsupport@mgchemicals.com North America +(1) 800-340-0772 International +(1) 905-331-1396 Europe +44 1663 362888 12 February 2026 / Ver. 4.1",
      "images": [],
      "dimensions": {
        "dpi": 93,
        "height": 1023,
        "width": 791
      },
      "tables": [],
      "hyperlinks": [],
      "header": null,
      "footer": null
    },
    {
      "index": 2,
      "markdown": "8332\n\nMG Chemicals\n\n# Application Instructions\n\nRead the product SDS for more detailed instructions before using this product.\n\n# Recommended Preparation\n\nClean the substrate with Isopropyl Alcohol, MG #824, so the surface is free of oils, dust, and other residues.\n\n# Syringe or Cartridge\n\n1. Twist and remove the cap from the syringe or cartridge. Do not discard cap.\n2. If nozzle is blocked, clean any hardened material on both the inside and outside using a needle and paper towel.\n3. Dispense a small amount to ensure even flow of both parts. A manual or pneumatic dispensing gun is required for a 50 mL cartridge.\n4. (Optional) Attach a static mixer.\na. Dispense and discard 3 to 5 mL of the product to ensure a homogeneous mixture.\nb. After use, dispose of static mixer.\n5. Without a static mixer, dispense material on a mixing surface or container, and thoroughly mix parts A and B together.\n6. To stop the flow, pull back on the plunger.\n7. Clean nozzle to prevent contamination and material buildup.\n8. Re-place the cap on the cartridge or syringe or cartridge.\n\nDisclaimer: This information is believed to be accurate. It is intended for professional end-users who have the skills required to evaluate and use the data properly. M.G. Chemicals Ltd. does not guarantee the accuracy of the data and assumes no liability in connection with damages incurred while using it.\n\nMG Chemicals 1210 Corporate Drive Burlington, Ontario, Canada L7L 5R6 ISO 9001:2015 Quality Management System SAI Global File: 004008 support@mgchemicals.com North America +(1) 800-340-0772 International +(1) 905-331-1396 Europe +44 1663 362888 12 February 2026 / Ver. 4.1",
      "images": [],
      "dimensions": {
        "dpi": 93,
        "height": 1023,
        "width": 791
      },
      "tables": [],
      "hyperlinks": [],
      "header": null,
      "footer": null
    }
  ],
  "model": "mistral-ocr-latest",
  "usage_info": {
    "pages_processed": 3,
    "doc_size_bytes": 261741
  },
  "document_annotation": null
}

File: data/tds-cache/mg-chemicals-834b.mistral.json
{
  "pages": [
    {
      "index": 0,
      "markdown": "834B\n\nMG Chemicals\n\n# Black Flame Retardant Epoxy, Encapsulating &amp; Potting Compound\n\n834B is a black, rigid, flame-retardant thermal potting compound that offers extreme environmental, mechanical and physical protection for printed circuit boards and electronic assemblies.\n\nThis 2-part epoxy is designed for applications where thermal management and self-extinguishing are critical. It also provides excellent electrical insulation and protects components from static discharge, vibration, abrasion, thermal shock, environmental humidity, salt water, fungus, and many harsh chemicals.\n\n# Features &amp; Benefits\n\n- Flame-retardant—meets UL 94V-0\n- Convenient 2A:1B volume mix ratio\n- Low exotherm\n- Very high compressive and tensile strength\n- Excellent adhesion to a wide variety of substrates including metals, composites, glass, ceramics, and many plastics\n- Excellent electrical insulating characteristics\n- Non-halogenated flame-retardant fillers\n- Solvent-free\n\n# Cure Instructions\n\nAllow to cure at room temperature for 72 hours, or cure in an oven at one of these time/temperature options:\n\n|  Temperature | 65 °C | 80 °C | 100 °C  |\n| --- | --- | --- | --- |\n|  Time | 2.5 h | 1 h | 20 min  |\n\n![img-0.jpeg](img-0.jpeg)\n\n# Available Packaging\n\n|  Part # | Packaging | Net Vol. | Net Wt.  |\n| --- | --- | --- | --- |\n|  834B-2.7L | 3 Can kit | 2.7 L | 4.30 kg  |\n|  834B-60L | 3 Pail kit | 60 L | 95.6 kg  |\n|  834B-540L | 3 Drum kit | 538.5 L | 298 kg  |\n\n# Storage and Handling\n\nStore between 16 and 27 °C in a dry area, away from sunlight (see SDS). Storage below 16 °C can result in crystallization.\n\nMG Chemicals 1210 Corporate Drive Burlington, Ontario, Canada L7L 5R6 ISO 9001:2015 Quality Management System SAI Global File: 004008\n\nsupport@mgchemicals.com North America +(1) 800-340-0772 International +(1) 905-331-1396 Europe +44 1663 362888 23 January 2026 / Ver. 6.3",
      "images": [
        {
          "id": "img-0.jpeg",
          "top_left_x": 407,
          "top_left_y": 137,
          "bottom_right_x": 716,
          "bottom_right_y": 399,
          "image_base64": null,
          "image_annotation": null
        }
      ],
      "dimensions": {
        "dpi": 93,
        "height": 1023,
        "width": 791
      },
      "tables": [],
      "hyperlinks": [
        "https://mgchemicals.com/products/potting-compounds/epoxy-potting/thermal-potting-compound/",
        "https://mgchemicals.com"
      ],
      "header": null,
      "footer": null
    },
    {
      "index": 1,
      "markdown": "834B\n\nMG Chemicals\n\n# Liquid Properties\n\n|  Chemistry | Epoxy | —  |\n| --- | --- | --- |\n|  Density | 1.6 g/mL (Mixed) | ASTM D1475  |\n|   |  1.7 g/mL (A)  |   |\n|   |  1.4 g/mL (B)  |   |\n|  Viscosity @ 25 °C | 16 000 cP (Mixed) | Brookfield Engineering labs Inc.  |\n|   |  28 000 cP (A) | IPCTM-65- Method 2.4.24.4  |\n|   |  2 100 cP (B)  |   |\n|  Mix Ratio | 2:1 (Volume) | —  |\n|   |  2.4:1 (Weight)  |   |\n|  Working Time a | 1 h | —  |\n|  Shrinkage | 1.1% | Calculated  |\n|  Shelf Life | 5 y | —  |\n\naBased on 100 g sample. Varies by volume and geometry.\n\n# Cured Properties\n\n|  Flame Retardancy | Meets UL 94V-0 | —  |\n| --- | --- | --- |\n|  Color | Black | —  |\n|  Density | 1.6 g/mL | Hydrostatic Weighing  |\n|  Service Temperature Range | -40–175 °C | —  |\n|  Intermittent Temperature | -50–200 °C | —  |\n|  Thermal Conductivity @ 25 °C | 0.8 W/(m·K) | ASTM E1461  |\n|  Specific Heat Capacity @ 25 °C | 1.5 J/(g·K) |   |\n|  Thermal Diffusivity @ 25 °C | 0.3 mm²/s |   |\n|  Glass Transition Temperature (Tg) | 56 °C | ASTM E1545  |\n|  Coefficient of Thermal Expansion (CTE) | 74 ppm/°C (Prior Tg) | ASTM E831  |\n|   |  107 ppm/°C (After Tg) |   |\n|  Hardness | 85 D | ASTM D2240  |\n|  Tensile Strength | 17 N/mm² | ASTM D638  |\n|  Compressive Strength | 74 N/mm² | ASTM D695  |\n\nMG Chemicals 1210 Corporate Drive Burlington, Ontario, Canada L7L 5R6 ISO 9001:2015 Quality Management System SAI Global File: 004008\n\nsupport@mgchemicals.com North America +(1) 800-340-0772 International +(1) 905-331-1396 Europe +44 1663 362888 23 January 2026 / Ver. 6.3",
      "images": [],
      "dimensions": {
        "dpi": 93,
        "height": 1023,
        "width": 791
      },
      "tables": [],
      "hyperlinks": [
        "https://mgchemicals.com/products/potting-compounds/epoxy-potting/thermal-potting-compound/",
        "https://mgchemicals.com"
      ],
      "header": null,
      "footer": null
    },
    {
      "index": 2,
      "markdown": "834B\n\nMG Chemicals\n\nCured Properties Continued\n\n|  Lap Shear | 8.2 N/mm² (Stainless Steel)\n11 N/mm² (Aluminum)\n1.8 N/mm² (ABS)\n2.2 N/mm² (PC) | ASTM D1002  |\n| --- | --- | --- |\n|  Resistivity | 2.1 x 10¹² Ω·cm | ASTM D257  |\n|  Breakdown Voltage @ 3.175 mm | 47 000 V | ASTM D149  |\n|  Dielectric Strength @ 3.175 mm | 376 V/mil |   |\n|  Dielectric Constant @ 1 MHz | 3.1 | ASTM D150  |\n|  Dissipation Factor @ 1 MHz | 0.01 |   |\n|  Chemical Absorption | 11 % (Acetone) | —  |\n|  Weight Gain, 30 days @ 25 °C | 12 % (Ethyl Acetate) |   |\n|   | 0.7 % (IPA) |   |\n|   | 3 % (Sulphuric Acid 3%) |   |\n|   | 4 % (Sulphuric Acid 30%) |   |\n|   | 0.3 % (10% NaOH) |   |\n|   | 0.7 % (10% NaCl) |   |\n|   | 0.8 % (Water) |   |\n|   | 0 % (Transmission Oil) |   |\n|   | 0 % (Transformer Oil) |   |\n|   | 6 % (Gasoline) |   |\n|  Weight Loss @ 155 °C (600 hrs) | 4.6 % | —  |\n\nMG Chemicals 1210 Corporate Drive Burlington, Ontario, Canada L7L 5R6 ISO 9001:2015 Quality Management System SAI Global File: 004008\n\nsupport@mgchemicals.com North America +(1) 800-340-0772 International +(1) 905-331-1396 Europe +44 1663 362888 23 January 2026 / Ver. 6.3",
      "images": [],
      "dimensions": {
        "dpi": 93,
        "height": 1023,
        "width": 791
      },
      "tables": [],
      "hyperlinks": [
        "https://mgchemicals.com/products/potting-compounds/epoxy-potting/thermal-potting-compound/",
        "https://mgchemicals.com"
      ],
      "header": null,
      "footer": null
    },
    {
      "index": 3,
      "markdown": "834B\n\nMG Chemicals\n\n# Application Instructions\n\nRead the product SDS and Application Guide for more detailed instructions before using this product.\n\n# Recommended Preparation\n\nClean the substrate with 824 99.9% Isopropyl Alcohol, so the surface is free of oils, dust, and other residues.\n\n# Mixing\n\n1. Scrape settled material free from the bottom and sides of the part A container; stir the contents until homogenous. Use a paint shaker if available.\n2. Measure 2 parts by volume of the part A and pour into the mixing container. Ensure all contents are transferred by scraping the container.\n3. Measure 1 part by volume of the part B and pour into the mixing container. Ensure all contents are transferred by scraping the container.\n4. Thoroughly and gently mix parts A and B together. Avoid introducing air bubbles.\n5. To de-air, let sit for 15 minutes or put in a vacuum chamber at 25 inHg for 2 minutes.\n6. If bubbles are present at the top, break them gently with the mixing paddle.\n7. Pour the mixture into a container holding the components to be protected.\n8. Close the part A and B containers tightly between uses to prevent skinning.\n\nIf crystallization/solidification occurs, reconstitute the product by warming to between 55 and 65 °C until it becomes fully re-liquified. Let the material cool to room temperature before mixing, to prevent flash cure.\n\nMixing &gt;1 kg at a time decreases working time and can lead to a flash cure. Limit the size of hand-mixed batches. For large production volumes, contact MG Chemicals Technical Support for assistance.\n\nDisclaimer: This information is believed to be accurate. It is intended for professional end-users who have the skills required to evaluate and use the data properly. M.G. Chemicals Ltd. does not guarantee the accuracy of the data and assumes no liability in connection with damages incurred while using it.\n\nMG Chemicals 1210 Corporate Drive Burlington, Ontario, Canada L7L 5R6 ISO 9001:2015 Quality Management System SAI Global File: 004008 support@mgchemicals.com North America +(1) 800-340-0772 International +(1) 905-331-1396 Europe +44 1663 362888 23 January 2026 / Ver. 6.3",
      "images": [],
      "dimensions": {
        "dpi": 93,
        "height": 1023,
        "width": 791
      },
      "tables": [],
      "hyperlinks": [
        "https://mgchemicals.com/products/potting-compounds/epoxy-potting/thermal-potting-compound/",
        "https://mgchemicals.com"
      ],
      "header": null,
      "footer": null
    }
  ],
  "model": "mistral-ocr-latest",
  "usage_info": {
    "pages_processed": 4,
    "doc_size_bytes": 277859
  },
  "document_annotation": null
}
