Repository: vineetpadia/glueguy

# Glueguy Lab

Spreadsheet-style adhesive selector plus a larger McMaster-derived engineering reference library.

## Run locally

```bash
python3 -m http.server 4317 --bind 0.0.0.0
```

Open `http://127.0.0.1:4317/` on the host, or from another machine on the same LAN/VPN open `http://<host-ip>:4317/`.

## Catalog pipeline

1. Crawl McMaster glue families into raw JSON.

```bash
python scripts/mcmaster_glue_pipeline.py --max-pages 220 --output data/mcmaster-glues.json
```

2. Enrich the representative McMaster part page for each family into a reusable detail cache.

```bash
python scripts/enrich_mcmaster_product_details.py
```

File: data/tds-cache/mg-chemicals-834blv.mistral.json
{
  "pages": [
    {
      "index": 0,
      "markdown": "834BLV\n\nMG Chemicals\n\n# Flame Retardant Epoxy\n\n834BLV is a 2-part, low-viscosity, black, flame-retardant epoxy potting compound. It cures to a rigid finish, which protects circuits from physical stresses such as shocks, impacts and vibration. Unlike most flame-retardant epoxies, 834BLV has a very low mixed viscosity, enabling superior wetting and encapsulation of intricate circuit geometries.\n\nThe epoxy has some thermal conductivity, facilitating improved thermal management over general-purpose compounds. It also provides excellent electrical insulation and protects components from static discharge, thermal shock, environmental humidity, salt water, fungus, and many harsh chemicals.\n\n# Features &amp; Benefits\n\n- Meets UL94 V-0 standard—flame retardant\n- Convenient 2:1 volume mix ratio\n- Mixed viscosity 3 000 cP\n- Excellent adhesion to a variety of substrates, including plastics, composites, ceramics, metal and glass\n- Excellent electrical insulating characteristics\n- Contains non-halogenated flame retardant fillers\n- Solvent-free\n\n# Available Packaging\n\n|  Cat. No. | Packaging | Net Vol. | Net Wt.  |\n| --- | --- | --- | --- |\n|  834BLV-450ML | Dual cartridge | 450 mL | 579 g  |\n|  834BLV-3L | 3 Can Kit | 2.5 L | 3.28 kg  |\n\n# Contact Information\n\nMG Chemicals, 1210 Corporate Drive\nBurlington, Ontario, Canada L7L 5R6\n\nEmail: support@mgchemicals.com\n\nPhone: North America: +(1)800-340-0772\nInternational: +(1) 905-331-1396\nEurope: +(44)1663 362888\n\n![img-0.jpeg](img-0.jpeg)\n\n# Cured Properties\n\n|  Resistivity | 1.6 x 10^{13} Ω·cm  |\n| --- | --- |\n|  Breakdown Voltage @ 2.6 mm | 40 300 V  |\n|  Dielectric Strength @ 2.6 mm | 395 V/mil  |\n|  Dielectric Constant @ 1 MHz | 2.9  |\n|  Dissipation Factor @ 1 MHz | 0.1  |\n|  Hardness | 87 D  |\n|  Tensile Strength | 20 N/mm²  |\n|  Compressive Strength | 90 N/mm²  |\n|  Lap Shear (stainless steel) | 15 N/mm²  |\n|  (aluminum) | 19 N/mm²  |\n|  Glass Transition Temperature (T_{g}) | 74 °C  |\n|  CTE Prior T_{g} | 78 ppm/°C  |\n|  CTE After T_{g} | 111 ppm/°C  |\n|  Thermal Conductivity @ 25 °C | 0.5 W/(m·K)  |\n|  Service Temperature Range | -80–200 °C  |\n|  Intermittent Temperature | 200 °C  |\n|  Weight Loss @ 155 °C | 2.5 %  |\n|  (600 hrs) |   |\n\n# Usage Parameters\n\nWorking Time 2 h\nMix Ratio by Volume 2:1\nMix Ratio by Weight 2.1:1\n\n# Uncured Properties\n\n|  Mixed Density |  | 1.4 g/mL  |\n| --- | --- | --- |\n|  Density | (A) | 1.3 g/mL  |\n|   | (B) | 1.3 g/mL  |\n|  Viscosity @ 25 °C | (Mixed) | 3 000 cP  |\n|   | (A) | 3 900 cP  |\n|   | (B) | 2 500 cP  |\n\nISO 9001:2015 Quality Management System. Burlington, Ontario, Canada SAI Global File: 004008\n\n23 January 2026 / Ver. 1.4",
      "images": [
        {
          "id": "img-0.jpeg",
          "top_left_x": 470,
          "top_left_y": 132,
          "bottom_right_x": 683,
          "bottom_right_y": 354,
          "image_base64": null,
          "image_annotation": null
        }
      ],
      "dimensions": {
        "dpi": 93,
        "height": 1023,
        "width": 791
      },
      "tables": [],
      "hyperlinks": [
        "https://mgchemicals.com/products/potting-compounds/epoxy-potting/flame-retardant-epoxy/",
        "http://mgchemicals.com"
      ],
      "header": null,
      "footer": null
    },
    {
      "index": 1,
      "markdown": "834BLV\n\nMG Chemicals\n\n# Application Instructions\n\nRead the product SDS and Application Guide for more detailed instructions before using this product.\n\n# Recommended Preparation\n\nClean the substrate with Isopropyl Alcohol, MG #824, so the surface is free of oils, dust, and other residues.\n\n# Mixing\n\n1. Scrape settled material free from the bottom and sides of the part A and B container; stir the contents until homogenous. Use a paint shaker if available.\n2. Measure 2 part by volume of the part A and pour into the mixing container. Ensure all contents are transferred by scraping the container.\n3. Measure 1 part by volume of the part B and pour into the mixing container. Ensure all contents are transferred by scraping the container.\n4. Thoroughly and gently mix parts A and B together. Avoid introducing air bubbles.\n5. To de-air, let sit for 15 minutes or put in a vacuum chamber at 25 inHg for 2 minutes.\n6. If bubbles are present at the top, break them gently with the mixing paddle.\n7. Pour the mixture into a container holding the components to be protected.\n8. Close the part A and B containers tightly between uses to prevent skinning.\n\n# Syringe or Cartridge\n\n1. Twist and remove the cap from the syringe or cartridge. Do not discard cap.\n2. Dispense a small amount to ensure even flow.\n3. (Optional) Insert the static mixer into the cartridge nozzle. Secure into place by fitting the cap over the mixing tip and twisting onto the cartridge.\n\na. Dispense and discard the length of the static mixer to ensure a homogeneous mixture.\nb. After use, dispose of static mixer.\n\n4. Without a static mixer, dispense material on a mixing surface or container, and thoroughly mix parts A and B together.\n5. To stop the flow, pull back on the plunger.\n6. Clean nozzle to prevent contamination and material buildup.\n7. Replace the cap on the syringe or cartridge.\n\nIf crystallization/solidification occurs, reconstitute the product by warming to between 55 and 65 °C. Let the material cool to room temperature before mixing, to prevent flash cure.\n\nMixing &gt;500 g at a time decreases working time and can lead to a flash cure. Limit the size of hand-mixed batches. For large production volumes, contact MG Chemicals Technical Support for assistance.\n\n# Dispensing Accessories\n\nConsult the table below for accessory selection. See the Dispensing Accessories Application Guide for usage instructions.\n\n|  Cat. No. | Dispensing Gun | Static Mixer  |\n| --- | --- | --- |\n|  834BLV-450ML | 8DG-450-2-1 | 8MT-450  |\n\n# Cure Instructions\n\nAllow to cure at room temperature for 48 hours, or cure in an oven at one of these time/temperature options:\n\n|  Temperature | 65 °C | 80 °C | 100 °C  |\n| --- | --- | --- | --- |\n|  Time | 2 h | 1 h | 20 min  |\n\n# Storage and Handling\n\nStore between 16 and 27 °C in a dry area, away from sunlight (see SDS).\n\n# Disclaimer\n\nThis information is believed to be accurate. It is intended for professional end-users who have the skills required to evaluate and use the data properly. M.G. Chemicals Ltd. does not guarantee the accuracy of the data and assumes no liability in connection with damages incurred while using it.\n\nISO 9001:2015 Quality Management System. Burlington, Ontario, Canada SAI Global File: 004008\n\n23 January 2026 / Ver. 1.4",
      "images": [],
      "dimensions": {
        "dpi": 93,
        "height": 1023,
        "width": 791
      },
      "tables": [],
      "hyperlinks": [
        "https://mgchemicals.com/products/potting-compounds/epoxy-potting/flame-retardant-epoxy/",
        "http://mgchemicals.com"
      ],
      "header": null,
      "footer": null
    }
  ],
  "model": "mistral-ocr-latest",
  "usage_info": {
    "pages_processed": 2,
    "doc_size_bytes": 295906
  },
  "document_annotation": null
}

File: data/tds-cache/mg-chemicals-834fx.mistral.json
{
  "pages": [
    {
      "index": 0,
      "markdown": "834FX\n\nMG Chemicals\n\n# Black Flexible Epoxy, Encapsulating &amp; Potting Compound\n\n834FX is a 2-part, flame-retardant, thermally conductive, flexible epoxy resin that provides extreme environmental, mechanical and physical protection for printed circuit boards and electronic assemblies.\n\nThis product is designed for applications where minimizing the physical stress on components is critical. It is good in low temperature and arctic environments, and in applications that involve temperature cycling or rapid temperature changes. It provides the functionality of silicone, but with the durability and cost-effectiveness of epoxy.\n\n# Features &amp; Benefits\n\n- Flexible and low modulus\n- Flame-retardant—meets UL 94V-0\n- Convenient 1A:1B volume mix ratio\n- Low exotherm\n- Good adhesion to a wide variety of substrates including metals, composites, glass, ceramics, and many plastics\n- Excellent electrical insulating characteristics\n- Non-halogenated flame-retardant fillers\n- Solvent-free\n\n# Cure Instructions\n\nAllow to cure at room temperature for 48 hours, or cure in an oven at one of these time/temperature options:\n\n|  Temperature | 65 °C | 80 °C | 100 °C  |\n| --- | --- | --- | --- |\n|  Time | 2 h | 1 h | 30 min  |\n\n![img-0.jpeg](img-0.jpeg)\n\n# Available Packaging\n\n|  Part # | Packaging | Net Vol. | Net Wt.  |\n| --- | --- | --- | --- |\n|  834FX-1.7L | 2 Can kit | 1.7 L | 2.75 kg  |\n|  834FX-40L | 2 Pail kit | 40 L | 64.7 kg  |\n\n# Storage and Handling\n\nStore between 16 and 27 °C in a dry area, away from sunlight (see SDS). Storage below 16 °C can result in crystallization.\n\nMG Chemicals 1210 Corporate Drive Burlington, Ontario, Canada L7L 5R6 ISO 9001:2015 Quality Management System SAI Global File: 004008\n\nsupport@mgchemicals.com North America +(1) 800-340-0772 International +(1) 905-331-1396 Europe +44 1663 362888 23 January 2026 / Ver. 6.2",
      "images": [
        {
          "id": "img-0.jpeg",
          "top_left_x": 427,
          "top_left_y": 140,
          "bottom_right_x": 707,
          "bottom_right_y": 430,
          "image_base64": null,
          "image_annotation": null
        }
      ],
      "dimensions": {
        "dpi": 93,
        "height": 1023,
        "width": 791
      },
      "tables": [],
      "hyperlinks": [
        "https://mgchemicals.com/products/potting-compounds/epoxy-potting/flexible-epoxy-resin/",
        "https://mgchemicals.com"
      ],
      "header": null,
      "footer": null
    },
    {
      "index": 1,
      "markdown": "834FX\n\nMG Chemicals\n\n# Liquid Properties\n\n|  Chemistry | Epoxy | —  |\n| --- | --- | --- |\n|  Density | 1.6 g/mL (Mixed) | ASTM D1475  |\n|   |  1.6 g/mL (A)  |   |\n|   |  1.6 g/mL (B)  |   |\n|  Viscosity @ 25 °C | 15 000 cP (Mixed) | Brookfield Engineering labs Inc.  |\n|   |  8 000 cP (A) | IPCTM-65- Method 2.4.24.4  |\n|   |  16 000 cP (B)  |   |\n|  Mix Ratio | 1:1 (Volume) | —  |\n|   |  1:1 (Weight)  |   |\n|  Working Time a | 2.5 h | —  |\n|  Shrinkage | 1.6% | Calculated  |\n|  Shelf Life | 5 y | —  |\n\naBased on 100 g sample. Varies by volume and geometry.\n\n# Cured Properties\n\n|  Flame Retardancy | Meets UL 94V-0 | —  |\n| --- | --- | --- |\n|  Color | Black | —  |\n|  Density | 1.6 g/mL | Hydrostatic Weighing  |\n|  Service Temperature Range | -50–125 °C | —  |\n|  Intermittent Temperature | -55–165 °C | —  |\n|  Thermal Conductivity @ 25 °C | 0.6 W/(m·K) | ASTM E1461  |\n|  Specific Heat Capacity @ 25 °C | 1.4 J/(g·K) |   |\n|  Thermal Diffusivity @ 25 °C | 0.3 mm²/s |   |\n|  Glass Transition Temperature (Tg) | 0.7 °C | ASTM E1545  |\n|  Coefficient of Thermal Expansion (CTE) | 71 ppm/°C (Prior Tg) | ASTM E831  |\n|   |  137 ppm/°C (After Tg) |   |\n|  Hardness | 88 A | ASTM D2240  |\n|  Tensile Strength | 5.3 N/mm² | ASTM D638  |\n|  Compressive Strength | 21 N/mm² | ASTM D695  |\n\nMG Chemicals 1210 Corporate Drive Burlington, Ontario, Canada L7L 5R6 ISO 9001:2015 Quality Management System SAI Global File: 004008\n\nsupport@mgchemicals.com North America +(1) 800-340-0772 International +(1) 905-331-1396 Europe +44 1663 362888 23 January 2026 / Ver. 6.2",
      "images": [],
      "dimensions": {
        "dpi": 93,
        "height": 1023,
        "width": 791
      },
      "tables": [],
      "hyperlinks": [
        "https://mgchemicals.com/products/potting-compounds/epoxy-potting/flexible-epoxy-resin/",
        "https://mgchemicals.com"
      ],
      "header": null,
      "footer": null
    },
    {
      "index": 2,
      "markdown": "834FX\n\nMG Chemicals\n\nCured Properties Continued\n\n|  Lap Shear | 3.7 N/mm² (Stainless Steel) | ASTM D1002  |\n| --- | --- | --- |\n|   |  2.7 N/mm² (Aluminum) |   |\n|   |  1.2 N/mm² (ABS) |   |\n|   |  1.6 N/mm² (PC) |   |\n|  Resistivity | 7.5 x 10¹¹ Ω·cm | ASTM D257  |\n|  Breakdown Voltage @ 3.175 mm | 41 400 V | ASTM D149  |\n|  Dielectric Strength @ 3.175 mm | 330 V/mil |   |\n|  Dielectric Constant @ 1 MHz | 4.5 | ASTM D150  |\n|  Dissipation Factor @ 1 MHz | 0.04 |   |\n|  Chemical Absorption | 18 % (Acetone) | —  |\n|  Weight Gain, 30 days @ 25 °C | 25 % (Ethyl Acetate) |   |\n|   |  9 % (IPA) |   |\n|   |  6 % (Sulphuric Acid 3%) |   |\n|   |  3 % (10% NaOH) |   |\n|   |  6 % (10% NaCl) |   |\n|   |  3 % (Water) |   |\n|   |  0 % (Transmission Oil) |   |\n|   |  0.2 % (Transformer Oil) |   |\n|   |  21 % (Gasoline) |   |\n|  Weight Loss @ 155 °C (600 hrs) | 4.8 % | —  |\n\nMG Chemicals 1210 Corporate Drive Burlington, Ontario, Canada L7L 5R6 ISO 9001:2015 Quality Management System SAI Global File: 004008\n\nsupport@mgchemicals.com North America +(1) 800-340-0772 International +(1) 905-331-1396 Europe +44 1663 362888 23 January 2026 / Ver. 6.2",
      "images": [],
      "dimensions": {
        "dpi": 93,
        "height": 1023,
        "width": 791
      },
      "tables": [],
      "hyperlinks": [
        "https://mgchemicals.com/products/potting-compounds/epoxy-potting/flexible-epoxy-resin/",
        "https://mgchemicals.com"
      ],
      "header": null,
      "footer": null
    },
    {
      "index": 3,
      "markdown": "834FX\n\nMG Chemicals\n\n# Application Instructions\n\nRead the product SDS and Application Guide for more detailed instructions before using this product.\n\n# Recommended Preparation\n\nClean the substrate with 824 99.9% Isopropyl Alcohol, so the surface is free of oils, dust, and other residues.\n\n# Mixing\n\n1. Scrape settled material free from the bottom and sides of the part A container; stir the contents until homogenous. Use a paint shaker if available.\n2. Measure 1 parts by volume of the part A and pour into the mixing container. Ensure all contents are transferred by scraping the container.\n3. Measure 1 part by volume of the part B and pour into the mixing container. Ensure all contents are transferred by scraping the container.\n4. Thoroughly and gently mix parts A and B together. Avoid introducing air bubbles.\n5. To de-air, let sit for 15 minutes or put in a vacuum chamber at 25 inHg for 2 minutes.\n6. If bubbles are present at the top, break them gently with the mixing paddle.\n7. Pour the mixture into a container holding the components to be protected.\n8. Close the part A and B containers tightly between uses to prevent skinning.\n\nIf crystallization/solidification occurs, reconstitute the product by warming to between 55 and 65 °C until it becomes fully re-liquified. Let the material cool to room temperature before mixing, to prevent flash cure.\n\nMixing &gt;1 kg at a time decreases working time and can lead to a flash cure. Limit the size of hand-mixed batches. For large production volumes, contact MG Chemicals Technical Support for assistance.\n\nDisclaimer: This information is believed to be accurate. It is intended for professional end-users who have the skills required to evaluate and use the data properly. M.G. Chemicals Ltd. does not guarantee the accuracy of the data and assumes no liability in connection with damages incurred while using it.\n\nMG Chemicals 1210 Corporate Drive Burlington, Ontario, Canada L7L 5R6 ISO 9001:2015 Quality Management System SAI Global File: 004008 support@mgchemicals.com North America +(1) 800-340-0772 International +(1) 905-331-1396 Europe +44 1663 362888 23 January 2026 / Ver. 6.2",
      "images": [],
      "dimensions": {
        "dpi": 93,
        "height": 1023,
        "width": 791
      },
      "tables": [],
      "hyperlinks": [
        "https://mgchemicals.com/products/potting-compounds/epoxy-potting/flexible-epoxy-resin/",
        "https://mgchemicals.com"
      ],
      "header": null,
      "footer": null
    }
  ],
  "model": "mistral-ocr-latest",
  "usage_info": {
    "pages_processed": 4,
    "doc_size_bytes": 250847
  },
  "document_annotation": null
}

File: data/tds-cache/mg-chemicals-834htc.mistral.json
{
  "pages": [
    {
      "index": 0,
      "markdown": "834HTC\n\nMG Chemicals\n\n# High Thermal Conductivity Epoxy, Encapsulating &amp; Potting Compound\n\n834HTC is a 2-part, black, rigid, flame-retardant thermal epoxy that provides extreme environmental, mechanical and physical protection for printed circuit boards and electronic assemblies.\n\nThis epoxy resin is designed for applications where thermal management and self-extinguishing are critical. It also provides excellent electrical insulation and protects components from static discharge, vibration, abrasion, thermal shock, environmental humidity, salt water, fungus, and many harsh chemicals.\n\n# Features &amp; Benefits\n\n- Certified UL 746A (File# E334302)\n- Flame-retardant—UL 94V-0 approved\n- Low CTE\n- Low exotherm\n- High compressive and tensile strength\n- Excellent adhesion to a wide variety of substrates including metals, composites, glass, ceramics, and many plastics\n- Excellent electrical insulating characteristics\n- Low shrinkage and high dimensional stability\n- Non-halogenated flame-retardant fillers\n- Solvent-free\n\n# Cure Instructions\n\nAllow to cure at room temperature for 24 hours, or cure in an oven at one of these time/temperature options:\n\n|  Temperature | 65 °C | 80 °C | 100 °C  |\n| --- | --- | --- | --- |\n|  Time | 2 h | 1 h | 30 min  |\n\n![img-0.jpeg](img-0.jpeg)\n\n# Available Packaging\n\n|  Part # | Packaging | Net Vol. | Net Wt.  |\n| --- | --- | --- | --- |\n|  834HTC-900ML | 2 Can kit | 900 mL | 1.53 kg  |\n|  834HTC-4.25L | 2 Can kit | 4.25 L | 7.25 kg  |\n\n# Storage and Handling\n\nStore between 16 and 27 °C in a dry area, away from sunlight (see SDS). Storage below 16 °C can result in crystallization.\n\nMG Chemicals 1210 Corporate Drive Burlington, Ontario, Canada L7L 5R6 ISO 9001:2015 Quality Management System SAI Global File: 004008\n\nsupport@mgchemicals.com North America +(1) 800-340-0772 International +(1) 905-331-1396 Europe +44 1663 362888 23 January 2026 / Ver. 6.4",
      "images": [
        {
          "id": "img-0.jpeg",
          "top_left_x": 420,
          "top_left_y": 148,
          "bottom_right_x": 748,
          "bottom_right_y": 393,
          "image_base64": null,
          "image_annotation": null
        }
      ],
      "dimensions": {
        "dpi": 93,
        "height": 1023,
        "width": 791
      },
      "tables": [],
      "hyperlinks": [
        "https://mgchemicals.com/products/potting-compounds/epoxy-potting/thermal-epoxy/",
        "https://mgchemicals.com"
      ],
      "header": null,
      "footer": null
    },
    {
      "index": 1,
      "markdown": "834HTC\n\nMG Chemicals\n\nLiquid Properties\n\n|  Chemistry | Epoxy | —  |\n| --- | --- | --- |\n|  Density | 1.7 g/mL (Mixed) | ASTM D1475  |\n|   |  1.9 g/mL (A)  |   |\n|   |  0.9 g/mL (B)  |   |\n|  Viscosity @ 25 °C | 10 000 cP (Mixed) | Brookfield Engineering labs Inc.  |\n|   |  56 000 cP (A) | IPCTM-65- Method 2.4.24.4  |\n|   |  24 cP (B)  |   |\n|  Mix Ratio | 5:1 (Volume) | —  |\n|   |  10:1 (Weight)  |   |\n|  Working Time a | 1.5 h | —  |\n|  Shrinkage | 1.0% | Calculated  |\n|  Shelf Life | 5 y | —  |\n\naBased on 100 g sample. Varies by volume and geometry.\n\nCured Properties\n\n|  Flame Retardancy | UL 94V-0 | —  |\n| --- | --- | --- |\n|  Color | Black | —  |\n|  Density | 1.7 g/mL | Hydrostatic Weighing  |\n|  Service Temperature Range | -50–150 °C | —  |\n|  Intermittent Temperature | -55–165 °C | —  |\n|  Thermal Conductivity @ 25 °C | 0.9 W/(m·K) | ASTM E1461  |\n|  Specific Heat Capacity @ 25 °C | 1.3 J/(g·K) |   |\n|  Thermal Diffusivity @ 25 °C | 0.4 mm²/s |   |\n|  Glass Transition Temperature (Tg) | 117 °C | ASTM E1545  |\n|  Coefficient of Thermal Expansion (CTE) | 34 ppm/°C (Prior Tg) | ASTM E831  |\n|   |  116 ppm/°C (After Tg) |   |\n|  Hardness | 91 D | ASTM D2240  |\n|  Tensile Strength | 22 N/mm² | ASTM D638  |\n|  Compressive Strength | 123 N/mm² | ASTM D695  |\n\nMG Chemicals 1210 Corporate Drive Burlington, Ontario, Canada L7L 5R6 ISO 9001:2015 Quality Management System SAI Global File: 004008\n\nsupport@mgchemicals.com North America +(1) 800-340-0772 International +(1) 905-331-1396 Europe +44 1663 362888 23 January 2026 / Ver. 6.4",
      "images": [],
      "dimensions": {
        "dpi": 93,
        "height": 1023,
        "width": 791
      },
      "tables": [],
      "hyperlinks": [
        "https://mgchemicals.com/products/potting-compounds/epoxy-potting/thermal-epoxy/",
        "https://mgchemicals.com"
      ],
      "header": null,
      "footer": null
    },
    {
      "index": 2,
      "markdown": "834HTC\n\nMG Chemicals\n\nCured Properties Continued\n\n|  Lap Shear | 6.7 N/mm² (Stainless Steel) | ASTM D1002  |\n| --- | --- | --- |\n|   |  4.7 N/mm² (Aluminum) |   |\n|   |  1.9 N/mm² (ABS) |   |\n|   |  1.2 N/mm² (PC) |   |\n|  Resistivity | 3.0 x 10¹³ Ω·cm | ASTM D257  |\n|  Breakdown Voltage @ 3.175 mm | 43 100 V | ASTM D149  |\n|  Dielectric Strength @ 3.175 mm | 345 V/mil |   |\n|  Dielectric Constant @ 1 MHz | 3.9 | ASTM D150  |\n|  Dissipation Factor @ 1 MHz | 0.02 |   |\n|  Comparative Tracking Index (CTI) | 600 V | ASTM D3638  |\n|  Chemical Absorption | 10 % (Acetone) | —  |\n|  Weight Gain, 30 days @ 25 °C | 6 % (Ethyl Acetate) |   |\n|   | 4 % (IPA) |   |\n|   | 0.8 % (Toluene) |   |\n|   | 0.7 % (Sulphuric Acid 3%) |   |\n|   | 4 % (Sulphuric Acid 30%) |   |\n|   | 0.1 % (10% NaOH) |   |\n|   | 0.2 % (10% NaCl) |   |\n|   | 0.2 % (Water) |   |\n|   | 0.1 % (Transmission Oil) |   |\n|   | 0 % (Transformer Oil) |   |\n|   | 1 % (Gasoline) |   |\n|  Weight Loss @ 155 °C (600 hrs) | 2.0 % | —  |\n\nMG Chemicals 1210 Corporate Drive Burlington, Ontario, Canada L7L 5R6 ISO 9001:2015 Quality Management System SAI Global File: 004008\n\nsupport@mgchemicals.com North America +(1) 800-340-0772 International +(1) 905-331-1396 Europe +44 1663 362888 23 January 2026 / Ver. 6.4",
      "images": [],
      "dimensions": {
        "dpi": 93,
        "height": 1023,
        "width": 791
      },
      "tables": [],
      "hyperlinks": [
        "https://mgchemicals.com/products/potting-compounds/epoxy-potting/thermal-epoxy/",
        "https://mgchemicals.com"
      ],
      "header": null,
      "footer": null
    },
    {
      "index": 3,
      "markdown": "834HTC\n\nMG Chemicals\n\n# Application Instructions\n\nRead the product SDS and Application Guide for more detailed instructions before using this product.\n\n# Recommended Preparation\n\nClean the substrate with 824 99.9% Isopropyl Alcohol, so the surface is free of oils, dust, and other residues.\n\n# Mixing\n\n1. Scrape settled material free from the bottom and sides of the part A container; stir the contents until homogenous. Use a paint shaker if available.\n2. Measure 5 parts by volume of the part A and pour into the mixing container. Ensure all contents are transferred by scraping the container.\n3. Measure 1 part by volume of the part B and pour into the mixing container. Ensure all contents are transferred by scraping the container.\n4. Thoroughly and gently mix parts A and B together. Avoid introducing air bubbles.\n5. To de-air, let sit for 15 minutes or put in a vacuum chamber at 25 inHg for 2 minutes.\n6. If bubbles are present at the top, break them gently with the mixing paddle.\n7. Pour the mixture into a container holding the components to be protected.\n8. Close the part A and B containers tightly between uses to prevent skinning.\n\nIf crystallization/solidification occurs, reconstitute the product by warming to between 55 and 65 °C until it becomes fully re-liquified. Let the material cool to room temperature before mixing, to prevent flash cure.\n\nMixing &gt;1 kg at a time decreases working time and can lead to a flash cure. Limit the size of hand-mixed batches. For large production volumes, contact MG Chemicals Technical Support for assistance.\n\nDisclaimer: This information is believed to be accurate. It is intended for professional end-users who have the skills required to evaluate and use the data properly. M.G. Chemicals Ltd. does not guarantee the accuracy of the data and assumes no liability in connection with damages incurred while using it.\n\nMG Chemicals 1210 Corporate Drive Burlington, Ontario, Canada L7L 5R6 ISO 9001:2015 Quality Management System SAI Global File: 004008 support@mgchemicals.com North America +(1) 800-340-0772 International +(1) 905-331-1396 Europe +44 1663 362888 23 January 2026 / Ver. 6.4",
      "images": [],
      "dimensions": {
        "dpi": 93,
        "height": 1023,
        "width": 791
      },
      "tables": [],
      "hyperlinks": [
        "https://mgchemicals.com/products/potting-compounds/epoxy-potting/thermal-epoxy/",
        "https://mgchemicals.com"
      ],
      "header": null,
      "footer": null
    }
  ],
  "model": "mistral-ocr-latest",
  "usage_info": {
    "pages_processed": 4,
    "doc_size_bytes": 303346
  },
  "document_annotation": null
}

File: data/tds-cache/mg-chemicals-8810.mistral.json
{
  "pages": [
    {
      "index": 0,
      "markdown": "8810\n\nMG Chemicals\n\n# Black Rigid Urethane\n\n8810 urethane resin is a black, tough, 2-part potting compound. It features a low mixed viscosity and excellent moisture resistance. In addition, this rigid urethane potting compound adheres strongly to a wide variety of substrates, including metals, composites, glass, ceramics, and many plastics.\n\nThis 2-part polyurethane resin offers exceptional physical protection and is designed for potting and encapsulating intricate electronic components and cable jointing boxes.\n\n# Features &amp; Benefits\n\n- 2:1 mix ratio\n- 45 minute working time\n- 24 hour cure at room temperature\n- Constant service temperature of -50 to 120 °C\n- Low exotherm\n- Excellent dielectric properties\n\n# Cure Instructions\n\nAllow to cure at room temperature for 24 hours, or cure in an oven at one of these time/temperature options:\n\n- Temperature: 65 °C, 80 °C\n- Time: 1 h, 45 min\n\nMoisture contamination can create large bubbles and a lumpy appearance. For consistent curing results, ensure that part A is dry before use and the mixture is kept dry during cure. If moisture contamination of part A is suspected, follow the steps below:\n\n1. Pre-heat part A at 65 °C for 2 hours. Mix the heated resin with the appropriate amount of hardener (do not allow the resin to cool as this may create condensation that wets the resin).\n2. Mix the 2 components together and cure in an enclosure that has a constant stream of nitrogen gas flowing through to keep the environment dry.\n\n![img-0.jpeg](img-0.jpeg)\n\n# Available Packaging\n\n|  Part # | Packaging | Net Vol. | Net Wt.  |\n| --- | --- | --- | --- |\n|  8810-375ML | 2 Bottle kit | 375 mL | 428 g  |\n|  8810-2.55L | 3 Can kit | 2.55 L | 2.91 kg  |\n|  8810-60L | 3 Pail kit | 60 L | 68.6 kg  |\n\n# Storage and Handling\n\nStore between 16 and 27 °C in a dry area, away from sunlight (see SDS). Minimize the time that the container is kept opened and purge with nitrogen before closing if the material is not used up at once.\n\nMG Chemicals 1210 Corporate Drive Burlington, Ontario, Canada L7L 5R6 ISO 9001:2015 Quality Management System SAI Global File: 004008\n\nsupport@mgchemicals.com North America +(1) 800-340-0772 International +(1) 905-331-1396 Europe +44 1663 362888 23 January 2026 / Ver. 5.2",
      "images": [
        {
          "id": "img-0.jpeg",
          "top_left_x": 428,
          "top_left_y": 156,
          "bottom_right_x": 699,
          "bottom_right_y": 425,
          "image_base64": null,
          "image_annotation": null
        }
      ],
      "dimensions": {
        "dpi": 93,
        "height": 1023,
        "width": 791
      },
      "tables": [],
      "hyperlinks": [
        "https://mgchemicals.com/products/potting-compounds/polyurethane-resins/urethane-resin/",
        "https://mgchemicals.com"
      ],
      "header": null,
      "footer": null
    },
    {
      "index": 1,
      "markdown": "8810\n\nMG Chemicals\n\n# Liquid Properties\n\n|  Chemistry | Polyurethane | —  |\n| --- | --- | --- |\n|  Density | 1.1 g/mL (Mixed) | ASTM D1475  |\n|   |  1.1 g/mL (A)  |   |\n|   |  1.2 g/mL (B)  |   |\n|  Viscosity @ 25 °C | 317 cP (Mixed) | Brookfield Engineering labs Inc.\nIPCTM-65- Method 2.4.24.4  |\n|   |  320 cP (A)  |   |\n|   |  220 cP (B)  |   |\n|  Mix Ratio | 2:1 (Volume) | —  |\n|   |  1.7:1 (Weight)  |   |\n|  Working Time a | 45 min | —  |\n|  Shrinkage | 1.5% | Calculated  |\n|  Shelf Life | 2 y | —  |\n\naBased on 100 g sample. Varies by volume and geometry.\n\n# Cured Properties\n\n|  Flame Retardancy | No | —  |\n| --- | --- | --- |\n|  Color | Black | —  |\n|  Density | 1.2 g/mL | Hydrostatic Weighing  |\n|  Service Temperature Range | -50–120 °C | —  |\n|  Intermittent Temperature | 130 °C | —  |\n|  Thermal Conductivity @ 25 °C | 0.3 W/(m·K) | ASTM E1461  |\n|  Specific Heat Capacity @ 25 °C | 1.7 J/(g·K) |   |\n|  Thermal Diffusivity @ 25 °C | 0.1 mm²/s |   |\n|  Glass Transition Temperature (T_{g}) | 44 °C | ASTM E1545  |\n|  Coefficient of Thermal Expansion (CTE) | 83 ppm/°C (Prior T_{g}) | ASTM E831  |\n|   |  210 ppm/°C (After T_{g}) |   |\n|  Hardness | 80 D | ASTM D2240  |\n|  Tensile Strength | 10 N/mm² | ASTM D638  |\n|  Compressive Strength | 253 N/mm² | ASTM D695  |\n\nMG Chemicals 1210 Corporate Drive Burlington, Ontario, Canada L7L 5R6 ISO 9001:2015 Quality Management System SAI Global File: 004008\n\nsupport@mgchemicals.com North America +(1) 800-340-0772 International +(1) 905-331-1396 Europe +44 1663 362888 23 January 2026 / Ver. 5.2",
      "images": [],
      "dimensions": {
        "dpi": 93,
        "height": 1023,
        "width": 791
      },
      "tables": [],
      "hyperlinks": [
        "https://mgchemicals.com/products/potting-compounds/polyurethane-resins/urethane-resin/",
        "https://mgchemicals.com"
      ],
      "header": null,
      "footer": null
    },
    {
      "index": 2,
      "markdown": "8810\n\nMG Chemicals\n\nCured Properties Continued\n\n|  Lap Shear | 4.9 N/mm² (Stainless Steel) | ASTM D1002  |\n| --- | --- | --- |\n|   |  7.5 N/mm² (Aluminum) |   |\n|   |  4.0 N/mm² (ABS) |   |\n|   |  4.2 N/mm² (PC) |   |\n|  Resistivity | 1.9 x 10¹³ Ω·cm | ASTM D257  |\n|  Breakdown Voltage @ 3.175 mm | 50 900 V | ASTM D149  |\n|  Dielectric Strength @ 3.175 mm | 410 V/mil |   |\n|  Dielectric Constant @ 1 MHz | 3.6 | ASTM D150  |\n|  Dissipation Factor @ 1 MHz | 0.2 |   |\n|  Chemical Absorption | 0.8 % (IPA) | —  |\n|  Weight Gain, 30 days @ 25 °C | 1 % (Sulphuric Acid 3%) |   |\n|   |  3 % (Acetic Acid) |   |\n|   |  0.4 % (10% NaOH) |   |\n|   |  0.3 % (10% NaCl) |   |\n|   |  1 % (Water) |   |\n|   |  0 % (Transmission Oil) |   |\n|   |  0 % (Transformer Oil) |   |\n|   |  0.4 % (Gasoline) |   |\n|  Weight Loss @ 155 °C (600 hrs) | 2.4 % | —  |\n|  Water Absorptionᵃ @ 1 week | 0.0% (water), 0.08% (10% salt water) | —  |\n|  @ 2 weeks | 0.1% (water), 0.3% (10% salt water) |   |\n|  @ 4 weeks | 1.4% (water), 0.5% (10% salt water) |   |\n\nᵃSample size: 12.8 mm width, 12.5 mm thickness, and 4.8 g. Cured 1 hour @ 65 °C.\n\nMG Chemicals 1210 Corporate Drive Burlington, Ontario, Canada L7L 5R6 ISO 9001:2015 Quality Management System SAI Global File: 004008\n\nsupport@mgchemicals.com North America +(1) 800-340-0772 International +(1) 905-331-1396 Europe +44 1663 362888 23 January 2026 / Ver. 5.2",
      "images": [],
      "dimensions": {
        "dpi": 93,
        "height": 1023,
        "width": 791
      },
      "tables": [],
      "hyperlinks": [
        "https://mgchemicals.com/products/potting-compounds/polyurethane-resins/urethane-resin/",
        "https://mgchemicals.com"
      ],
      "header": null,
      "footer": null
    },
    {
      "index": 3,
      "markdown": "8810\n\nMG Chemicals\n\n# Application Instructions\n\nRead the product SDS and Application Guide for more detailed instructions before using this product.\n\n# Recommended Preparation\n\nClean the substrate with 824 99.9% Isopropyl Alcohol, so the surface is free of oils, dust, and other residues.\n\n# Mixing\n\n1. (Optional) Pre-heat part A to improve surface quality.\n2. Scrape settled material free from the bottom and sides of the part A container; stir the contents until homogenous.\n3. Measure 2 parts by volume of the pre-stirred part A, and pour into the mixing container. Ensure all contents are transferred by scraping the container.\n4. Measure 1 part by volume of the part B, and pour into the mixing container. Ensure all contents are transferred by scraping the container\n5. Thoroughly mix parts A and B together.\n6. (Optional) Put in a vacuum chamber at 25 inHg.\n7. Pour the mixture into a container holding the components to be protected.\n8. Blanket both parts with nitrogen if the material is not used up to prevent moisture.\n9. Close the part A and B containers tightly between uses.\n\nMixing &gt;500 g at a time decreases working time and can lead to a flash cure. Limit the size of hand-mixed batches. For large production volumes, contact MG Chemicals Technical Support for assistance.\n\nDisclaimer: This information is believed to be accurate. It is intended for professional end-users who have the skills required to evaluate and use the data properly. M.G. Chemicals Ltd. does not guarantee the accuracy of the data and assumes no liability in connection with damages incurred while using it.\n\nMG Chemicals 1210 Corporate Drive Burlington, Ontario, Canada L7L 5R6 ISO 9001:2015 Quality Management System SAI Global File: 004008 support@mgchemicals.com North America +(1) 800-340-0772 International +(1) 905-331-1396 Europe +44 1663 362888 23 January 2026 / Ver. 5.2",
      "images": [],
      "dimensions": {
        "dpi": 93,
        "height": 1023,
        "width": 791
      },
      "tables": [],
      "hyperlinks": [
        "https://mgchemicals.com/products/potting-compounds/polyurethane-resins/urethane-resin/",
        "https://mgchemicals.com"
      ],
      "header": null,
      "footer": null
    }
  ],
  "model": "mistral-ocr-latest",
  "usage_info": {
    "pages_processed": 4,
    "doc_size_bytes": 260741
  },
  "document_annotation": null
}

File: data/tds-cache/mg-chemicals-8820.mistral.json
{
  "pages": [
    {
      "index": 0,
      "markdown": "8820\n\nMG Chemicals\n\n# High Temperature Rigid Urethane\n\n8820 is a black, tough, high temperature, two-part polyurethane potting compound. It has a low mixed viscosity and properties similar to epoxy compounds, but with exceptional low temperature stability. As well, it adheres strongly to a wide variety of substrates, including metals, composites, glass, ceramics, and many plastics.\n\n8820 offers exceptional physical protection, a high continuous operating temperature, and superior protection from acids, bases, and many organic solvents.\n\n# Features &amp; Benefits\n\n- 2:1 mix ratio\n- 15 minute working time\n- 48 hour cure at room temperature\n- Constant service temperature of -50 to 150 °C\n- Low exotherm\n- Excellent dielectric properties\n\n# Cure Instructions\n\nAllow to cure at room temperature for 48 hours, or cure in an oven at one of these time/temperature options:\n\n- Temperature: 65 °C, 80 °C\n- Time: 2 h, 1.5 h\n\nMoisture contamination can create large bubbles and a lumpy appearance. For consistent curing results, ensure that part A is dry before use and the mixture is kept dry during cure. If moisture contamination of part A is suspected, follow the steps below:\n\n1. Pre-heat part A at 65 °C for 2 hours. Mix the heated resin with the appropriate amount of hardener (do not allow the resin to cool as this may create condensation that wets the resin).\n2. Mix the 2 components together and cure in an enclosure that has a constant stream of nitrogen gas flowing through to keep the environment dry.\n\n![img-0.jpeg](img-0.jpeg)\n\n# Available Packaging\n\n|  Part # | Packaging | Net Vol. | Net Wt.  |\n| --- | --- | --- | --- |\n|  8820-2.55L | 3 Can kit | 2.55 L | 3 kg  |\n|  8820-60L | 3 Pail kit | 60 L | 70.6 kg  |\n\n# Storage and Handling\n\nStore between 16 and 27 °C in a dry area, away from sunlight (see SDS). Minimize the time that the container is kept opened and purge with nitrogen before closing if the material is not used up at once.\n\nMG Chemicals 1210 Corporate Drive Burlington, Ontario, Canada L7L 5R6 ISO 9001:2015 Quality Management System SAI Global File: 004008\n\nsupport@mgchemicals.com North America +(1) 800-340-0772 International +(1) 905-331-1396 Europe +44 1663 362888 23 January 2026 / Ver. 5.3",
      "images": [
        {
          "id": "img-0.jpeg",
          "top_left_x": 423,
          "top_left_y": 142,
          "bottom_right_x": 710,
          "bottom_right_y": 413,
          "image_base64": null,
          "image_annotation": null
        }
      ],
      "dimensions": {
        "dpi": 93,
        "height": 1023,
        "width": 791
      },
      "tables": [],
      "hyperlinks": [
        "https://mgchemicals.com/products/potting-compounds/polyurethane-resins/black-potting-compound/",
        "https://mgchemicals.com"
      ],
      "header": null,
      "footer": null
    },
    {
      "index": 1,
      "markdown": "8820\n\nMG Chemicals\n\n# Liquid Properties\n\n|  Chemistry | Polyurethane | —  |\n| --- | --- | --- |\n|  Density | 1.2 g/mL (Mixed) | ASTM D1475  |\n|   |  1.2 g/mL (A)  |   |\n|   |  1.2 g/mL (B)  |   |\n|  Viscosity @ 25 °C | 3 820 cP (Mixed) | Brookfield Engineering labs Inc.\nIPCTM-65- Method 2.4.24.4  |\n|   |  10 700 cP (A)  |   |\n|   |  250 cP (B)  |   |\n|  Mix Ratio | 2:1 (Volume) | —  |\n|   |  1.85:1 (Weight)  |   |\n|  Working Time a | 15 min | —  |\n|  Shrinkage | 5.7% | Calculated  |\n|  Shelf Life | 2 y | —  |\n\n${}^{a}$ Based on 100 g sample. Varies by volume and geometry.\n\n# Cured Properties\n\n|  Flame Retardancy | No | —  |\n| --- | --- | --- |\n|  Color | Black | —  |\n|  Density | 1.2 g/mL | Hydrostatic Weighing  |\n|  Service Temperature Range | -50–150 °C | —  |\n|  Intermittent Temperature | 175 °C | —  |\n|  Thermal Conductivity @ 25 °C | 0.3 W/(m·K) | ASTM E1461  |\n|  Specific Heat Capacity @ 25 °C | 1.4 J/(g·K) |   |\n|  Thermal Diffusivity @ 25 °C | 0.2 mm²/s |   |\n|  Glass Transition Temperature (T_{g}) | 44 °C | ASTM E1545  |\n|  Coefficient of Thermal Expansion (CTE) | 94 ppm/°C (Prior T_{g}) | ASTM E831  |\n|   |  195 ppm/°C (After T_{g}) |   |\n|  Hardness | 73 D | ASTM D2240  |\n|  Tensile Strength | 38 N/mm² | ASTM D638  |\n|  Compressive Strength | 295 N/mm² | ASTM D695  |\n\nMG Chemicals 1210 Corporate Drive Burlington, Ontario, Canada L7L 5R6 ISO 9001:2015 Quality Management System SAI Global File: 004008\n\nsupport@mgchemicals.com North America +(1) 800-340-0772 International +(1) 905-331-1396 Europe +44 1663 362888 23 January 2026 / Ver. 5.3",
      "images": [],
      "dimensions": {
        "dpi": 93,
        "height": 1023,
        "width": 791
      },
      "tables": [],
      "hyperlinks": [
        "https://mgchemicals.com/products/potting-compounds/polyurethane-resins/black-potting-compound/",
        "https://mgchemicals.com"
      ],
      "header": null,
      "footer": null
    },
    {
      "index": 2,
      "markdown": "8820\n\nMG Chemicals\n\nCured Properties Continued\n\n|  Lap Shear | 13 N/mm² (Stainless Steel) | ASTM D1002  |\n| --- | --- | --- |\n|   |  12 N/mm² (Aluminum) |   |\n|   |  3.7 N/mm² (ABS) |   |\n|   |  4.9 N/mm² (PC) |   |\n|  Resistivity | 1.4 x 10¹³ Ω·cm | ASTM D257  |\n|  Breakdown Voltage @ 3.175 mm | 47 300 V | ASTM D149  |\n|  Dielectric Strength @ 3.175 mm | 480 V/mil |   |\n|  Dielectric Constant @ 1 MHz | 3.1 | ASTM D150  |\n|  Dissipation Factor @ 1 MHz | 0.1 |   |\n|  Chemical Absorption | 1 % (IPA) | —  |\n|  Weight Gain, 30 days @ 25 °C | 12 % (Toluene) |   |\n|   |  0.7 % (Sulphuric Acid 3%) |   |\n|   |  0.5 % (Acetic Acid) |   |\n|   |  0.3 % (10% NaOH) |   |\n|   |  0.3 % (10% NaCl) |   |\n|   |  0.4 % (Water) |   |\n|   |  0 % (Transmission Oil) |   |\n|   |  0 % (Transformer Oil) |   |\n|   |  0.4 % (Gasoline) |   |\n|  Weight Loss @ 155 °C (600 hrs) | 39.8 % | —  |\n|  Water Absorptionᵇ @ 1 week | 0.1% (water), 0.05% (10% salt water) | —  |\n|  @ 2 weeks | 0.4% (water), 0.2% (10% salt water) |   |\n|  @ 4 weeks | 0.7% (water), 0.5% (10% salt water) |   |\n\nᵃSample size: 12.8 mm width, 12.5 mm thickness, and 4.8 g. Cured 1 hour @ 65 °C.\n\nMG Chemicals 1210 Corporate Drive Burlington, Ontario, Canada L7L 5R6 ISO 9001:2015 Quality Management System SAI Global File: 004008\n\nsupport@mgchemicals.com North America +(1) 800-340-0772 International +(1) 905-331-1396 Europe +44 1663 362888 23 January 2026 / Ver. 5.3",
      "images": [],
      "dimensions": {
        "dpi": 93,
        "height": 1023,
        "width": 791
      },
      "tables": [],
      "hyperlinks": [
        "https://mgchemicals.com/products/potting-compounds/polyurethane-resins/black-potting-compound/",
        "https://mgchemicals.com"
      ],
      "header": null,
      "footer": null
    },
    {
      "index": 3,
      "markdown": "8820\n\nMG Chemicals\n\n# Application Instructions\n\nRead the product SDS and Application Guide for more detailed instructions before using this product.\n\n# Recommended Preparation\n\nClean the substrate with 824 99.9% Isopropyl Alcohol, so the surface is free of oils, dust, and other residues.\n\n# Mixing\n\n1. (Optional) Pre-heat part A to improve surface quality.\n2. Scrape settled material free from the bottom and sides of the part A container; stir the contents until homogenous.\n3. Measure 2 parts by volume of the pre-stirred part A, and pour into the mixing container. Ensure all contents are transferred by scraping the container.\n4. Measure 1 part by volume of the part B, and pour into the mixing container. Ensure all contents are transferred by scraping the container\n5. Thoroughly mix parts A and B together.\n6. (Optional) Put in a vacuum chamber at 25 inHg.\n7. Pour the mixture into a container holding the components to be protected.\n8. Blanket both parts with nitrogen if the material is not used up to prevent moisture.\n9. Close the part A and B containers tightly between uses.\n\nMixing &gt;500 g at a time decreases working time and can lead to a flash cure. Limit the size of hand-mixed batches. For large production volumes, contact MG Chemicals Technical Support for assistance.\n\nDisclaimer: This information is believed to be accurate. It is intended for professional end-users who have the skills required to evaluate and use the data properly. M.G. Chemicals Ltd. does not guarantee the accuracy of the data and assumes no liability in connection with damages incurred while using it.\n\nMG Chemicals 1210 Corporate Drive Burlington, Ontario, Canada L7L 5R6 ISO 9001:2015 Quality Management System SAI Global File: 004008 support@mgchemicals.com North America +(1) 800-340-0772 International +(1) 905-331-1396 Europe +44 1663 362888 23 January 2026 / Ver. 5.3",
      "images": [],
      "dimensions": {
        "dpi": 93,
        "height": 1023,
        "width": 791
      },
      "tables": [],
      "hyperlinks": [
        "https://mgchemicals.com/products/potting-compounds/polyurethane-resins/black-potting-compound/",
        "https://mgchemicals.com"
      ],
      "header": null,
      "footer": null
    }
  ],
  "model": "mistral-ocr-latest",
  "usage_info": {
    "pages_processed": 4,
    "doc_size_bytes": 242943
  },
  "document_annotation": null
}
