Repository: vineetpadia/glueguy

# Glueguy Lab

Spreadsheet-style adhesive selector plus a larger McMaster-derived engineering reference library.

## Run locally

```bash
python3 -m http.server 4317 --bind 0.0.0.0
```

Open `http://127.0.0.1:4317/` on the host, or from another machine on the same LAN/VPN open `http://<host-ip>:4317/`.

## Catalog pipeline

1. Crawl McMaster glue families into raw JSON.

```bash
python scripts/mcmaster_glue_pipeline.py --max-pages 220 --output data/mcmaster-glues.json
```

2. Enrich the representative McMaster part page for each family into a reusable detail cache.

```bash
python scripts/enrich_mcmaster_product_details.py
```

File: data/tds-cache/threebond-tb1121.mistral.json
{
  "pages": [
    {
      "index": 0,
      "markdown": "ThreeBond\n\n# Three Bond International, Inc.\nTechnical Data Sheet\n\n# TB1121 – LIQUID GASKET\n\n## Information\n\nTB1121 is a non-solvent, non-dry, gray liquid gasket, which is developed for sealing of machine joints.\n\n## Typical Properties\n\n### 1. Uncured State\n\n|  Property | Units | Value  |\n| --- | --- | --- |\n|  Appearance | - | Gray Paste  |\n|  Viscosity | Pa·s (P) | 300 (3000)  |\n|  Specific gravity | - | 1.45  |\n|  Heating Residue | % | 100  |\n\n### 2. Cured Material\n\n|  Property |   | Units | Value  |\n| --- | --- | --- | --- |\n|  Pressure Resistance | 25°C | MPa (kgf/cm²) | 9.0 (90)  |\n|   |  80°C |   | 7.0 (70)  |\n|   |  150°C |   | 6.5 (65)  |\n|  Oil Resistance | Water (95°C) | % | -5.5  |\n|   |  Gasoline (45-50°C) |   | -4.4  |\n|   |  Engine oil (100°C) |   | +1.7  |\n|   |  Gear oil (100°C) |   | -1.4  |\n|  Serviceable Temperature |   | °C | -40 ~ 130  |\n\nThese are typical results and not specifications\n\nRev: 0.0\nIssued Date: 10/4/02\nDocument Control Number: 3-TB-20-01003",
      "images": [],
      "dimensions": {
        "dpi": 93,
        "height": 1023,
        "width": 791
      },
      "tables": [],
      "hyperlinks": [],
      "header": null,
      "footer": null
    }
  ],
  "model": "mistral-ocr-latest",
  "usage_info": {
    "pages_processed": 1,
    "doc_size_bytes": 25584
  },
  "document_annotation": null
}

File: data/tds-cache/threebond-tb1152c.mistral.json
{
  "pages": [
    {
      "index": 0,
      "markdown": "TB1152C\n\nThreeBond\n\nDec. 4, 2009\n\nThreeBond Co., Ltd.\n\n# Technical Data\n\nThreeBond 1152C\n\nOne-part heat-curing olefin-based sealant\n\n## 1. Outline\n\nThreeBond 1152C is a one-part heat-curing olefin-based sealant developed for the purpose of gas sealing of fuel batteries. It is flexible and excels in gas barrier property and chemical resistance.\n\nIt is suitable particularly for use as FIPG (Formed In Place Gasket).\n\nHereinafter, ThreeBond is abbreviated to TB.\n\n## 2. Features\n\n(1) Heat-curing olefin-based resin having excellent gas barrier property and low moisture permeability. Its hydrogen gas barrier property is approx. 20 times higher than that of general silicone-based sealants, and its moisture permeability is approx. 1/100 of that of the said sealants.\n\n(2) Excellent resistance to moisture, acids, coolants and methanol\n\n## 3. Uses\n\n(1) Usable for gas sealing of fuel batteries\n\n(2) Usable for sealing from water, coolants and methanol\n\n## 4. Properties\n\nTable 1 Properties of TB1152C\n\n|   | Item | Unit | Results | Test method | Remarks  |\n| --- | --- | --- | --- | --- | --- |\n|  Properties | Appearance | - | Milky white | 3TS-201-02 | -  |\n|   |  Viscosity | Pa·s | 650 | 3TS-210-10 | 25°C, Shear rate 1.0 (1/s)  |\n|   |  Specific gravity | - | 0.97 | 3TS-213-02 | 25°C  |\n\nAD2009078",
      "images": [],
      "dimensions": {
        "dpi": 87,
        "height": 1018,
        "width": 720
      },
      "tables": [],
      "hyperlinks": [],
      "header": null,
      "footer": null
    },
    {
      "index": 1,
      "markdown": "TB1152C\n\n# 5. Characteristics of cured sealant\n\n## 5.1 Characteristics of cured sealant\n\nTable 2 Characteristics of TB1152C after curing\n\n|   | Item | Unit | Results | Test method | Remarks  |\n| --- | --- | --- | --- | --- | --- |\n|  Characteristics | Hardness | - | A30 | 3TS-215-01 | -  |\n|   |  Tensile strength | MPa | 2.6 | 3TS-320-01 | -  |\n|   |  Elongation | % | 280 | 3TS-320-01 | -  |\n|   |  H_{2} gas permeability constant | Mol·m/m^{2}·s·Pa | 7.6×10^{-15} | JIS K 7126 | -  |\n|   |  Moisture permeability (1 mm thick) | g/m^{2}·24h | 5.56 | JIS Z 0208 (Dish Method) | (40°C,95%RH) for 24hrs  |\n|   |  Glass transition point | °C | -77 | 3TS-501-04 | DMA method, 1 Hz, E\" peak  |\n|   |  Linear expansion coefficient | /°C | 202×10^{-6} | 3TS-501-05 | 0°C -100°C  |\n\n* The sealant was cured in a hot-air drying oven at 100°C for 90 minutes.\n\n## 5.2 Electrical characteristics of cured resin\n\nTable-3 Electrical characteristics of TB1152C after curing\n\n|  Item |   | Unit | Results | Test method | Remarks  |\n| --- | --- | --- | --- | --- | --- |\n|  Volume resistivity |   | Ω·m | 4.3×10^{12} | 3TS-401-01 | *  |\n|  Surface resistivity |   | Ω | 4.0×10^{14} | 3TS-402-01 | *  |\n|  Dielectric constant | 1 KHz | - | 2.7 | 3TS-405-01 | *  |\n|   |  1 MHz | - | 2.7 | 3TS-405-01 | *  |\n|  Dielectric loss tangent | 1 KHz | - | 0.004 | 3TS-405-01 | *  |\n|   |  1 MHz | - | 0.004 | 3TS-405-01 | *  |\n|  Dielectric breakdown strength |   | kV/mm | 9 | 3TS-406-02 | *  |\n\n* Curing conditions: Test pieces for measurement of electrical characteristics, hot-air drying oven at 100°C for 90 minutes\n\nAD2009078",
      "images": [],
      "dimensions": {
        "dpi": 87,
        "height": 1018,
        "width": 720
      },
      "tables": [],
      "hyperlinks": [],
      "header": null,
      "footer": null
    },
    {
      "index": 2,
      "markdown": "TB1152C\n\n# 6. Durability\n\nTable 4 Durability of TB1152C\n\n|   | Item | Unit | Results | Test method | Remarks  |\n| --- | --- | --- | --- | --- | --- |\n|  Durability characteristics | Moisture resistance  |   |   |   |   |\n|   |  Hardness | - | A32 | 3TS-215-01 | Exposure conditions: (85°C,85%RH) for 500hrs  |\n|   |  Tensile strength | MPa | 3.0 | 3TS-320-01  |   |\n|   |  Elongation | % | 340 | 3TS-320-01  |   |\n|   |  Acid resistance  |   |   |   |   |\n|   |  Hardness | - | A34 | 3TS-215-01 | Immersion conditions; pH=1, aqueous solution of H₂SO₄ 100°C for 500 hrs  |\n|   |  Tensile strength | MPa | 3.0 | 3TS-320-01  |   |\n|   |  Elongation | % | 285 | 3TS-320-01  |   |\n|   |  Coolant resistance  |   |   |   |   |\n|   |  Hardness | - | A33 | 3TS-215-01 | Immersion conditions; 50% aqueous solution of ethylene glycol 100°C for 500 hrs  |\n|   |  Tensile strength | MPa | 2.6 | 3TS-320-01  |   |\n|   |  Elongation | % | 295 | 3TS-320-01  |   |\n|   |  Methanol resistance  |   |   |   |   |\n|   |  Hardness | - | A31 | 3TS-215-01 | Immersion conditions; 50% aqueous solution of methanol 50°C for 500 hrs  |\n|   |  Tensile strength | MPa | 2.6 | 3TS-320-01  |   |\n|   |  Elongation | % | 325 | 3TS-320-01  |   |\n\n*The sealant was cured in a hot-air drying oven at 100°C for 90 minutes.\n\n# 7. Usage\n\n(1) Application\nFor application, use a cartridge gun or an automatic applicator.\n\n(2) Curing\nAfter applying the sealant, heat cure it using a hot-air drying oven.\nDetermine the heating conditions in consideration of the heat capacity of the coated part and the heating method.\n(Standard drying conditions: 100°C for 30 min)\n\n# 8. Instructions for use\n\n(1) The sealant is harmful to the health. Do not touch it directly or inhale its vapor.\n(2) Persons who have allergies or sensitive skin should avoid using it.\n(3) The product is flammable. Do not use it near fire.\n(4) Use and store it out of reach of children.\n(5) If it gets in the eyes, wash them with clean water for 15 minutes or more, and get medical attention.\n(6) Do not use it for any purpose other than industrial uses.\n(7) To prevent condensation, unseal the container after it reaches room temperature.\n(8) Before using it, sufficiently confirm whether the method of application and the purpose of use are appropriate.\n\nAD2009078",
      "images": [],
      "dimensions": {
        "dpi": 87,
        "height": 1018,
        "width": 720
      },
      "tables": [],
      "hyperlinks": [],
      "header": null,
      "footer": null
    },
    {
      "index": 3,
      "markdown": "TB1152C\n\n(9) Some materials may deteriorate if this product is used. Ascertain in advance whether or not it affects the parts to be sealed with it. If any problem occurs, do not use it.\n(10) Do not dilute or mix the sealant with organic solvents or any other substance.\n(11) Do not pour the product into other containers. Do not return the product left unused to its container. Doing so can deteriorate its quality.\n(12) Note that curing failure may be caused if the sealant is brought into contact or mixed with substances, such as water, sulfur, phosphorus, nitrogen compounds and organic metal salt, which may become catalytic poisons.\n(13) For hazard and toxicity information not mentioned in this document, see the material safety data sheet (MSDS).\n\n## 9. Storage\n\nBefore and after using the product, store it with the cap tightly fitted in a dry refrigerator (-5 to 10°C) avoiding direct sunlight.\n\n## 10. Disposal\n\nWhen burnt, it may generate toxic gas. Do not burn it.\n\nAsk an authorized industrial waste disposal firm to dispose of the product as industrial waste.\n\n## 11. Cautions\n\n**For industrial use only** (Do not use it for household products.)\n\nThis product has been developed for general industrial use. Before using the product, you must accept the following sales terms.\n\n- The technical data given herein are not guaranteed values, but examples of experimental values obtained by our specified test methods. We do not guarantee that the uses introduced herein do not conflict with any intellectual property right.\n- Users are asked to evaluate the validity and safety of the use of the product for the relevant purpose prior to use and bear all responsibilities and hazards involved in its use.\n\nNever use the product for medical implants that will be implanted or injected into the body or may be left in the body.\n\n- We are not liable for personal injury or property damage caused by improper handling of this product.\n\nIf the properties and use of the relevant product are unknown, never use it.\n\n- For detailed information on product safety, see the material safety data sheet (MSDS).\n\nTo obtain the MSDS, contact our sales department or customer service office.\n\n- This document is subject to change at our discretion.\n\nAD2009078",
      "images": [],
      "dimensions": {
        "dpi": 87,
        "height": 1018,
        "width": 720
      },
      "tables": [],
      "hyperlinks": [],
      "header": null,
      "footer": null
    }
  ],
  "model": "mistral-ocr-latest",
  "usage_info": {
    "pages_processed": 4,
    "doc_size_bytes": 152596
  },
  "document_annotation": null
}

File: data/tds-cache/threebond-tb1153c.mistral.json
{
  "pages": [
    {
      "index": 0,
      "markdown": "TB1153C\n\n# ThreeBond\n\nDec. 4, 2009\n\nThreeBond Co., Ltd.\n\nTechnical Data\n\nThreeBond 1153C\n\nOne-part heat-curing olefin-based sealant\n\n1.  Outline\n\nThreeBond 1153C is a one-part heat-curing olefin-based sealant developed for the purpose of gas sealing of fuel batteries. It is flexible and excels in gas barrier property and chemical resistance.\n\nHereinafter, ThreeBond is abbreviated to TB.\n\n2.  Features\n\n(1) Heat-curing olefin-based resin having excellent gas barrier property and low moisture permeability. Its hydrogen gas barrier property is approx. 20 times higher than that of general silicone-based sealants, and its moisture permeability is approx. 1/100 of that of the said sealants.\n\n(2) Excellent resistance to moisture, acids, coolants and methanol\n\n3.  Uses\n\n(1) Usable for gas sealing of fuel batteries\n\n(2) Usable for sealing from water, coolants and methanol\n\n4.  Properties\n\nTable 1 Properties of TB1153C\n\n|   | Item | Unit | Results | Test method | Remarks  |\n| --- | --- | --- | --- | --- | --- |\n|  Properties | Appearance | - | Gray | 3TS-201-02 | -  |\n|   |  Viscosity | Pa·s | 1700 | 3TS-210-10 | 25°C, BS-type, No.7, 5 rpm  |\n|   |  Specific gravity | - | 1.03 | 3TS-213-02 | 25°C  |\n\nAD2009079",
      "images": [],
      "dimensions": {
        "dpi": 87,
        "height": 1018,
        "width": 720
      },
      "tables": [],
      "hyperlinks": [],
      "header": null,
      "footer": null
    },
    {
      "index": 1,
      "markdown": "TB1153C\n\n# 5. Characteristics of cured sealant\n\n## 5.1 Characteristics of cured sealant\n\nTable 2 Characteristics of TB1153C after curing\n\n|   | Item | Unit | Results | Test method | Remarks  |\n| --- | --- | --- | --- | --- | --- |\n|  Characteristics | Hardness | - | A41 | 3TS-215-01 | -  |\n|   |  Tensile strength | MPa | 3.4 | 3TS-320-01 | -  |\n|   |  Elongation | % | 221 | 3TS-320-01 | -  |\n|   |  H₂ gas permeability constant | Mol·m/m²·s·Pa | 9.7×10⁻¹⁵ | JIS K 7126 | -  |\n|   |  Moisture permeability (1 mm thick) | g/m²·24h | 3.43 | JIS Z 0208 (Dish Method) | (40°C,95%RH) for 24hrs  |\n|   |  Glass transition point | °C | -74 | 3TS-501-04 | DMA method, 1 Hz, E\" peak  |\n|   |  Linear expansion coefficient | /°C | 244×10⁻⁶ | 3TS-501-05 | 0°C -100°C  |\n\n* The sealant was cured in a hot-air drying oven at 100°C for 90 minutes.\n\n## 5.2 Electrical characteristics of cured resin\n\nTable-3 Electrical characteristics of TB1153C after curing\n\n|  Item |   | Unit | Results | Test method | Remarks  |\n| --- | --- | --- | --- | --- | --- |\n|  Volume resistivity |   | Ω·m | 4.7×10¹² | 3TS-401-01 | *  |\n|  Surface resistivity |   | Ω | 3.5×10¹⁴ | 3TS-402-01 | *  |\n|  Dielectric constant | 1 KHz | - | 2.9 | 3TS-405-01 | *  |\n|   |  1 MHz | - | 2.9 | 3TS-405-01 | *  |\n|  Dielectric loss tangent | 1 KHz | - | 0.005 | 3TS-405-01 | *  |\n|   |  1 MHz | - | 0.005 | 3TS-405-01 | *  |\n|  Dielectric breakdown strength |   | kV/mm | 13 | 3TS-406-02 | *  |\n\n* Curing conditions: Test pieces for measurement of electrical characteristics, hot-air drying oven at 100°C for 90 minutes\n\nAD2009079",
      "images": [],
      "dimensions": {
        "dpi": 87,
        "height": 1018,
        "width": 720
      },
      "tables": [],
      "hyperlinks": [],
      "header": null,
      "footer": null
    },
    {
      "index": 2,
      "markdown": "TB1153C\n\n# 6. Durability\n\nTable 4 Durability of TB1153C\n\n|   | Item | Unit | Results | Test method | Remarks  |\n| --- | --- | --- | --- | --- | --- |\n|  Durability characteristics | Moisture resistance  |   |   |   |   |\n|   |  Hardness | - | A50 | 3TS-215-01 | Exposure conditions: (85°C,85%RH) for 500hrs  |\n|   |  Tensile strength | MPa | 4.0 | 3TS-320-01  |   |\n|   |  Elongation | % | 185 | 3TS-320-01  |   |\n|   |  Acid resistance  |   |   |   |   |\n|   |  Hardness | - | A46 | 3TS-215-01 | Immersion conditions; pH=1, aqueous solution of H₂SO₄ 100°C for 500 hrs  |\n|   |  Tensile strength | MPa | 3.7 | 3TS-320-01  |   |\n|   |  Elongation | % | 180 | 3TS-320-01  |   |\n|   |  Coolant resistance  |   |   |   |   |\n|   |  Hardness | - | A50 | 3TS-215-01 | Immersion conditions; 50% aqueous solution of ethylene glycol 100°C for 500 hrs  |\n|   |  Tensile strength | MPa | 2.6 | 3TS-320-01  |   |\n|   |  Elongation | % | 193 | 3TS-320-01  |   |\n|   |  Methanol resistance  |   |   |   |   |\n|   |  Hardness | - | A51 | 3TS-215-01 | Immersion conditions; 50% aqueous solution of methanol 50°C for 500 hrs  |\n|   |  Tensile strength | MPa | 4.0 | 3TS-320-01  |   |\n|   |  Elongation | % | 218 | 3TS-320-01  |   |\n\n*The sealant was cured in a hot-air drying oven at 100°C for 90 minutes.\n\n# 7. Usage\n\n(1) Application\nFor application, use a cartridge gun or an automatic applicator.\n\n(2) Curing\nAfter applying the sealant, heat cure it using a hot-air drying oven.\nDetermine the heating conditions in consideration of the heat capacity of the coated part and the heating method.\n(Standard drying conditions: 100°C for 30 min)\n\n# 8. Instructions for use\n\n(1) The sealant is harmful to the health. Do not touch it directly or inhale its vapor.\n(2) Persons who have allergies or sensitive skin should avoid using it.\n(3) The product is flammable. Do not use it near fire.\n(4) Use and store it out of reach of children.\n(5) If it gets in the eyes, wash them with clean water for 15 minutes or more, and get medical attention.\n(6) Do not use it for any purpose other than industrial uses.\n(7) To prevent condensation, unseal the container after it reaches room temperature.\n(8) Before using it, sufficiently confirm whether the method of application and the purpose of use are appropriate.\n\nAD2009079",
      "images": [],
      "dimensions": {
        "dpi": 87,
        "height": 1018,
        "width": 720
      },
      "tables": [],
      "hyperlinks": [],
      "header": null,
      "footer": null
    },
    {
      "index": 3,
      "markdown": "TB1153C\n\n(9) Some materials may deteriorate if this product is used. Ascertain in advance whether or not it affects the parts to be sealed with it. If any problem occurs, do not use it.\n(10) Do not dilute or mix the sealant with organic solvents or any other substance.\n(11) Do not pour the product into other containers. Do not return the product left unused to its container. Doing so can deteriorate its quality.\n(12) Note that curing failure may be caused if the sealant is brought into contact or mixed with substances, such as water, sulfur, phosphorus, nitrogen compounds and organic metal salt, which may become catalytic poisons.\n(13) For hazard and toxicity information not mentioned in this document, see the material safety data sheet (MSDS).\n\n## 9. Storage\n\nBefore and after using the product, store it with the cap tightly fitted in a dry refrigerator (-5 to 10°C) avoiding direct sunlight.\n\n## 10. Disposal\n\nWhen burnt, it may generate toxic gas. Do not burn it.\n\nAsk an authorized industrial waste disposal firm to dispose of the product as industrial waste.\n\n## 11. Cautions\n\n**For industrial use only** (Do not use it for household products.)\n\nThis product has been developed for general industrial use. Before using the product, you must accept the following sales terms.\n\n- The technical data given herein are not guaranteed values, but examples of experimental values obtained by our specified test methods. We do not guarantee that the uses introduced herein do not conflict with any intellectual property right.\n- Users are asked to evaluate the validity and safety of the use of the product for the relevant purpose prior to use and bear all responsibilities and hazards involved in its use.\n\nNever use the product for medical implants that will be implanted or injected into the body or may be left in the body.\n\n- We are not liable for personal injury or property damage caused by improper handling of this product.\n\nIf the properties and use of the relevant product are unknown, never use it.\n\n- For detailed information on product safety, see the material safety data sheet (MSDS).\n\nTo obtain the MSDS, contact our sales department or customer service office.\n\n- This document is subject to change at our discretion.\n\nAD2009079",
      "images": [],
      "dimensions": {
        "dpi": 87,
        "height": 1018,
        "width": 720
      },
      "tables": [],
      "hyperlinks": [],
      "header": null,
      "footer": null
    }
  ],
  "model": "mistral-ocr-latest",
  "usage_info": {
    "pages_processed": 4,
    "doc_size_bytes": 151357
  },
  "document_annotation": null
}

File: data/tds-cache/threebond-tb1156c.mistral.json
{
  "pages": [
    {
      "index": 0,
      "markdown": "TB1156C\n\n# ThreeBond\n\nJanuary 22, 2013\n\nThree Bond Co., Ltd.\n\nTechnical Data\n\nThreeBond 1156C\n\nSingle-component heat curable acrylic sealant\n\n1.  Product description\n\nThreeBond 1156C is a single-component heat curable acrylic sealant. It cures quickly and after curing, it becomes a rubber-like elastic body excelling in heat resistance and chemical resistance.\n\nHereinafter, ThreeBond is abbreviated as TB.\n\n2.  Features\n\n(1) Heat curing in a short time (30 min at 150°C)\n(2) Excellent heat resistance and chemical resistance\n(3) Suitable for moderate thixotropic potting applications\n\n3.  Applications\n\nSealing and potting of parts requiring heat resistance and chemical resistance\n\n4.  Properties\n\nTable 1 Properties of TB1156C\n\n|  Test item | Unit | Property value | Test method | Remark  |\n| --- | --- | --- | --- | --- |\n|  Appearance | - | Black | 3TS-2100-002 | -  |\n|  Viscosity (at 25°C) | Pa·s | 380 | 3TS-2F00-007 | 2.0s⁻¹  |\n|  Specific gravity (25°C) | - | 1.24 | 3TS-2500-002 | -  |\n|  Structural viscosity ratio (25°C) | - | 1.5 | 3TS-4200-005 | 1s⁻¹/10s⁻¹  |\n\n![img-0.jpeg](img-0.jpeg)\nFigure 1. Flow curve of TB1156C (25°C)\n\nTest method: 3TS-4200-005\n\nShear rate: 10⁻² · 10² s⁻¹\n\nGeometry: C 25 4\n\nDelay time: 1 - 121s\n\nMeasuring interval: 1s\n\nIntegration time: 10s\n\nED2013001",
      "images": [
        {
          "id": "img-0.jpeg",
          "top_left_x": 202,
          "top_left_y": 644,
          "bottom_right_x": 514,
          "bottom_right_y": 813,
          "image_base64": null,
          "image_annotation": null
        }
      ],
      "dimensions": {
        "dpi": 87,
        "height": 1018,
        "width": 720
      },
      "tables": [],
      "hyperlinks": [],
      "header": null,
      "footer": null
    },
    {
      "index": 1,
      "markdown": "TB1156C\n\n# 5. Characteristics\n\n## 5.1 After cured properties\n\nTable 2 Characteristics of TB1156C after curing\n\n|  Test item | Unit | Property value | Test method | Remark  |\n| --- | --- | --- | --- | --- |\n|  Hardness | - | A15 | 3TS-2B00-004 | -  |\n|  Figure 7. Heat resistance (Tensile strength of TB1533 while heated) | MPa | 1.7 | 3TS-4190-001 | -  |\n|  Elongation | % | 300 | 3TS-4190-001 | -  |\n|  Lap shear strength | MPa | 1.8 | 3TS-4100-023 | Al/Al*  |\n\nCuring conditions: 150°C × 90 min (Hardening jig heat capacity: +60 Ω)\nAdhesion thickness: 1 mm Test piece: A1050P\n\n## 5.2 Heat resistance\n\nTable 3 Heat resistance of TB1156C\n\n|  Test item | Unit | Property value | Test method | Remark  |\n| --- | --- | --- | --- | --- |\n|  Hardness | - | A25 | 3TS-2B00-004 | -  |\n|  Figure 7. Heat resistance (Tensile strength of TB1533 while heated) | MPa | 2.2 | 3TS-4190-001 | -  |\n|  Elongation | % | 230 | 3TS-4190-001 | -  |\n|  Lap shear strength | MPa | 2.4 | 3TS-4100-023 | Al/Al*  |\n\nCuring conditions: 150°C × 90 min (Hardening jig heat capacity: +60 Ω)\nTest conditions: 150°C for 240 hrs\n* Adhesion thickness: 1 mm Test piece: A1050P\n\n## 5.3 Chemical resistance\n\nTable 4 Chemical resistance of TB1156C\n\n|  Test item | Unit | Property value | Test method | Remark  |\n| --- | --- | --- | --- | --- |\n|  Hardness | - | A27 | 3TS-2B00-004 | -  |\n|  Figure 7. Heat resistance (Tensile strength of TB1533 while heated) | MPa | 2.1 | 3TS-4190-001 | -  |\n|  Elongation | % | 215 | 3TS-4190-001 | -  |\n|  Lap shear strength | MPa | 1.8 | 3TS-4100-023 | Al/Al*  |\n\nCuring conditions: 150°C × 90 min (Hardening jig heat capacity: +60 Ω)\nTest conditions: 150°C for 240 hrs Chemical used: AT oil\n* Adhesion thickness: 1 mm Test piece: A1050P\n\nED2013001",
      "images": [],
      "dimensions": {
        "dpi": 87,
        "height": 1018,
        "width": 720
      },
      "tables": [],
      "hyperlinks": [],
      "header": null,
      "footer": null
    },
    {
      "index": 2,
      "markdown": "TB1156C\n\n# 5.4 Electrical characteristics\n\nTable 5 Electrical characteristics of TB1156C\n\n|  Test item | Unit | Property value | Test method | Remark  |\n| --- | --- | --- | --- | --- |\n|  Dielectric constant | - | 6.1 | 3TS-5220-001 | 1MHz  |\n|  Dielectric dissipation factor | - | 0.089 | 3TS-5220-001 | 1MHz  |\n|  Dielectric breakdown strength | kV/mm | 19 | 3TS-5230-002 | -  |\n|  Volume resistivity | Ω·m | 1.0×10^{10} | 3TS-5200-001 | -  |\n\nCuring conditions: 150°C × 90 min (Hardening jig heat capacity: +60 Ω)\n\n# 6. Curability\n\n![img-1.jpeg](img-1.jpeg)\nFig. 2 Curing ability of TB1156C (150°C)\n\nTest method: 3TS-4200-007\n\nGeometry: φ25(Al) Gap: 1 mm Frequency: 1.0 Hz Distortion: 0.1%\n\n# 7. Usage\n\n(1) Application\n\nUse a cartridge gun or an automatic applicator.\n\n(2) Curing\n\nAfter applying the sealant, heat and cure it using a hot-air curing oven.\n\nDetermine the curing conditions in consideration of the heat capacity of the coated area and the heating method. (Standard curing conditions: 150°C for 30 min)\n\n# 8. Usage precautions\n\n(1) This product is harmful to the health. Do not touch it directly or inhale its vapor.\n\n(2) Persons who have allergies or sensitive skin should avoid using it.\n\n(3) Combustible. Keep away from fire.\n\n(4) Keep out of reach of children.\n\n(5) If in eyes, rinse with clean water for over 15 minutes, and get medical attention.\n\n(6) Do not use the sealant for purposes other than industrial purposes.\n\n(7) To prevent dew condensation, unseal the container after it returns to room temperature.\n\n(8) Before using, sufficiently confirm whether the method of application and the purpose are appropriate.\n\nED2013001",
      "images": [
        {
          "id": "img-1.jpeg",
          "top_left_x": 192,
          "top_left_y": 323,
          "bottom_right_x": 521,
          "bottom_right_y": 504,
          "image_base64": null,
          "image_annotation": null
        }
      ],
      "dimensions": {
        "dpi": 87,
        "height": 1018,
        "width": 720
      },
      "tables": [],
      "hyperlinks": [],
      "header": null,
      "footer": null
    },
    {
      "index": 3,
      "markdown": "TB1156C\n\n(9) Some materials may deteriorate if this product is used. Ascertain in advance whether or not it affects the parts to be sealed with it. If any problem occurs, do not use it.\n(10) Do not dilute or mix the product with any organic solvent or any other substance.\n(11) Do not pour the product into other containers. Do not return the product left unused to its container. Doing so can deteriorate its quality.\n(12) Note that curing failure may be caused if the sealant is brought into contact or mixed with substances, such as water, sulfur, phosphorus, nitrogen compounds and organic metal salts, which may become catalytic poisons.\n(13) For hazard and toxicity information not mentioned herein, see the material safety data sheet (MSDS).\n\n## 9. Storage\n\nTo prevent deterioration and contamination, seal the cap tightly. Store in a dark dry place at -5 to 10°C avoiding direct sunlight.\n\n## 10. Disposal\n\nDo not burn the product. It may generate toxic gas when burnt.\n\nAsk an authorized industrial waste disposal firm to dispose of the product as industrial waste.\n\n## 11. Cautions\n\nFor Industrial Use Only\n\n(Do not use as a household product)\n\nThis product is developed for general industrial use. Before using this product, the user must accept the following terms.\n\n- The technical data given herein are an example of experimental values obtained by our specified test method, and are not guaranteed values. Furthermore, we do not guarantee that the uses described herein do not conflict with any intellectual property right.\n- Users are asked to examine whether the product is appropriate to the purpose of use and can be used safely before they use it and bear all responsibilities and hazards involved in its use. Never embed or inject into bodies nor use as a medical implant that may be left in the body.\n- We are not liable for personal injury or property damage caused by improper handling of this product. If the properties and usage of this product are unknown, do not use.\n- For detailed safety information of the product, see the Material Safety Data Sheet (MSDS). To obtain the MSDS, contact our sales department or customer service office.\n- Information in this document is subject to change at our own discretion.\n\nED2013001",
      "images": [],
      "dimensions": {
        "dpi": 87,
        "height": 1018,
        "width": 720
      },
      "tables": [],
      "hyperlinks": [],
      "header": null,
      "footer": null
    }
  ],
  "model": "mistral-ocr-latest",
  "usage_info": {
    "pages_processed": 4,
    "doc_size_bytes": 164751
  },
  "document_annotation": null
}

File: data/tds-cache/threebond-tb1158.mistral.json
{
  "pages": [
    {
      "index": 0,
      "markdown": "TB1158\n\nThreeBond\n\nTechnical Data\n\nJune 22, 2005\n\nThree Bond Co., Ltd.\n\n# ThreeBond 1158\n\n# Acrylic-based liquid gasket\n\n## 1. Outline\n\nThreeBond 1158 is a one-part room temperature curing (RTV) acrylic-based sealant. After curing, the sealant becomes a rubber-like elastic body excelling in heat resistance, cold resistance and oil resistance. Since it is a paintable type of sealant, it is suitable for sealing areas of parts to be painted after the parts are assembled.\n\nHereinafter, ThreeBond is abbreviated to TB.\n\n## 2. Features\n\n1. Excellent heat resistance and cold resistance ensuring satisfactory rubber-like elasticity in a wide range of -30 to 150°C\n2. Excellent oil resistance\n3. Dealcoholized type of sealant having no corrosiveness to metals or unpleasant odor\n4. Paintable type\n5. Non-sag type\n\n## 3. Uses\n\n1. Sealing of parts requiring oil resistance\n2. Sealing of parts to be painted\n3. Sealing of various parts\n\n## 4. Properties\n\nTable 1 Properties of TB1158\n\n|  Test item | Unit | Property | Test method | Remarks  |\n| --- | --- | --- | --- | --- |\n|  Appearance | - | Black | 3TS-201-01 |   |\n|  Viscosity | Pa·s | 200 | 3TS-210-08 | At 25°C, SOD viscosity  |\n|  Specific gravity | - | 1.35 | 3TS-213-02 |   |\n|  Tack-free time | min | 15 | 3TS-219-05 | *  |\n|  Thick film curability | mm | 2.1 | 3TS-222-94 | *After 24 hrs  |\n\n* Curing conditions: At 23°C and 55%RH\n\nED071006",
      "images": [],
      "dimensions": {
        "dpi": 87,
        "height": 1018,
        "width": 720
      },
      "tables": [],
      "hyperlinks": [],
      "header": null,
      "footer": null
    },
    {
      "index": 1,
      "markdown": "TB1158\n\n# 5. Characteristics\n\n## 5.1 Characteristics of cured sealant\n\nTable 2 Characteristics of TB1158 after curing\n\n|  Test item | Unit | Characteristic | Test method | Remarks  |\n| --- | --- | --- | --- | --- |\n|  Hardness | - | 20 | 3TS-215-01 | Type A durometer  |\n|  Elongation | % | 300 | 3TS-320-05 |   |\n|  Tensile strength | MPa | 1.8 | 3TS-320-05 |   |\n|  Tensile shear bond strength | MPa | 1.8 | 3TS-301-23 | Fe/Fe  |\n|  Tensile shear bond strength | MPa | 1.8 | 3TS-301-23 | Al/Al  |\n\nCuring conditions: At 23°C and 55%RH for 7 days\n\n## 5.2 Gear oil resistance\n\nTable 3 Gear oil resistance of TB1158\n\n|  Test item | Unit | Characteristic | Test method | Remarks  |\n| --- | --- | --- | --- | --- |\n|  Hardness | - | 38 | 3TS-215-01 | Type A durometer  |\n|  Elongation | % | 220 | 3TS-320-05 |   |\n|  Tensile strength | MPa | 2.4 | 3TS-320-05 |   |\n|  Tensile shear bond strength | MPa | 3.0 | 3TS-301-23 | Fe/Fe  |\n|  Tensile shear bond strength | MPa | 3.0 | 3TS-301-23 | Al/Al  |\n\nCuring conditions: At 23°C and 55%RH for 7 days\nImmersion conditions: GL-3, 75W-90, at 120°C for 10 days\n\n## 5.3 Initial pressure resistance\n\nTable 4 Initial pressure resistance of TB1158\n\n|  Clearance | Unit | Characteristic  |\n| --- | --- | --- |\n|  0.5 mm | MPa | 0.04  |\n|  1.0 mm | MPa | 0.02  |\n\n* Test method: Apply the material to a part, assemble the part, and measure the leakage pressure after 30 minutes.\n\nFlange: Aluminum circular flange having width across flats of 4 mm and inner diameter of 72 mm\n\nClearance: 0.5 mm and 1.0 mm\n\nPressure increasing condition: Stepwise increase by 10 kPa every 15 seconds\n\nEnvironmental conditions: 23°C, 55%RH\n\n# 6. Usage\n\n(1) Cleanly wipe moisture, oil and other contaminants from the surfaces to be jointed.\n(2) After applying the sealant, assemble the part as soon as possible.\n\nED071006",
      "images": [],
      "dimensions": {
        "dpi": 87,
        "height": 1018,
        "width": 720
      },
      "tables": [],
      "hyperlinks": [],
      "header": null,
      "footer": null
    },
    {
      "index": 2,
      "markdown": "TB1158\n\n# 7. Instructions for use\n\n(1) The sealant is harmful to the health. Do not touch it directly or inhale its vapor.\n(2) If it gets in the eyes, wash them with clean water for more than 15 minutes, and get medical attention.\n(3) Before washing the eyes, remove the contact lenses.\n(4) Before using it, sufficiently confirm whether the method of application and the purpose of use are appropriate.\n(5) Ascertain in advance whether or not it affects the parts to be sealed with it. If any problem occurs, do not use it.\n(6) This product is an insulating material. Take care that it does not adhere to electric contacts.\n(7) It is flammable. Do not use it near fire.\n(8) It contains harmful components. Do not use it for drinking water or hot water supply piping.\n(9) Use it in a well-ventilated place.\n(10) Use and store it out of reach of children.\n(11) When using it, wear appropriate protectors (respiratory protective devices, protective goggles, protective gloves and protective clothing).\n(12) If it adheres to the skin, wipe it away with a cloth, and wash the skin with soap.\n(13) If any abnormality is found in the body, stop using the sealant, and get medical attention.\n(14) For hazard and toxicity information not mentioned herein, see the material safety data sheet (MSDS).\n\n# 8. Storage\n\nTo prevent deterioration or entry of foreign matter, fit the cap tightly, and store it in a dry, cool and dark place avoiding direct sunlight.\n\n# 9. Disposal\n\nDispose of the product as industrial waste.\n\n# 10. Caution\n\nThe data given herein are not guaranteed values, but actual measurements obtained by us.\n\nGive a sufficient consideration of the use of this product in advance.\n\nFor industrial use only\n(Do not use it for household products.)\n\nBefore using this product, you must accept the following sales terms.\n\n(1) The technical data given herein are experimental values obtained by our\n\nED071006",
      "images": [],
      "dimensions": {
        "dpi": 87,
        "height": 1018,
        "width": 720
      },
      "tables": [],
      "hyperlinks": [],
      "header": null,
      "footer": null
    },
    {
      "index": 3,
      "markdown": "TB1158\n\nspecified test methods. We do not absolutely guarantee the correctness and safety. Users are asked to examine by themselves whether the product is appropriate to the purpose of use before they use it and bear all responsibilities and hazards involved in its use.\n\nThe scope of guarantee includes only replacement of clearly defective items.\n\n(2) We are not liable for personal injury or property damage caused by improper handling of this product.\n\n(3) We are not liable for any matter not mentioned herein unless otherwise specified in the contract.\n\n* This technical document is subject to change without notice.\n\nED071006",
      "images": [],
      "dimensions": {
        "dpi": 87,
        "height": 1018,
        "width": 720
      },
      "tables": [],
      "hyperlinks": [],
      "header": null,
      "footer": null
    }
  ],
  "model": "mistral-ocr-latest",
  "usage_info": {
    "pages_processed": 4,
    "doc_size_bytes": 144578
  },
  "document_annotation": null
}
