Repository: vineetpadia/glueguy

# Glueguy Lab

Spreadsheet-style adhesive selector plus a larger McMaster-derived engineering reference library.

## Run locally

```bash
python3 -m http.server 4317 --bind 0.0.0.0
```

Open `http://127.0.0.1:4317/` on the host, or from another machine on the same LAN/VPN open `http://<host-ip>:4317/`.

## Catalog pipeline

1. Crawl McMaster glue families into raw JSON.

```bash
python scripts/mcmaster_glue_pipeline.py --max-pages 220 --output data/mcmaster-glues.json
```

2. Enrich the representative McMaster part page for each family into a reusable detail cache.

```bash
python scripts/enrich_mcmaster_product_details.py
```

File: data/tds-cache/threebond-1521.mistral.json (part 2 of 11)
{
      "markdown": "1100 / 1200 Series\n\nProducts Guide\n\n|  Product name |   | 1109/ | 1117 | 1121 | 1121C | 1139 | 1133C | 1133I |  | 1141G | 1141H | 1141J  |   |\n| --- | --- | --- | --- | --- | --- | --- | --- | --- | --- | --- | --- | --- | --- |\n|  Characteristics | Unit  |   |   |   |   |   |   |   |   |   |   |   |   |\n|  Main component |   | Liquid glass | Fluorine-based resin |   | Saturated polyester resin | Saturated polyester resin | Acrylate | Acrylate | Acrylate |  | Acryl emulsion | Acryl emulsion | Acryl emulsion  |\n|  Curing method |   | Solvent evaporation reaction | Mixture of 2 part |   | Non-drying | Solvent vaporization Non-drying | Anaerobic curing | Anaerobic curing | Anaerobic curing |  | Vaporization | Vaporization | Vaporization  |\n|  Features |   | Sealant for hot materials | Chemical resistance |   | Solventless | 1121 Low viscosity | For tapered plugs | For flanges | For flanges |  | Water-based type Nonfavorable | Water-based type Nonfavorable | Water-based type Nonfavorable  |\n|  Appearance | Greysch green | Agent A | Agent B | Gray | Gray | White | Blue | Blue |  | Gray | Gray | Gray  |   |\n|   |   |  Black | Milky White  |   |   |   |   |   |   |   |   |   |   |\n|  Viscosity |   | Pa s | 230 | 57 | 55 | 330 | 11.0 | 60.0 | 100 | 100 |  | 15.0 | 0.9  |\n|  Specific gravity |   |  | 1.65 | 1.88 | 1.84 | 1.35 | 1.27 | 1.15 | 1.10 | 1.19 |  | 1.26 | 1.22  |\n|  Non-Volatile Content |   | % | 65.0 | - | - | 100 | 89.0 | 100 | - | - |  | 68.0 | 60.0  |\n|  Chemical and physical properties | Tack free time | min | - | - | Non-drying | Non-drying | - | - | 60 (Set time) |  | - | - | -  |\n|   |  State |  | Ory | Rubber-like | Non-drying | Non-drying | Rubber-like | Rubber-like | Rubber-like |  | - | - | -  |\n|   |  Hardness |  | - | A38 | - | - | - | - | - |  | - | - | -  |\n|   |  Elongation rate | % | - | 400 | - | - | - | - | - |  | - | - | -  |\n|   |  Tensile strength | MPa | - | 2.8 | - | - | - | - | - |  | - | - | -  |\n|   |  Tensile shear bond strength (Iron) | MPa | 5.2 | - | - | - | - | 11.0 | 11.0 |  | - | - | -  |\n|   |  Tensile shear bond strength (Aluminum) | MPa | 1.8 | 0.7 | - | - | - | 10.0 | 10.0 |  | - | - | -  |\n|   |  Room temperature | MPa | 9.0 | - | 9.0 | 9.0 | 11.0 | - | - |  | 10 or higher | 10 or higher | 10 or higher  |\n|   |  80°C | MPa | 8.5 | - | 7.0 | 7.0 | 11.5 | - | - |  | 10 or higher | 9.5 | 10 or higher  |\n|   |  150°C | MPa | - | - | 6.5 | 6.5 | 4.0 | - | - |  | 9.5 | 8.5 | 9.0  |\n|   |  Temperature | Water* | % | - | 0 | -5.5 | -5.5 | >0.25 | - | - |  | -2.3 | -2.1  |\n|  Gasoline* |   | % | - | 3.5 | -4.4 | +1.0 | -0.85 | - | - |  | -7.5 | -7.0 | -7.2  |\n|  Lubricating oil No.2* |   | % | - | - | - | - | - | - | - |  | - | - | -  |\n|  Removability |   |  | Relatively difficult | Normal | Good | Good | Normal | Difficult | Difficult |  | Good | Good | Good  |\n|  Operating temperature range (Est.) |   | °C | -40 to 400 | -30 to 150 | -40 to 130 | -40 to 130 | -40 to 130 | -40 to 130 | -40 to 130 |  | -40 to 140 | -40 to 140 | -40 to 140  |\n|  Remark(s) |   |  | Sealant for mufflers |  |  | 1121 low- viscosity product diluted with alcohol |  |  |  |  | pH: 9.0 | pH: 9.0 | pH: 9.0  |\n\n*1: Immersion conditions 90°C±24h\n*2: Immersion conditions 50°C±24h\n*3: Immersion conditions 150°C±24h\n\n* - Unmeasured\n* The value listed in the property table is an example of a measured value and is not the guarantee level.\n* Before using, confirm the adequacy and safety for the relevant application.",
      "images": [],
      "dimensions": {
        "dpi": 61,
        "height": 714,
        "width": 1009
      },
      "tables": [],
      "hyperlinks": [],
      "header": null,
      "footer": null
    },
    {
      "index": 8,
      "markdown": "1100 / 1200 Series\n\nProducts Guide\n\nLiquid Gaskets\nProperty Table\n\n|  Product name |   | 1153E | 1156B | 1156C | 1157 | 1158 | 1169 | 1163 | 1165 |  | 1167  |\n| --- | --- | --- | --- | --- | --- | --- | --- | --- | --- | --- | --- |\n|  Characteristics | Unit  |   |   |   |   |   |   |   |   |   |   |\n|  Main component |   | Olefin-based resin | Acryl rubber | Acryl rubber | Acryl rubber | Acryl rubber | Acryl rubber | Silyl-containing special polymer | Silyl-containing special polymer |  | Silyl-containing special polymer  |\n|  Curing method |   | Heat-curing | Heat-curing | Heat-curing | Heat-curing | Moisture-curing Alcohol-releasing type | Moisture-curing Alcohol-releasing type | Moisture-curing Alcohol-releasing type | Moisture-curing Alcohol-releasing type |  | Moisture-curing Alcohol-releasing type  |\n|  Features |   | Gas barrier property Low moisture permeability | Oil resistance Good ATE resistance properties | Heat resistance Chemical resistance | Heat resistance Chemical resistance | Oil resistance | Heat resistance Chemical resistance | Good resin adhesion | Good heat dissipation |  | Heat resistance Chemical resistance  |\n|  Appearance | Gray | Black | Black | Agent A | Agent B | Black | Black | Gray |  | Black  |   |\n|   |   |   |   |  Black | White  |   |   |   |   |   |   |\n|  Viscosity |   | Pa s | 855 | 180 | 380 | 570 | 190 | 200 | 125 | 105 | 250  |\n|  Specific gravity |   |  | 1.04 | 1.20 | 1.24 | 1.19 | 1.35 | 1.46 | 1.42 | 2.80 |   |\n|  Standard curing conditions |   |  | 130×°C 90min | 150°C× 30 min | 150°C× 30 min | Mixture of two fluids (mass ratio 1:1) × 100°C × 60 min | - | - | - | - |   |\n|  Pressure range (kPa) | Hardness |  | A38 | A6 | A15 | A13 | A20 | A46 | A27 | A83 |   |\n|   |  Elongation rate | % | 320 | 275 | 300 | 250 | 300 | 460 | 350 | 43 |   |\n|   |  Tensile strength | MPa | 2.4 | 1.2 | 1.7 | 1.0 | 1.8 | 2.0 | 1.4 | 2.2 |   |\n|   |  Moisture permeability (60°C×90%RH) | g/m²·24h | 48 | - | - | - | - | - | - | - |   |\n|  Removability |   |  | - | Normal | Normal | Normal | Normal | - | - | - |   |\n|  Operating temperature range (Est.) |   | °C | - | -30 to 150 | -30 to 150 | -30 to 150 | -30 to 150 | - | - | - |   |\n|  Remark(s) |   |  | Fuel cell For OPG |  | High-viscosity and high-thinotropic type of 1156B | Oil resistance Good ATE resistance properties | One component moisture-curing acryl sealant, paintable type | Free from the intentional addition of low molecular cycle closure and organostatic compounds, complex with REACH regulations | Free from the intentional addition of low molecular cycle closure and organostatic compounds, complex with REACH regulations | Free from the intentional addition of low molecular cycle closure and organostatic compounds, chemical conductivity (3200/mK) | Nonflammable grade (3200/0) conforming product  |\n\n* - Unmeasured\nThe value listed in the property table is an example of a measured value and is not the guarantee level.\n* Before curing, confirm the adequacy and safety for the relevant application.\n* OPG (Control In Place Gasket)\n* OPG (Control In Place Gasket)\n\n|  Product name |   | 1170H | 1171G  |\n| --- | --- | --- | --- |\n|  Characteristics | Unit  |   |   |\n|  Main component |  | Special synthetic rubber | Special synthetic rubber  |\n|  Curing method |  | Solvent vaporization | Solvent vaporization  |\n|  Features |  | Low moisture permeability Resistance to liquid electrolytes | Low moisture permeability Resistance to liquid electrolytes  |\n|  Appearance |  | Blue | Colorless transparent  |\n|  Viscosity | mPa s | 225 | 600  |\n|  Specific gravity |  | 0.87 | 0.79  |\n|  Non-Volatile Content | % | 8.8 | 5.6  |\n|  Pressure range (kPa) | State | Rubber-like adhesive film | Rubber-like adhesive film  |\n|   |  Moisture permeability (40°C×95%RH) | g/m²·24h | 6.8  |\n|   |  Moisture permeability (60°C×95%RH) | g/m²·24h | -  |\n|  Chemical properties | Propylene carbonate | % | 2.2  |\n|   |  Gamma-Butyrolactone | % | 2.2  |\n|   |  Dimethoxyethane | % | 2.9  |\n|   |  Potassium hydroxide (10%) | % | -  |\n|   |  Hydrochloric acid (10%) | % | -  |\n|  Remark(s) |  | For Batteries | For Batteries  |\n\n* - Unmeasured\nThe value listed in the property table is an example of a measured value and is not the guarantee level.\n* Before curing, confirm the adequacy and safety for the relevant application.",
      "images": [],
      "dimensions": {
        "dpi": 61,
        "height": 714,
        "width": 1009
      },
      "tables": [],
      "hyperlinks": [],
      "header": null,
      "footer": null
    },
    {
      "index": 9,
      "markdown": "1100 / 1200 Series\n\nProducts Guide\n\n# Liquid Gaskets\n\n# Property Table\n\n|  Product name |   | 1184 | 1184D | 1184E | 1184J | 1184Y  |\n| --- | --- | --- | --- | --- | --- | --- |\n|  Characteristics | Unit  |   |   |   |   |   |\n|  Main component |  | Special synthetic rubber | Special synthetic rubber | Special synthetic rubber | Special synthetic rubber | Special synthetic rubber  |\n|  Curing method |  | Solvent vaporization | Solvent vaporization | Solvent vaporization | Solvent vaporization | Solvent vaporization  |\n|  Features |  | Multi-use type Chemical resistance | Multi-use type Chemical resistance | Multi-use type Chemical resistance | Multi-use type Chemical resistance | Multi-use type Chemical resistance  |\n|  Appearance |  | Gray | Cream | Black | Gray | Gray  |\n|  Viscosity | Pa·s | 9.5 | 29.0 | 8.5 | 6.5 | 9.5  |\n|  Specific gravity |  | 1.26 | 1.32 | 1.20 | 1.23 | 1.35  |\n|  Non-Volatile Content | % | 57.5 | 63.0 | 55.0 | 54.0 | 53.9  |\n|  Tack free time | min | 12 | 12 | 12 | 12 | 10  |\n|  State |  | Rubber-like | Rubber-like | Rubber-like | Rubber-like | Rubber-like  |\n|  Hardness |  | A23 | A22 | A28 | A22 | -  |\n|  Elongation rate | % | 1720 | 1000 | 700 | 1200 | -  |\n|  Tensile strength | MPa | 0.17 | 0.15 | 0.21 | 0.13 | -  |\n|  Tensile shear bond strength (kon) | MPa | 3.3 | - | - | - | -  |\n|  Tensile shear bond strength (Aluminum) | MPa | 2.7 | - | - | - | -  |\n|  Room temperature | MPa | 10.0 | 10.0 | 10.0 | 10.0 | 10.0  |\n|  80°C | MPa | 8.5 | 8.0 | 8.5 | 8.0 | 8.5  |\n|  150°C | MPa | 8.5 | 8.0 | 8.0 | 8.0 | -  |\n|  Water¹⁾ | % | -1.9 | -1.9 | -2.5 | -3.0 | -2.9  |\n|  Gasoline¹⁾ | % | -2.8 | -1.8 | -3.8 | -3.7 | -2.6  |\n|  Lubricating oil No.2¹⁾ | % | -3.6 | -1.1 | -1.9 | - | -  |\n|  Removability |  | Normal | Normal | Normal | Normal | Normal  |\n|  Operating temperature range (Est.) | °C | -40 to 150 | -40 to 150 | -40 to 150 | -40 to 150 | -40 to 150  |\n|  Remark(s) |  | Superior acid and alkali resistance | Superior acid and alkali resistance | Superior acid and alkali resistance | Superior acid and alkali resistance | Superior acid and alkali resistance  |\n\n¹⁾ - Immersion conditions 90°C±24h\n²⁾ - Immersion conditions 50°C±24h\n³⁾ - Immersion conditions 100°C±24h\n\n¹⁾ - Simmeasured\n\n¹⁾ The value listed in the property table is an example of a measured value and is not the guarantee level.\n²⁾ Before using, confirm the adequacy and safety for the relevant application.\n\n|  Product name |   | 1201B | 1206C | 1206D | 1206E | 1207C | 1207D | 1207F | 1207K  |\n| --- | --- | --- | --- | --- | --- | --- | --- | --- | --- |\n|  Characteristics | Unit  |   |   |   |   |   |   |   |   |\n|  Main component |  | Silicone | Modified Silicone | Modified Silicone | Modified Silicone | Silicone | Silicone | Silicone | Silicone  |\n|  Curing method |  | Solvent vaporization oxime type | Moisturizing Alcohol type | Moisturizing Alcohol type | Moisturizing Alcohol type | Moisturizing Acetone type | Moisturizing Acetone type | Moisturizing Acetone type | Moisturizing Acetone type  |\n|  Features |  | Solvent dilution type Low viscosity | Paintable Oil resistance | Paintable Oil resistance | Paintable Oil resistance | Fast-curing Cooling liquid resistance | Fast-curing Cooling liquid resistance | Fast-curing Cooling liquid resistance | Fast-curing Cooling liquid resistance  |\n|  Appearance |  | Gray | Black | Gray | Gray | Rust | Aluminum color | Aluminum color | Black  |\n|  Viscosity | Pa·s | 3.6 | - | - | 72.0 | 200 | 200 | - | -  |\n|  Apparent viscosity (SOD) | Pa·s | - | 90 | 80 | - | 70 | 70 | 180 | Non-fluid type  |\n|  Specific gravity |  | 1.18 | 1.45 | 1.46 | 1.43 | 1.47 | 1.46 | 1.45 | 1.36  |\n|  Tack free time | min | 105 | 30 | 5 | 16 | 3 | 5 | 5 | 5  |\n|  Hardness |  | A40 | A45 | A41 | A33 | A60 | A60 | A56 | A46  |\n|  Elongation rate | % | 250 | 400 | 470 | 350 | 200 | 170 | 190 | 268  |\n|  Tensile strength | MPa | 2.5 | 2.0 | 2.2 | 1.8 | 4.2 | 4.0 | 3.7 | 2.3  |\n|  Tensile shear bond strength (kon) | MPa | - | 2.3 | - | - | 1.7 | 2.0 | 2.3 | -  |\n|  Tensile shear bond strength (Aluminum) | MPa | - | - | 2.3 | 1.7 | 1.7 | 2.0 | 2.2 | 1.6  |\n|  Initial (When uncured) clearance: 0.2mm | MPa | - | - | 0.14 | 0.14 | 0.14 | 0.14 | 0.23 | -  |\n|  Initial (When uncured) clearance: 0.5mm | MPa | - | 0.11 | - | - | 0.05 | 0.05 | 0.12 | -  |\n|  After curing (Room temperature) | MPa | 10 | - | - | - | 10 or higher | 10 or higher | 10 or higher | -  |\n|  Chemical resistance | Engine oil |  | - | Δ (Longitudinal machines) | Δ (Longitudinal machines) | ○ | ○ | ○ | ○  |\n|   |  Gear oil |  | - | Δ (For agricultural machines) | Δ (For agricultural machines) | Δ (For agricultural machines) | × | × | ×  |\n|   |  AT oil |  | - | × | × | × | × | × | ×  |\n|  Appropriateness | MT oil |  | - | × | × | × | × | × | ×  |\n|  Costant |  | - | × | × | × | ○ | ○ | ○ | ○  |\n|  Water¹⁾ | % | -0.1 | - | - | - | -0.4 | - | - | -  |\n|  Gasoline¹⁾ | % | -7 | - | - | - | -0.3 | - | - | -  |\n|  Lubricating oil No.2¹⁾ | % | 4.0 | - | - | - | +5.8 | - | - | -  |\n|  Removability |  | Good | Normal | Normal | Normal | Good | Good | Normal | Relatively difficult  |\n|  Operating temperature range (Est.) | °C | -40 to 200 (250) | -40 to 120 | -40 to 120 | -40 to 120 | -60 to 200 (250) | -60 to 200 (250) | -60 to 200 (250) | -60 to 200 (250)  |\n|  Remark(s) |  | Brush application possible May be used as a coating on solid packings | For FIPS farm equipment improved thermal degradation | FIPG agricultural machines | FIPG Engineering and Cooling liquid sealing | FIPG Engine oil and Cooling liquid sealing | FIPG Engine oil and Cooling liquid sealing | FIPG Engine oil and Cooling liquid sealing | FIPG Engine oil and cooling liquid sealing Excellent adhesion to car-mounted engineering plastics  |\n\n¹⁾ - Immersion conditions 90°C±24h\n²⁾ - Immersion conditions 50°C±24h\n³⁾ - Immersion conditions 100°C±24h\n\n¹⁾ - Simmeasured\n\n¹⁾ The value listed in the property table is an example of a measured value and is not the guarantee level.\n²⁾ Before using, confirm the adequacy and safety for the relevant application.\n³⁾ FIPG: Formed In Place Gasket",
      "images": [],
      "dimensions": {
        "dpi": 61,
        "height": 714,
        "width": 1009
      },
      "tables": [],
      "hyperlinks": [],
      "header": null,
      "footer": null
    },
    {
      "index": 10,
      "markdown": "1100 / 1200 Series\n\nProducts Guide\n\n|  Product name |   |   | 1211 | 1211E | 1211F | 1211G | 1211H | 1212 | 1212D | 1215 |  | 1215B | 1215Q | 1216 | 1216B | 1216C | 1216E | 1216I | 1217 | 1217B | 1217C | 1217D  |   |\n| --- | --- | --- | --- | --- | --- | --- | --- | --- | --- | --- | --- | --- | --- | --- | --- | --- | --- | --- | --- | --- | --- | --- | --- |\n|  Characteristics | Unit  |   |   |   |   |   |   |   |   |   |   |   |   |   |   |   |   |   |   |   |   |   |   |\n|  Main component |   |  | Silicone | Silicone | Silicone | Silicone | Silicone | Silicone | Silicone |  |  | Silicone | Silicone | Silicone | Silicone | Silicone | Silicone | Silicone | Silicone | Silicone | Silicone | Silicone  |   |\n|  Curing method |   |  | Moisturecuring ointe type | Moisturecuring ointe type | Moisturecuring ointe type | Moisturecuring ointe type | Moisturecuring ointe type | Moisturecuring ointe type | Moisturecuring ointe type |  |  | Moisturecuring ointe type | Moisturecuring ointe type | Moisturecuring ointe type | Moisturecuring ointe type | Moisturecuring ointe type | Moisturecuring ointe type | Moisturecuring ointe type | Moisturecuring ointe type | Moisturecuring ointe type | Moisturecuring ointe type |   |   |\n|  Features |   |  | For general use Low viscosity | For general use Low viscosity | For general use Low viscosity | For general use Low viscosity | For general use High viscosity | For general use High viscosity | For general use High viscosity | For general use Chemical resistance |  | For general use Chemical resistance | Chemical resistance Engine oil resistance Mission oil resistance ATF* resistance CVT fluid resistance | Multi-grade | Mission oil resistance | Mission oil resistance | Multi-grade Fast-curing | Chemical resistance CVT fluid resistance | Chemical resistance ATF* resistance | Chemical resistance ATF* resistance | Chemical resistance ATF* resistance | Engine oil Low formability |   |\n|  Appearance |   |  | White | White | Milky white | White | White | White | Aluminum color | Gray |  | Black | Gray | Gray | Black | Light Rust | Gray | Rust | Gray | Rust | Black | Gray  |   |\n|  Viscosity |   | Pa s | 70.0 | 3.0 | 70.0 | 4.3 | 63.0 | 300 | 300 | 75.0 |  | 85.0 | 200 | - | - | - | - | - | - | - | - | -  |   |\n|  Apparent viscosity (SOD) |   | Pa s | - | - | - | - | - | 100 | 100 | 20 |  | 20 | - | 120 | 120 | 170 | 215 | 95 | 145 | 150 | 150 | 120  |   |\n|  Specific gravity |   |  | 1.01 | 1.05 | 1.04 | 1.04 | 1.03 | 1.04 | 1.05 | 1.50 |  | 1.45 | 1.43 | 1.41 | 1.50 | 1.48 | 1.36 | 1.61 | 1.50 | 1.45 | 1.50 | 1.51  |   |\n|  Chemical resistance | Tack free time | min | 40 | 60 | 40 | 35 | 16 | 7 | 7 | 10 |  | 11 | 10 | 6 | 20 | 5 | 6 | 13 | 24 | 20 | 20 | 10  |   |\n|   |  Hardness |  | A26 | A25 | A24 | A20 | A21 | A30 | A30 | A50 |  | A40 | A61 | A58 | A50 | A48 | A57 | A61 | A54 | A56 | A52 | A52  |   |\n|   |  Elongation rate | % | 300 | 200 | 300 | 250 | 280 | 300 | 300 | 320 |  | 380 | 380 | 280 | 500 | 470 | 300 | 250 | 449 | 350 | 320 | 400  |   |\n|   |  Tensile strength | MPa | 2.5 | 1.0 | 2.5 | 1.8 | 1.9 | 2.0 | 2.0 | 1.2 |  | 1.2 | 2.7 | 3.0 | 2.0 | 2.1 | 3.3 | 1.8 | 2.5 | 1.9 | 2.0 | 1.8  |   |\n|   |  Tensile shear bond strength (iron) | MPa | - | 0.8 | - | - | - | - | 1.7 | 0.9 |  | 0.9 | - | - | - | 1.1 | - | 1.1 | - | - | - | -  |   |\n|   |  Tensile shear bond strength (Aluminum) | MPa | 1.4 | 0.8 | 1.2 | 0.8 | 1.0 | 1.0 | 1.5 | 0.8 |  | 0.8 | 1.9 | 2.3 | 1.7 | 1.3 | 2.5 | 1.1 | 2.3 | 1.7 | 1.7 | 1.7  |   |\n|   |  Initial (When uncured) clearance: 0.2mm | MPa | 0.04 | 0.01 | 0.04 | 0.01 | 0.04 | 0.15 | 0.10 | 0.05 |  | 0.05 | - | 0.20 | 0.17 | 0.18 | 0.25 | 0.20 | 0.18 | 0.20 | 0.21 | 0.17  |   |\n|   |  Initial (When uncured) clearance: 0.5mm | MPa | 0.01 | - | 0.01 | - | 0.01 | 0.06 | 0.03 | 0.01 |  | 0.01 | - | 0.10 | 0.07 | 0.06 | 0.10 | 0.09 | 0.08 | 0.10 | 0.10 | 0.09  |   |\n|   |  After curing (Room temperature) | MPa | 10 or higher | 10 or higher | 10 or higher | 10 or higher | 10 or higher | 10 or higher | 10 or higher | 10 or higher |  | 10 or higher | - | 10 or higher | 10 or higher | - | 10 or higher | 10 or higher | 10 or higher | 10 or higher | 10 or higher | 10 or higher  |   |\n|   |  Chemical resistance | Engine oil |  | ○ | ○ | ○ | ○ | ○ | ○ | ○ | ○ |  | ○ | ○ | ○ | ○ | ○ | ○ | ○ | ○ | ○ | ○  |   |\n|   |   |  Gear oil |  | × | × | × | × | × | × | × | ○ |  | ○ | ○ | ○ | △ | △ | ○ | △ | △ | △ | ×  |   |\n|   |   |  AT oil |  | × | × | × | × | × | × | × | × |  | × | ○ | △ | ○ | ○ | △ | ○ | △ | ○ | ×  |   |\n|   |   |  MT oil |  | × | × | × | × | × | × | × | ○ |  | ○ | ○ | ○ | ○ | ○ | ○ | ○ | ○ | × | ×  |   |\n|  Coolant |   |  | × | × | × | × | × | × | × | × |  | × | △ | △ | × | × | △ | × | × | × | ×  |   |   |\n|  Water* |   | % | -0.5 | - | - | - | - | +1.3 | +1.3 | -1.0 |  | -0.4 | - | - | - | - | - | - | - | - | -  |   |   |\n|  Gasoline* | % | -20.2 | - | - | - | - | -15.1 | -15.1 | -5.0 |  | -4.7 | - | - | - | - | - | - | - | - | -  |   |   |   |\n|  Lubricating oil No.2* |   | % | +5.0 | - | - | - | - | +5.0 | +5.0 | +5.0 |  | +4.9 | - | - | - | - | - | - | - | - | -  |   |   |\n|  Removability |   |  | Normal | Normal | Normal | Normal | Normal | Normal | Normal | Normal |  | Normal | Normal | Normal | Normal | Normal | Normal | Normal | Normal | Normal | Normal | Normal  |   |\n|  Operating temperature range (Est.) |   | °C | -60 to 200 (250) | -60 to 200 (250) | -60 to 200 (250) | -60 to 200 (250) | -60 to 200 (250) | -60 to 200 (250) | -60 to 200 (250) |  | -60 to 200 (250) | -60 to 200 (250) | -60 to 200 (250) | -60 to 200 (250) | -60 to 200 (250) | -60 to 200 (250) | -60 to 200 (250) | -60 to 200 (250) | -60 to 200 (250) |  |  |   |   |\n|  Remark(s) |   |  | For general use Engine oil pan. Used with packing | Low viscosity version of 1211 | Different color version of 1211 | Better nylon adhesion than 1211E | Better nylon adhesion than 1211 | For general use Engine oil pan sealing | For general use Engine oil pan sealing | FIPG Engine oil pan, AT case, Gear case sealing |  | FIPG Engine oil pan, AT case, Gear case and Cooling liquid sealing | FIPG AT case and CVT case sealing | FIPG Engine oil pan, AT case, Gear case and Cooling | FIPG Engine oil pan, AT case and Gear case sealing | FIPG Engine oil pan, AT case and Gear case | FIPG Engine oil pan, AT case and Gear case | FIPG Engine oil pan, AT case and Gear case | FIPG Engine oil pan, AT case and |  |  |   |   |\n\n\\*1. Immersion conditions  $60^{\\circ}\\mathrm{C} + 24\\mathrm{h}$\n2. Immersion conditions  $50^{\\circ}\\mathrm{C} + 24\\mathrm{h}$\n3. Immersion conditions  $100^{\\circ}\\mathrm{C} + 24\\mathrm{h}$\n\n\\* : Unmeasured\n\n* The value listed in this property table is an example of a measured value and is not the guarantee level.\n* Before curing, confirm the adequacy and safety for the relevant application.\n* FIPG: Formed In Place/Gasket",
      "images": [],
      "dimensions": {
        "dpi": 61,
        "height": 714,
        "width": 1009
      },
      "tables": [],
      "hyperlinks": [],
      "header": null,
      "footer": null
    },
    {
      "index": 11,
      "markdown": "1100 / 1200 Series\n\nProducts Guide\n\n|  Product name |   | 1217E | 1217F | 1217G | 1217H | 1217M | 1217P | 1227D | 1289 |  | 1240B | 1281B | 1281D | 1282B  |\n| --- | --- | --- | --- | --- | --- | --- | --- | --- | --- | --- | --- | --- | --- | --- |\n|  Characteristics | Unit |   |   |   |   |   |   |   |   |   |   |   |   |   |\n|  Main component |   | Silicone | Silicone | Silicone | Silicone | Silicone | Silicone | Silicone | Silicone |  | Silicone | Silicone | Silicone | Silicone  |\n|  Curing method |   | Moisture curing 2010 2010 type | Moisture curing 2010 2010 type | Moisture curing 2010 2010 type | Moisture curing 2010 2010 type | Moisture curing 2010 2010 type | Moisture curing 2010 2010 type | Moisture curing 2010 2010 type | Moisture curing 2010 2010 type |  | Moisture curing 2010 2010 type | Moisture curing 2010 2010 type | Moisture curing 2010 2010 type | Moisture curing 2010 2010 type  |\n|  Features |   | ATF* resistance Low ATF* foamability | High-grade engine oil | High elasticity High-grade engine oil | High elasticity High-grade engine oil | High elasticity Only surface adhesives | High elasticity Only surface adhesives Compliant with MEKO regulations | Compliant with MEKO regulations Coolant resistance | Engine oil resistance |  | Initial pressure resistance | ATF* resistance | Gear oil resistance | Initial pressure resistance Liquid coolant resistance  |\n|  Appearance |   | Rust | Gray | Gray | Dark gray | Black | Black | Black | Aluminum color |  | Gray | Red | Gray | Black  |\n|  Viscosity |   | Pa s | - | - | - | - | - | - | - |  | - | - | - | -  |\n|  Apparent viscosity (SOD) |   | Pa s | 140 | 210 | 301 | 330 | 280 | 260 | 200 | 100 |  | 200 | 105 | 150  |\n|  Specific gravity |   |  | 1.50 | 1.39 | 1.37 | 1.36 | 1.37 | 1.36 | 1.46 | 1.04 |  | 1.06 | 1.43 | 1.41  |\n|  Conductivity | Tack free time | min | 5 | 6 | 5 | 5 | 7 | 6 | 90 | 6 |  | 3 | 13 | 4  |\n|   |  Hardness |  | A53 | A60 | A60 | A51 | A45 | A57 | A33 | A30 |  | A33 | A54 | A65  |\n|   |  Elongation rate | % | 260 | 210 | 430 | 470 | 500 | 430 | 410 | 400 |  | 480 | 240 | 200  |\n|   |  Tensile strength | MPa | 1.6 | 3.0 | 2.6 | 2.6 | 2.5 | 2.4 | 2.3 | 2.0 |  | 2.5 | 3.4 | 3.0  |\n|   |  Tensile shear bond strength (Inon) | MPa | 1.3 | 1.9 | 2.1 | 2.3 | - | - | 2.3 | 1.4 |  | 1.8 | 1.9 | 1.8  |\n|   |  Tensile shear bond strength (Aluminum) | MPa | 1.4 | 1.9 | 2.0 | 2.3 | 1.6 | 1.9 | 2.2 | 1.4 |  | 2.0 | 2.3 | 2.1  |\n|   |  Initial (When uncured) clearance: 0.5mm | MPa | 0.20 | 0.34 | - | - | - | - | 0.19 | 0.13 |  | 0.17 | 0.15 | 0.11  |\n|   |  Initial (When uncured) clearance: 0.5mm | MPa | 0.10 | 0.14 | 0.10 | 0.15 | - | - | - | 0.06 |  | 0.13 | 0.06 | 0.05  |\n|   |  After curing (Rovon temperature) | MPa | 10 or higher | 10 or higher | 10 or higher | 10 or higher | 10 or higher | - | - | 10 or higher |  | 10 or higher | 10 or higher | 10 or higher  |\n|   |  Conductivity | Engine oil |  | ○ | ○ | ○ | ○ | ○ | ○ | ○ |  | ○ | △ | ○  |\n|  Gear oil |   |  | × | × | × | × | × | × | × |  | × | × | ○ | ×  |\n|  AT oil |   |  | ○ | × | × | × | × | × | × |  | × | ○ | × | ×  |\n|  MT oil |   |  | ○ | × | × | × | × | × | × |  | × | × | ○ | ×  |\n|  Coolant |   |  | × | ○ | × | × | × | × | ○ | × |  | × | × | ○  |\n|  Water* |   | % | - | - | - | - | - | - | - |  |  | - | - | -  |\n|  Gasoline* |   | % | - | - | - | - | - | - | - |  |  | - | - | -  |\n|  Lubricating oil No.2* |   | % | - | - | - | - | - | - | - |  |  | - | - | -  |\n|  Removability |   |  | Normal | Good | Relatively difficult | Relatively difficult | Normal | Normal | Normal | Good |  | Good | Normal | Normal  |\n|  Operating temperature range (Est) |   | °C | -60 to 200 (250) | -60 to 200 (250) | -60 to 200 (250) | -60 to 200 (250) | -60 to 200 (250) | -60 to 200 (250) | -60 to 200 (250) |  |  | -60 to 200 (250) | -60 to 200 (250) | -60 to 200 (250)  |\n|  Remark(s) |   |  | FIPG Engine oil pan and AT case sealing ATF resistance and low foamability | FIPG Engine oil pan for coolant sealing | FIPG Engine oil pan sealing Excellent initial pressure resistance | FIPG Engine oil pan sealing Excellent initial pressure resistance | FIPG Engine oil pan sealing | FIPG Engine oil pan for coolant sealing | FIPG Engine oil pan for coolant sealing |  |  | FIPG Engine oil pan sealing Thickened agent version of 1280 | FIPG Engine oil pan and AT case sealing | FIPG Differential gear sealing  |\n\n\\*1: Ineffective conditions  $50^{\\circ}C &gt; 24h$\n°C: Ineffective conditions  $50^{\\circ}C &gt; 24h$\n*2: Ineffective conditions:  $100^{\\circ}C &gt; 24h$\n\n- Unmeasured\n\n* The value based on the property table is an example of a measured value and is not the guarantee level.\n\n* Before using, confirm the adequacy and safety for the relevant application.\n\n*FIPG: Formed in Para Gasket",
      "images": [],
      "dimensions": {
        "dpi": 61,
        "height": 714,
        "width": 1009
      },
      "tables": [],
      "hyperlinks": [],
      "header": null,
      "footer": null
    },
    {
      "index": 12,
      "markdown": "2300 Series\n\nProducts Guide\n\n![img-30.jpeg](img-30.jpeg)\n\n# Threelock and Sealock Processes to Prevent Leaking and Loosening of Screw\n\n|  Dedicated | Dedicated | Dedicated | Dedicated  |\n| --- | --- | --- | --- |\n\nThis is the process for coating the sealant and locking agent to the thread portion of screws, bolts, pipes, etc. to add sealing and locking functions to screws themselves.\n\nPre-coated screws maintain stability, and have sealing or locking functions when tightened.\n\nPre-coating of bolts includes bolts pre-coated by MEC Processing where a microencapsulated reactive adhesive is applied, Threelock Processing where nylon is fused, and Sealock Processing where a sealing function is added.\n\n## Threelock Processing\n\nFusion processing of nylon resin with excellent elastic modulus, wear resistance, chemical resistance, lubricity, and weather resistance.\n\nWhen processed screws are tightened, excellent loosening prevention is achieved by the nylon resin elastic force generated in the screw clearance. Because of the nylon resin's excellent elastic modulus, wear resistance, and adhesion to the screw, it is possible to use them more than five times with compliance to JIS (JIS B 1056). They can be used in a wide temperature range from -50°C to 120°C (approx.).\n\n## Sealock Processing\n\nThis is a baked-on processing of special synthetic resin.\n\nWhen processed screws are tightened, the screw clearance receives deformed filling by the special synthetic resin and sealing is achieved immediately.\n\nThe heat-resistant type can achieve sealing with hydraulic pressure at approximately 170°C.\n\n# 2358C\n\n# Sealock Processing / Heat-Resistant Type\n\nThis is a sealing process that uses fluoropolymer as the main component.\n\nBecause it is a baked-on type, the sealing function can be achieved by simply tightening the screw.\n\nIt has excellent heat resistance, and the sealing function works up to approximately 170°C.\n\nIt has excellent chemical resistance.\n\n# 2365B, 2365C\n\n# Threelock Processing / Standard Type\n\nPrevailing type loosening prevention coating for small screws using nylon as the main component.\n\nBecause it is a fusion type, the loosening prevention function and drop-preventing function can be achieved by simply tightening the screw.\n\nFunctions are maintained even at 120°C (approx.).\n\nIt has excellent repeatability.\n\nThe applied nut diameter is M1.6 to M40, allowing it to be used for a wide range of applications.\n\n# Property Table\n\n|  Product name |   |   |   | 2358C  |\n| --- | --- | --- | --- | --- |\n|  Characteristics |   | Unit  |   |   |\n|  Main component |   |  |  | Fluoropolymer  |\n|  Features |   |  |  | For sealing  |\n|  Appearance |   |  |  | White  |\n|  Applied screw diameter |   |  |  | -  |\n|  Air tight* | 25°C | M10 bolt | MPa | 2 or higher  |\n|   |   |  1/8 PT plug | MPa | 2 or higher  |\n|   |   |  3/4 PT plug | MPa | 2 or higher  |\n|   |  Water tight | M10 bolt | MPa | 2 or higher  |\n|   |   |  1/8 PT plug | MPa | 2 or higher  |\n|   |   |  3/4 PT plug | MPa | 2 or higher  |\n|   |  80°C | M10 bolt | MPa | 12 or higher  |\n|   |   |  1/8 PT plug | MPa | 12 or higher  |\n|   |   |  3/4 PT plug | MPa | 12 or higher  |\n|   |  150°C | M10 bolt | MPa | 12 or higher  |\n|   |   |  1/8 PT plug | MPa | 12 or higher  |\n|   |   |  3/4 PT plug | MPa | 12 or higher  |\n|  170°C | M10 bolt | MPa | 12 or higher  |   |\n|   |  1/8 PT plug | MPa | 12 or higher  |   |\n|   |  3/4 PT plug | MPa | 12 or higher  |   |\n|  Operating temperature range (Est.) |   |   | °C | Seal 170  |\n|  Remark(s) |   |   |  | Sealock processing Water-based type  |\n\n*1: Non-seal block / Tightening torque M10 bolt: 30N.m, 1/8 plug: 4N.m, 3/4 plug: 44N.m; Maximum applied pressure: 2MPa\n*2: Non-seal block / Tightening torque M10 bolt: 30N.m, 1/8 plug: 4N.m, 3/4 plug: 44N.m; Maximum applied pressure: 12MPa\n* - : Unmeasured\n* The value listed in the property table is an example of a measured value and is not the guarantee level.\n* Before using, confirm the adequacy and safety for the relevant application.\n\n|  Product name |   |   | 2365B | 2365C  |\n| --- | --- | --- | --- | --- |\n|  Characteristics |   | Unit  |   |   |\n|  Main component |   |  | Nylon resin | Nylon resin  |\n|  Features |   |  | Repeated usage | Repeated usage  |\n|  Appearance |   |  | Green | Red  |\n|  Applied screw diameter |   |  | M1.6 to 40 | M1.6 to 40  |\n|  Air tight* | M1.6=P0.35 (0.05N·m tightening) | Screw torque | N·m | 0.017  |\n|   |   |  Loosening torque: First rotation | N·m | 0.012  |\n|   |   |  Loosening torque: Fifth rotation | N·m | 0.007  |\n|   |  M4=P0.7 (2N·m tightening) | Screw torque | N·m | 0.47  |\n|   |   |  Loosening torque: First rotation | N·m | 0.48  |\n|   |   |  Loosening torque: Fifth rotation | N·m | 0.22  |\n|   |  M10=P1.5 (30N·m tightening) | Screw torque | N·m | 8.1  |\n|   |   |  Loosening torque: First rotation | N·m | 6.5  |\n|   |   |  Loosening torque: Fifth rotation | N·m | 4.3  |\n|   |  Screw torque |   | N·m | 4.7 to 6.5  |\n|   |  25°C | Unwinding torque | N·m | 24.8  |\n|   |   |  Loosening torque | N·m | 4.9  |\n|  Unwinding torque |   | N·m | 21.5  |   |\n|  80°C | Unwinding torque | N·m | 3.5 | 3.5  |\n|   |  Loosening torque | N·m | 3.5 | 3.5  |\n|   |  Loosening torque | N·m | 2.8 | 2.8  |\n|  100°C | 100°C | Unwinding torque | N·m | 28.8  |\n|   |  Loosening torque | N·m | 2.1 | 2.1  |\n|  120°C | 120°C | Unwinding torque | N·m | 28.1  |\n|   |  Loosening torque | N·m | 1.7 | 1.7  |\n|  Operating temperature range (Est.) |   | °C | -50 to 120 | -50 to 120  |\n|  Remark(s) |   |  | Threelock Processing | Threelock Processing  |\n\n* The value listed in the property table is an example of a measured value and is not the guarantee level.\n*Before using, confirm the adequacy and safety and safety for the relevant application.",
      "images": [
        {
          "id": "img-30.jpeg",
          "top_left_x": 37,
          "top_left_y": 72,
          "bottom_right_x": 175,
          "bottom_right_y": 177,
          "image_base64": null,
          "image_annotation": null
        }
      ],
      "dimensions": {
        "dpi": 61,
        "height": 714,
        "width": 1009
      },
      "tables": [],
      "hyperlinks": [],
      "header": null,
      "footer": null
    },
    {
      "index": 13,
      "markdown": "1100 / 4000 / 4200 / 4300 Series\n\nProducts Guide\n\n![img-31.jpeg](img-31.jpeg)\n\n## Pipe Sealants\n\nThese are liquid sealants that can seal inner fluids when applied to the threaded portion of piping.\n\nHighly reliable sealing can be achieved by completely filling in and adhering to the minute clearance of thread portions and interlocking portions.\n\nProducts with various material bases are available including synthetic resin-based, synthetic rubber-based, acrylate-based, silicone-based, olefin resin-based, and acryl emulsion-based products. There are also various reaction system grades including solvent vaporization, anaerobic curing, and moisture-curing.\n\nThere are various types available including a general-purpose type, a type for water supply pipes, and a type for gas pipes. There is also a gas leak repair spray for repairing gas leaks from the threaded portions of gas pipes installed in buildings.\n\nThreeBond 6660 Gas leak tester. Gas leak detection agent is listed on page 162 for \"Others\".\n\n## 1110F, 1110G\n\nThis is an anaerobic curing acrylate-based sealant for general pipes. It does not cure while contacting the air, but quickly cures when the threaded portion is tightened.\n\nSealability is effective immediately, and it can prevent pipe galling due to its lubricity from the fluorine powder.\n\nIt can be used as a general use sealant or for preventing loosening with metallic pipes such as cold and hot water pipes, oil pipes, air pipes, and conduit.\n\n## 4230\n\nThis is an alcohol type silicone-based sealant for water supply pipes.\n\nIt is compliant with the Japan Water Works Association standard JWWA K 161.\n\nIt can be used for water supply pipes and for hot water supply pipes.\n\nIt is a mold-resistant type, so it can also be used as a joint sealant or adhesive around water.\n\n## 4320B\n\nThis is a solventless sealant for gas piping that uses alkyd resin as the main component.\n\nSealability is effective immediately, and it is also a non-drying type, so it has excellent vibration resistance and impact strength.\n\nIt uses tubes with a rotating nozzle, and the nozzle itself rotates so that it is easy to apply to the whole pipe circumference.\n\nIt has excellent lubricity, and can be used for both city gas and LP gas pipes.\n\nFurthermore, it can be used on an applicable diameter of 80A with the rotating nozzle attached.\n\nWhen using it on larger diameters, use without attaching the rotating nozzle.\n\n## 4221, 4221 B\n\nThis is a volatile solvent type sealant for water supply pipes that uses synthetic resin as the main component.\n\nIt is compliant with the Japan Water Works Association standard JWWA K 161.\n\nIt can be used for prevention of corrosion of the end faces of steel pipes for water supply, as a sealant, and for hot water supply pipes.\n\nAs for the applicable diameter, up to around 80A can be used.\n\n## 4314D\n\nThis is a volatile solvent type sealant for gas piping that uses special synthetic rubber as the main component.\n\nAfter drying, it becomes a rubber-like elastic body with excellent vibration resistance and impact strength.\n\nIt can be used for both city gas and LP gas.\n\nThe applicable diameter is 15A to 50A.\n\n## 4325, 4325 B\n\nThis is a solventless sealant for gas piping that uses alkyd resin as the main component.\n\nIt is a non-drying type with excellent vibration resistance and impact strength.\n\nIt can be used for both city gas and LP gas.\n\nThe applicable diameter is 15A to 40A.\n\n## 4370\n\nThis is an aerosol type sealant that uses acryl emulsion as the main component for repairing small leaks at the threaded joint portions of gas pipes (interior gas piping).\n\nIt is possible to repair leaks at the threaded portions of gas pipes in existing buildings by setting the aerosol can and pressure-filling the sealant inside using the aerosol pressure.\n\nIt can be used for both city gas and LP gas.\n\nPrincipally, the applicable diameter is up to 25A.\n\n## ThreeBond Tape\n\nThis is a sealing tape that contains unbaked fluororeon as its main component.\n\nIt is self adhesive, and can prevent leakage just by being wound around the sealing of various piping screws or bolts.\n\nIt has also great heat- and cold-resistance, and can be used in the range of -100 to 250°C. It can also be used for sealing of water and oil, as well as steam, various fuels, organic solvents, etc. since its chemical resistance is also great.\n\nA lineup of JIS-compliant products is also available.",
      "images": [
        {
          "id": "img-31.jpeg",
          "top_left_x": 52,
          "top_left_y": 81,
          "bottom_right_x": 161,
          "bottom_right_y": 215,
          "image_base64": null,
          "image_annotation": null
        }
      ],
      "dimensions": {
        "dpi": 61,
        "height": 714,
        "width": 1009
      },
      "tables": [],
      "hyperlinks": [],
      "header": null,
      "footer": null
    },
    {
      "index": 14,
