Repository: vineetpadia/glueguy

# Glueguy Lab

Spreadsheet-style adhesive selector plus a larger McMaster-derived engineering reference library.

## Run locally

```bash
python3 -m http.server 4317 --bind 0.0.0.0
```

Open `http://127.0.0.1:4317/` on the host, or from another machine on the same LAN/VPN open `http://<host-ip>:4317/`.

## Catalog pipeline

1. Crawl McMaster glue families into raw JSON.

```bash
python scripts/mcmaster_glue_pipeline.py --max-pages 220 --output data/mcmaster-glues.json
```

2. Enrich the representative McMaster part page for each family into a reusable detail cache.

```bash
python scripts/enrich_mcmaster_product_details.py
```

File: data/tds-cache/threebond-1521.mistral.json (part 3 of 11)
{
      "markdown": "1100 / 4000 / 4200 / 4300 Series\n\nProducts Guide\n\nPipe Sealants\nProperty Table\n\n|  Product name |   |   | 1110F | 1110G | 4003 | 4004D  |\n| --- | --- | --- | --- | --- | --- | --- |\n|  Characteristics |   | Unit  |   |   |   |   |\n|  Main component |   |  | Acrylate | Acrylate | Synthetic resin | Special synthetic rubber  |\n|  Curing method |   |  | Anaerobic curing | Anaerobic curing | Solvent vaporization | Solvent vaporization  |\n|  Features |   |  | Lubricity High strength | Lubricity Low strength | For general use | Propane gas City gas for anti-freeze  |\n|  Appearance |   |  | White to Light yellow | Milky white | Gray | Gray  |\n|  Viscosity |   | Pa s | 50.0 | 25.0 | 4.5 | 9.5  |\n|  Specific gravity |   |  | 1.08 | 1.12 | 1.29 | 1.26  |\n|  Non-Volatile Content |   | % | Solventless | Solventless | 76.0 | 58.0  |\n|  State after curing |   |  | Solid | Solid | Dry adhesion | Semidrying  |\n|  Air pressure | Initial | 20A | MPa | 3.4 or higher | 3.4 or higher | -  |\n|   |   |  25A | MPa | - | - | 0.49 or higher  |\n|   |   |  50A | MPa | - | - | 0.49 or higher  |\n|   |  25°C/24h | 20A | MPa | 3.4 or higher | 3.4 or higher | -  |\n|   |   |  25A | MPa | - | - | 2.0 or higher  |\n|   |   |  50A | MPa | - | - | 2.0 or higher  |\n|  Chemical resistance | Mass change rate | Water** | % | - | - | -2.6  |\n|   |   |  Anti-freeze** | % | - | - | -3.2  |\n|   |   |  4°C | % | - | - | 0.1  |\n|   |   |  20°C | % | - | - | 0.1  |\n|  Removability |   |  | Difficult | Excellent | Relatively difficult | Normal  |\n|  Remark(s) |   |  | For metallic pipes | For metallic pipes | For metallic pipes | Applicable diameter: 15A to 50A  |\n\n*1. Immersion conditions 85°C±24h\n* - Unmeasured\n* The value listed in the property table is an example of a measured value and is not the guarantee level\n* Before using, confirm the adequacy and safety for the relevant application.\n\n|  Product name |   |   | 4221 | 4221B | 4220  |\n| --- | --- | --- | --- | --- | --- |\n|  Characteristics | Unit |   |   |   |   |\n|  Characteristics |   | Unit |  |  |   |\n|  Main component |   |  | Synthetic resin | Synthetic resin | Silicone  |\n|  Curing method |   |  | Solvent vaporization | Solvent vaporization | Moisture-curing alcohol type  |\n|  Features |   |  | For hot water supply | For hot water supply | For hot water supply  |\n|  Appearance |   |  | Gray | White | White  |\n|  Viscosity |   | Pa s | 5.5 | 5.5 | Paste  |\n|  Specific gravity |   |  | 1.26 | 1.26 | 1.45  |\n|  Non-Volatile Content |   | % | 67.0 | 67.0 | Solventless  |\n|  Tack free time |   | min | - | - | 15  |\n|  Physical characteristics after curing | State |  | Dry adhesion | Dry adhesion | Rubber-like  |\n|   |  Hardness |  | - | - | A30  |\n|   |  Elongation rate | % | - | - | 700  |\n|   |  Tensile strength | MPa | - | - | 2.5  |\n|  Water pressure resistance (20A) |   | MPa | 2.5 or higher | 2.5 or higher | 2.5 or higher  |\n|  Removability |   |  | Relatively difficult | Relatively difficult | Normal  |\n|  Operating temperature range (Est.) |   | °C | - | - | 120  |\n|  Remark(s) |   |  | JWNIA K 161 compliant | JWNIA K 161 compliant | JWNIA K161 compliant  |\n\n* - Unmeasured\n* The value listed in the property table is an example of a measured value and is not the guarantee level\n* Before using, confirm the adequacy and safety for the relevant application.",
      "images": [],
      "dimensions": {
        "dpi": 61,
        "height": 714,
        "width": 1009
      },
      "tables": [],
      "hyperlinks": [],
      "header": null,
      "footer": null
    },
    {
      "index": 15,
      "markdown": "1100 / 4000 / 4200 / 4300 Series\n\nProducts Guide\n\nPipe Sealants\nProperty Table\n\n|  Product name |   |   | 41140 | 41108 | 4125 | 42218 | 4332C | 4379  |\n| --- | --- | --- | --- | --- | --- | --- | --- | --- |\n|  Characteristics |   | Unit  |   |   |   |   |   |   |\n|  Main component |   |  | Special synthetic rubber | Alkyd resins | Alkyd resins | Alkyd resins | Silicone | Acryl emulsion  |\n|  Curing method |   |  | Solvent vaporization | Non-drying | Non-drying | Non-drying | Moisture-curing deamidation | Vaporization  |\n|  Features |   |  | For city gas and LP gas | For city gas and LP gas | For city gas and LP gas | For city gas and LP gas | For city gas and LP gas | Interior gas piping gas leakage repair spray  |\n|  Appearance |   |  | Gray | Ivory | Gray | Ivory | Ivory | Milky white  |\n|  Viscosity |   | Pa.s | 9.5 | 110 | 40.0 | 40.0 | 600 | 7.0 (mPa.s)  |\n|  Specific gravity |   |  | 1.26 | 1.46 | 1.67 | 1.67 | 1.23 | 1.01  |\n|  Non-Volatile Content |   | % | 58.0 | 96.3 | 98 or higher | 98 or higher | 96.2 | 33.0  |\n|  State after curing |   |  | Rubber-like | Non-drying | Non-drying | Non-drying | Mastic | Rubber-like  |\n|  Pump size (mm) | Initial | 20A | MPa | - | - | - | 0.49 or higher | -  |\n|   |   |  25A | MPa | 0.49 or higher | 0.5 or higher | - | - | -  |\n|   |   |  50A | MPa | 0.49 or higher | - | - | - | -  |\n|   |  25°C/24h | 20A | MPa | - | - | 0.49 or higher | 0.49 or higher | -  |\n|  Air discharge (Btu) |   | 25A | MPa | 0.49 or higher | 0.5 or higher | - | - | -  |\n|   |   |  50A | MPa | 0.49 or higher | - | - | - | -  |\n|   |  Water | Water | % | -1.9 | -0.4 | - | - | -  |\n|   |   |  4°C* | % | +0.10 | +0.7 | - | - | -  |\n|   |   |  20°C* | % | +0.10 | +0.2 | - | - | -  |\n|   |   |  Benzene* | % | - | -33.1 | - | - | -  |\n|   |   |  Benzene vapor phase* | % | - | - | -4.2 | -4.2 | -  |\n|   |   |  n-hexane* | % | - | +3.8 | -7.9 | -7.9 | -  |\n|   |  n-pentane* | % | - | - | -10.1 | -10.1 | -  |   |\n|  Removability |   |  | Normal | Excellent | Excellent | Excellent | Excellent | -  |\n|  Operating temperature range (Est.) |   | °C | -40 to 150 | -40 to 80 | -40 to 80 | -40 to 80 | -40 to 100 | -20 to 80  |\n|  Remark(s) |   |  | Applicable diameter 15A to 50A |  | Applicable diameter 15A to 40A | Applicable diameter 15A to 40A |  | Applicable diameter 25A or less (spirate major as: 0.60 to a level x ± 10)  |\n\n* 1: Immersion for 1h\n*2: Immersion at 25°C &gt; 24h\n*3: Rubber physical properties evaluation for city gas (7 days), elongation change 0%, change in strength -4%\nRubber physical properties evaluation for LP gas (7 days), elongation change -6%, change in strength -21%\n*4: Rubber physical properties evaluation (33°C/1 day), elongation change 0%, change in strength -6%\n\n* - Unmeasured\n* The value listed in the property table is an example of a measured value and is not the guarantee level\n* Before using, confirm the adequacy and safety for the relevant application.\n\n|  Product name |   | Threatbond Tape | Threatbond Tape (JIS compliant product)  |\n| --- | --- | --- | --- |\n|  Characteristics | Unit  |   |   |\n|  Main component |  | Unbaked fluororesin (Elylen/etofluoride ravi tape) | Unbaked fluororesin (Elylen/etofluoride ravi tape)  |\n|  Appearance |  | White | White  |\n|  Thickness | mm | 0.08 | 0.1  |\n|  Width | mm | 13 | 13  |\n|  Length | m | 5 or 15 | 15  |\n|  Tensile strength | MPa | 14.6 | 12.3  |\n|  Elongation rate | % | 40 or higher | 53  |\n|  Flammability |  | Non-combustible | Non-combustible  |\n|  Operating temperature range (Est.) | °C | -100 to 250 | -100 to 250  |\n|  Remark(s) |  | This is a tape made of unbaked fluororesin, which is self adhesive. It can be used for screw parts such as screws, taper plugs, stud bolts, and elbow drains. It is chemical resistant and strong against solvents and steam. It is easy to apply and remove. Also it is non-combustible and usable for foods (Note! Sodium, fluorine gas, chloride gas, hydrogen fluoride, and so on must not be used) | It can be used for constructions supervised by Japan's Ministry of Land, Infrastructure, Transport and Tourism and waterworks business, as the product conforms to JIS R6885 2 standards.  |\n\n* The value listed in the property table is an example of a measured value and is not the guarantee level\n* Before using, confirm the adequacy and safety for the relevant application.",
      "images": [],
      "dimensions": {
        "dpi": 61,
        "height": 714,
        "width": 1009
      },
      "tables": [],
      "hyperlinks": [],
      "header": null,
      "footer": null
    },
    {
      "index": 16,
      "markdown": "4100/5200 Series\n\nProducts Guide\n\n![img-32.jpeg](img-32.jpeg)\n\n## Sealants for Construction\n\nThis is a caulking agent that can be used for various purposes including joints for mortar and concrete, concrete blocks, U-shaped gutters, metal framed glass sliding doors and windows, and for bonding and sealing of pools, water tanks, sinks, etc. It is a single component that cures by simply squeezing it from the container and forms a rubber-like elastic body.\n\nThere are various grades of different materials available including synthetic rubber-based, urethane-based, silicone-based, and modified silicone based products. Various primers for silicone are available, and it is possible to gain optimal adhesion for various materials at any work location.\n\n## 4102\n\nThis is a caulking agent that uses modified isobutylene-isoprene rubber as the main component.\n\nIt has some tackiness, so it can be used for manhole catch basin joints, sheet metal seams, and for container joints.\n\n## 4108\n\nThis is a caulking agent that uses urethane resin as the main component.\n\nAfter curing, it becomes a rubber elastic body with low modulus and high elongation, so it can be used for cured materials. It can be used as a sealant for automobiles, vehicles, and containers, etc., and as a sealant for various joints.\n\n## 5222 Series\n\nThis is a caulking agent that uses modified silicone resin as the main component.\n\nIt has excellent heat resistance and freeze resistance, and rubber elasticity is maintained over a temperature range from -40°C to 100°C (approx.).\n\nIt is paintable, so it can be applied to cured materials. It can be used as joint sealing for construction and civil engineering, vehicle window joint seals, and sealing and bonding of electric parts. There are four different colors available; White, Gray, Ivory, and Black.\n\n## 5264B\n\nThis is a primer for improved adhesion for silicone and modified silicone.\n\nBy coating and drying it to a substrate in advance, adhesion can be further improved.\n\nVarious primers are available for different materials.\n\n## 5232C\n\nThis is a caulking agent of middle modulus type that is weather resistant, cold resistant, heat resistant, and adhesive. It uses silicon resin as its main component.\n\nIt strikes a great balance between adhesion and stretch, and is extremely adaptive to stretching and shrinking.\n\nRubber elasticity is maintained over a wide temperature range from -40°C to 150°C (approx.).",
      "images": [
        {
          "id": "img-32.jpeg",
          "top_left_x": 86,
          "top_left_y": 74,
          "bottom_right_x": 124,
          "bottom_right_y": 280,
          "image_base64": null,
          "image_annotation": null
        }
      ],
      "dimensions": {
        "dpi": 61,
        "height": 714,
        "width": 1009
      },
      "tables": [],
      "hyperlinks": [],
      "header": null,
      "footer": null
    },
    {
      "index": 17,
      "markdown": "4100/5200 Series\n\nProducts Guide\n\n# Caulking Agent\n\n# Property Table\n\n|  Product name |   | 4102 | 5108 | 5222M | 5232C  |\n| --- | --- | --- | --- | --- | --- |\n|  Characteristics | Unit  |   |   |   |   |\n|  Main component |  | Modified isobutylene-isoprene rubber | Urethane resin | Modified Silicone | Silicone  |\n|  Curing method |  | Solvent vaporization | Moisture-curing | Moisture-curing alcohol type | Moisture-curing oatme type  |\n|  Features |  | For catch basins | Low modulus | Paintable | Middle modulus, for coil engineering  |\n|  Appearance |  | Gray | Gray | Various* | Gray  |\n|  Viscosity | Pa·s | 3000 | 800 | 450 | 460  |\n|  Specific gravity |  | 1.40 | 1.30 | 1.40 | 1.35  |\n|  Tack-free time | min (*2-h) | 3 | 8* | 60 | 35  |\n|  Specialized Chemical | Hardness |  | A9 | A7 | A28  |\n|   |  Elongation rate | % | 530 | 900 | 400  |\n|   |  Tensile strength | MPa | 0.16 | 1.5 | 0.9  |\n|   |  Iron | MPa | - | - | 1.2  |\n|   |  Aluminum | MPa | - | - | 1.2  |\n|   |  Acryl | MPa | - | - | 0.5  |\n|   |  ABS | MPa | - | - | -  |\n|   |  Hard PVC | MPa | - | - | 1.1  |\n|   |  Glass | MPa | - | - | -  |\n|   |  Tiles | MPa | - | - | -  |\n|   |  Concrete/Tiles | MPa | - | - | -  |\n|   |  Concrete | MPa | - | - | -  |\n|  Wood | MPa | - | - | -  |   |\n|  Operating temperature range (t;o.) |   | °C | - | - | -40 to 100  |\n|  Remark(s) |   |  |  |  | Different colors available S222/Black S222/Gray S222M White S222N Ivory  |\n\n*1. White, Gray, Ivory, Black\n* - Unmeasured\n* The value listed in the property table is an example of a measured value and is not the guarantee level\n* Before using, confirm the adequacy and safety for the relevant application.\n\n|  Product name |   | 5262 | 5263 | 5264B | 5268  |\n| --- | --- | --- | --- | --- | --- |\n|  Characteristics | Unit  |   |   |   |   |\n|  Features |  | Primer for silicone | Primer for silicone | Primer for silicone | Primer for silicone  |\n|  Applications |  | Concrete Wood | Plastics | Metal coated surface | Stainless steel Acryl resin  |\n|  Appearance |  | Light yellow transparent | Light yellow transparent | Colorless transparent | Colorless to Light yellow  |\n|  Specific gravity |  | 0.97 | 0.90 | 0.69 | 0.89  |\n|  Non-Volatile Content | % | 40.0 | 5.0 | 4.7 | 14.5  |\n|  Drying time | min | 30 or higher | 15 or higher | 30 or higher | 30 or higher  |\n|  Standard coating weight | g/m² | 200 | 50 | 38 | -  |\n\n* - Unmeasured\n* The value listed in the property table is an example of a measured value and is not the guarantee level\n* Before using, confirm the adequacy and safety for the relevant application.",
      "images": [],
      "dimensions": {
        "dpi": 61,
        "height": 714,
        "width": 1009
      },
      "tables": [],
      "hyperlinks": [],
      "header": null,
      "footer": null
    },
    {
      "index": 18,
      "markdown": "Adhesives (Sorted by Adhesive Category)\n\nProducts Guide\n\n![img-33.jpeg](img-33.jpeg)\n\nAdhesion refers to the \"phenomenon where two solids (substrates) are combined by an adhesive\". Adhesion strength is related to the bonding strength between the adhesive and the adhered material surfaces (interface), and to the strength of the cured adhesive itself.\n\nWhen selecting an adhesive, keeping these things in mind, it is important to consider the compatibility between the\n\nsubstrate and adhesive, the physical force required for the adhesive itself, the environmental conditions to which it will be exposed, etc. By considering workability when using, it is possible to select the optimal adhesive.\n\n* By referencing the adhesive selection flow chart on the opposite page, it is possible to narrow down the optimal adhesive system according to the following \"Adhesive Property Comparison Table\".\n\nAdhesive Selection Flow Chart\n\n|  Confirm items that are compatible with the type of adhered material from the \"Adhesion to materials\". | Confirm the \"Thermal Properties\" according to the operating temperature range | If there are other conditions such as exposure to chemicals, confirm the \"Chemical resistance\" and \"Electric insulation\". | If plastics such as ABS and polycarbonates will be nearby, which are easily damaged by solvents, confirm the \"Influence on plastic\". | Confirm the \"Adhesive strength\" and \"Cured material characteristics\" according to the force applied to the portion where it is used. | Select an adhesive and then select a product from the detailed description page.  |\n| --- | --- | --- | --- | --- | --- |\n\nAdhesive Property Comparison Table\n\n|  Adhesive Rating | Main applications | Curing method | Curability | Thermal properties | Adhesion to materials |   |   |  | Storability |   | Chemical resistance |   |   |   |   | Hermic insulation | Influence on plastic | Adhesive strength | Influence on plastic | Cured material characteristics | Representation grade  |\n| --- | --- | --- | --- | --- | --- | --- | --- | --- | --- | --- | --- | --- | --- | --- | --- | --- | --- | --- | --- | --- | --- |\n|   |   |   |   |   |  Storw. | Herm. | Nitroc. |   | Nitric | Kcal | Inorganic (ppm) | Oil | Silicon |  |   |   |   |   |   |   |   |\n|  Silicone-based | Bonding for electric and electronic parts, insulators, coating, general bonding for transparent coating, etc. | Moisture-curing * Condensation reaction by moisture in the air | Skin formation time: 5 to 10 minutes Curing speed: Approx. 3mm/day | Rubber elasticity is maintained over a wide temperature range Can be used from approximately -80°C to 250°C (heat-resistant type upto 300°C) | ○ | ○ | △ |  | 180°C | ○ | ○ | △ | △ | ○ | - | ○ | None | ○ | ○ | Rubber-like Maximum elongation of about 500% | 1200 Series  |\n|   |  Bonding of general screws, interlocking adhesion with sealed metal parts, surface adhesives, and bonding of motor magnets | Amperifier coating * Refuel polymerization reaction by curing oxygen and providing metal correct * Adhesive also could be in the UV light are available | Set time: From approximately a few seconds to 5 min Practical strength: 30 to 60 min Final strength: 12 to 24 hours | Can be used from approximately -40°C to 150°C (heat-resistant type upto 200°C) | ○ | × | × |  | 150°C | ○ | ○ | ○ | ○ | ○ | ○ | ○ | Yes | ○ | △ | Hard and solid with excellent chemical resistance | 1300 Series  |\n|  Rubber-based | General bonding for a wide range of substrates such as rubber, leather, and metal | Solvent vaporization * Installation and drying of contained solvent | Surface drying: 5 to 10 min Set time: Clarifying after surface drying, and bonding after that allows for immediate fixing, and practical strength is from 10 to 24 hours or longer | Strength maintained from approximately -40°C to 80°C | ○ | △ | ○ |  | 80°C | ○ | ○ | ○ | ○ | △ | - | ○ | Yes | ○ | ○ | Rubber-like | 5500 Series  |\n|  Elastomeric adhesive | Bonding to various materials such as metals, plastics, rubber, wood, and inorganic materials | Moisture-curing * Condensation reaction by moisture in the air | Skin formation time: 5 to 10 minutes Practical strength: 24 hours Final strength: 3 to 5 days | Rubber elasticity is maintained over a wide temperature range Can be used from approximately -50°C to 150°C | ○ | ○ | ○ |  | 120°C | ○ | ○ | △ | △ | - | - | ○ | Partially affecting | ○ | ○ | Rubber-like Maximum elongation of about 400% | 1530 Series  |\n|  Water-based adhesive | General bonding of urethane foam, polycarbon fibers, wood, paper, leather, etc., and metals, plastics, rubbers, etc. | Solvent vaporization * Installation and drying of contained solvent | Practical strength: 1 to 2 hours* Final strength: 1 to 2 days* Open time: Drying time before bonding: 20 min | Can be used from approximately -30°C to 60°C * Strength is maintained up to about 80°C | ○ | ○ | ○ |  | 100°C | △ | △ | △ | △ | - | - | ○ | None | ○ | ○ | Electric film with tackiness | 1541 C  |\n|  Tacky Adhesive | Adhesive for screen printing or plastic nameplates, labels, stickers, etc. | Solvent vaporization * Installation and drying of contained material or contained solvent | 50°C to 60°C x 15 to 20 min | Heat resistance strength maintained from approximately 60°C to 80°C | ○ | ○ | ○ |  | 80 to 100°C | △ | △ | △ | △ | - | - | ○ | None | ○ | ○ | Highly sticky paste | 1549, 1555 Series  |\n|  Functional adhesive sheet | Display-related parts, optical parts, coating of electric and electronic parts, coating - coating of organic EL | Radical polymerization / carbonic polymerization * Curing is needed and ready by UV light * Heat-curing | Curing is a few second to under a minute by UV light irradiation from UV light irradiation equipment Heat-curing at 100°C or higher | Can be used from approximately -30°C to 120°C | ○ | ○ | ○ |  | 80 to 120°C | ○ | ○ | ○ | ○ | ○ | ○ | ○ | None | ○ | ○ | Various, from hard and solid to soft and flexible * Acid resin based (tame-based) | 1600 Series  |\n|  Instant adhesive | Bonding to various materials such as metals, plastics, rubber, and wood | Anionic polymerization by metalism * Curing is several seconds by medium of the adhered material surface | Set time: From approximately a few seconds to a few minutes Practical strength: 30 min to 2 hours Final strength: 12 to 24 hours | Can be used from approximately -40°C to 100°C (heat-resistant type can be used at approximately 120°C) | ○ | ○ | ○ |  | 100 to 120°C | △ | △ | ○ | ○ | ○ | ○ | ○ | Partially affecting | ○ | ○ | Hard and Solid * Various grades are available, including high heat resistance, high heat resistance, and high productivity * Pressure to adhesive (heat-resistant available) | 1700 Series 7700 Series  |\n|  Epoxy resin-based | Bonding, sealing, casting, impregnation, and coating for various usage including for electric and electronic parts and for construction materials | Addition polymerization * Carbonic polymerization * Compression/access to UV light * Compression/access to material or to a specific density having any one can use | Various types including two component type with room temperature curing to 24 hours, and single component type with heat-curing in a few minutes to a few hours | Can be used from approximately -40°C to 150°C (heat resistant type can be used at approximately 200°C) | ○ | ○ | ○ |  | 120 to 150°C | ○ | ○ | ○ | ○ | ○ | ○ | ○ | None | ○ | △ | Hard and Solid, tough | 2000 Series 2100 Series 2200 Series  |\n|  UV curable resin-based | Bonding, sealing, casting, and coating for various usage including for electric and electronic parts and for general parts | Radical polymerization / carbonic polymerization * Compression/access to UV light * Compression/access to material or to a specific density having any one can use | Curing is a few second to under a minute by UV light irradiation from UV light irradiation equipment | Can be used from approximately -40°C to 120°C (heat resistant type can be used at approximately 150°C) | ○ | ○ | ○ |  | 120°C | ○ | ○ | ○ | ○ | ○ | ○ | ○ | Partially affecting | ○ | ○ | Various, from hard and solid to soft and flexible * Acid resin based and rubber band, epoxy blend, and silicone-based types are available | 3000 Series 3100 Series  |\n|  Ceramic-based | Filling solidisation for ceramic, glass, and metal requiring high heat resistance filling adhesive for sensors and elements, and coatings | Condensation reaction, reaction with binder | Heat curing at 100°C, leave at room temperature ->180°C±30 min | Heat resistance of 1300°C or higher | ○ | × | × |  | 1400°C | ○ | ○ | ○ | ○ | ○ | ○ | ○ | None | ○ | - | Solid and ceramic-like | 3732  |\n|  SGA (low-composite) Acid resin based structural adhesive | Adhesion of structures for various materials such as metal, plastic, rubber, wood, and inorganic materials | Homestream type (contact) curing * Refuel polymerization by contact between AgonX and AgonX | Set time: 4 to 7 min Practical strength: 15 to 30 min Final strength: 12 hours | Can be used from approximately -40°C to 130°C | ○ | ○ | ○ |  | 80 to 100°C | ○ | ○ | ○ | ○ | ○ | ○ | ○ | Partially affecting | ○ | ○ | Tough | 3921, 3926  |\n\n(1) There are materials that are difficult to bond to such as polyethylene, polypropylene, silicone resin, and fluoropolymer.\n(2) There are materials that are difficult to bond to such as silicone rubber, fluorosilicon, and urethane rubber.\n(3) ABS, polycarbonate, polycaffeine, polycyclene, and other materials that are easily damaged by solvents may dissolve or crack on the surface.",
      "images": [
        {
          "id": "img-33.jpeg",
          "top_left_x": 37,
          "top_left_y": 48,
          "bottom_right_x": 210,
          "bottom_right_y": 138,
          "image_base64": null,
          "image_annotation": null
        }
      ],
      "dimensions": {
        "dpi": 61,
        "height": 714,
        "width": 1009
      },
      "tables": [],
      "hyperlinks": [],
      "header": null,
      "footer": null
    },
    {
      "index": 19,
      "markdown": "1200 Series\n\nProducts Guide\n\n![img-34.jpeg](img-34.jpeg)\n\nThese are single-component type silicone adhesives and sealants. They can be used for various purposes including bonding, sealing, and dampproof coatings for different fields such as for electric and electronic devices.\n\nThe curing reaction occurs from the moisture in the air when it is squeezed from the container, and it becomes a rubber-like elastic body.\n\nThey have a fast curing speed, the surface cures at room temperature and normal humidity (25°C / 50%RH) after ten minutes (tack free), and they reach a cured thickness of 1mm or greater after 2 to 3 hours.\n\nThe rubber elasticity of the cured material is maintained over a wide temperature range from -60°C to 250°C (approx.) (300°C for heat-resistant type). They have excellent adhesion, so they can bond to most materials.\n\nThere are two reaction types; the alcohol type (generates a small amount of methanol gas as a reactive byproduct) and the acetone type (generates acetone gas). Neither type is corrosive to metals such as electric-contact metals. They also do not dissolve or cause cracks on most plastics.\n\nAll grades of the 1220 Series are low-molecular siloxane-reduced products, so they do not cause electrical contact failures.\n\n# 1220G, 1220H\n\nThis is a paste-like fluid type product.\n\nIt is the alcohol type, so there is no influence such as corrosion on metals and plastics.\n\nIt has excellent adhesion with metals, glass, and plastics.\n\nIt can be used at a temperature range of -60°C to 250°C (approx.), and for continuous use, the heat resistance is about 180°C.\n\nIt has excellent electric insulation.\n\n1220G is milky white (translucent), and 1220H is white.\n\n# 1221G, 1221H\n\nThis is a paste-like non-fluid type with excellent padding ability due to its non-fluidity during application.\n\nIt is the alcohol type, so there is no influence such as corrosion on metals and plastics.\n\nIt has excellent adhesion with metals, glass, and plastics.\n\nIt can be used at a temperature range of -60°C to 250°C (approx.), and for continuous use, the heat resistance is about 180°C.\n\nIt has excellent electric insulation.\n\n1221G is milky white (translucent), and 1221H is white.\n\n# 1222C\n\nThis is an incombustible type certified according to incombustibility standard UL94V-0.\n\nIt is a gray non-fluid paste with excellent padding ability due to its non-fluidity during application.\n\nIt is the alcohol type, so there is no influence such as corrosion on metals and plastics.\n\nIt has excellent adhesion with metals, glass, and plastics.\n\nIt can be used at a temperature range of -60°C to 250°C (approx.), and for continuous use, the heat resistance is about 180°C.\n\nIt has excellent electric insulation.\n\n# 1224G\n\nThis is milky white (translucent) ultra-fluid type with excellent flowability and leveling ability during application.\n\nIt is the alcohol type, so there is no influence such as corrosion on metals and plastics.\n\nIt has excellent adhesion with metals, glass, and plastics.\n\nIt can be used at a temperature range of -60°C to 250°C (approx.), and for continuous use, the heat resistance is about 180°C.\n\nIt has excellent electric insulation.\n\n# 1225B\n\nThis has high thermal conductivity and excellent heat dissipation. It is a white fluid paste.\n\nIt can be used for heat dissipation and insulation of various electronic devices such as switching power supplies, power ICs, and lighting inverters.\n\nIt is the alcohol type, so there is no influence such as corrosion on metals and plastics.\n\nIt can be used at a temperature range of -60°C to 250°C (approx.), and for continuous use, the heat resistance is about 180°C.\n\nIt has excellent electric insulation.\n\n# 1208, 1208B, 1208C\n\nThis is a white type adhesive sealant for electric and electronic devices.\n\nIt is the acetone type, so there is no corrosiveness with metals, and almost no influence on plastics.\n\nIt has excellent adhesion with metals, glass, and plastics.\n\nIt can be used at a temperature range of -60°C to 200°C (approx.), and for continuous use, the heat resistance is about 150°C.\n\nIt has excellent electric insulation.\n\n1208 is a medium-viscosity fluid paste, 1208B is a low-viscosity fluid paste, and 1208C is a non-fluid paste.\n\n* It is not a low-molecular siloxane-reduced product.\n\n# 1226\n\nThis is a tin-free product.\n\nIt is the alcohol type, so there is no influence such as corrosion on metals and plastics.\n\nIt exhibits excellent adhesion for various kinds of substrates, including metals and resin materials such as engineering plastics.\n\nIt can be used at a temperature range of -60°C to 250°C (approx.), and for continuous use, the heat resistance is about 180°C.\n\nIt has excellent electric insulation.\n\n# 1207B\n\nIt is a black non-fluid type.\n\nIt is the acetone type, so there is no corrosiveness with metals, and almost no influence on plastics.\n\nIt has excellent adhesion with metals and plastics.\n\nIt can be used at a temperature range of -60°C to 250°C (approx.), and for continuous use, the heat resistance is about 180°C.\n\nThe cured material is soft and it can conform to the movement of the substrate. It has excellent heat resistance and moisture resistance.\n\n* It cannot be used for insulation, as it has low electrical resistance.\n\n# 1209\n\nIt is a highly heat-resistant type.\n\nIt is a black non-fluid type with excellent padding ability due to its non-fluidity during application.\n\nIt is the acetone type, so there is no corrosiveness with metals, and almost no influence on plastics.\n\nIt has excellent adhesion with metals, glass, and plastics.\n\nIt can be used at a temperature range of -60°C to 300°C (approx.), and for continuous use, the heat resistance is about 250°C.\n\n* It does not have high electrical resistivity, so it cannot be used for insulation.\n\n# 1230\n\nThis is a heat curable two-component potting agent with a low viscosity for electric/electronic devices.\n\nIt is hardened by heating at 100°C for approximately 15 minutes to form a rubber elastomer that is heat resistant, cold resistant, waterproof, humidity resistant, impact resistant with impact absorption, and has great electrical characteristics, and great heat conductivity.\n\nIt can be used at a temperature range of -60°C to 250°C (approx.), and for continuous use, the heat resistance is about 180°C.\n\nIt is a flame-retardant type that is certified with the flame-retardant standard UL94 V-0.\n\n# 1234B\n\nThis is a heat-curing type with excellent resistance to heat, moisture, and water.\n\nIt reaches practical strength in 1 hour after being heated at 100°C. It exhibits excellent adhesion for various kinds of substrates, including metals and resin materials such as engineering plastics.\n\nIt can be used at a temperature range of -60°C to 250°C (approx.), and for continuous use, the heat resistance is about 180°C.\n\nThe cured material is soft and it can conform to the movement of the substrate.",
      "images": [
        {
          "id": "img-34.jpeg",
          "top_left_x": 37,
          "top_left_y": 73,
          "bottom_right_x": 456,
          "bottom_right_y": 157,
          "image_base64": null,
          "image_annotation": null
        }
      ],
      "dimensions": {
        "dpi": 61,
        "height": 714,
        "width": 1009
      },
      "tables": [],
      "hyperlinks": [],
      "header": null,
      "footer": null
    },
    {
      "index": 20,
      "markdown": "1200 Series\n\nProducts Guide\n\nSilicone-Based Adhesives, Sealants and Potting Agents\nProperty Table\n\n|  Product name |   | 1207B | 1208 | 1208B | 1206C | 1209 | 1220G | 1220H | 1221G |  | 1221H | 1222C | 1224G | 1225B | 1236 | 1230 | 1239G | 1234B  |   |   |\n| --- | --- | --- | --- | --- | --- | --- | --- | --- | --- | --- | --- | --- | --- | --- | --- | --- | --- | --- | --- | --- |\n|  Characteristics | Unit  |   |   |   |   |   |   |   |   |   |   |   |   |   |   |   |   |   |   |   |\n|  Main component |  | Silicone | Silicone | Silicone | Silicone | Silicone | Silicone | Silicone |  |  | Silicone | Silicone | Silicone | Silicone | Silicone | Silicone |   | Silicone |   | Silicone  |\n|  Reaction type |  | Acetone | Acetone | Acetone | Acetone | Acetone | Alcohol | Alcohol | Alcohol |  | Alcohol | Alcohol | Alcohol | Alcohol | Alcohol | Additional reactions |   | Additional reactions |   | Heat-curing  |\n|  Features |  | Standard Type | Standard Type | Standard Type | Standard Type | Highly heat-resistant type | Standard Type | Standard Type | Standard Type |  | Standard Type | Incombustible type | Ultra-fluid type | For heat dissipation | On-free type | For potting, non-flammable |   | For potting, non-flammable |   | Highly resistant type  |\n|  Appearance |  | Black | White | White | White | Black | Milky white (Translucent) | White | Milky white (Translucent) |  | White | Gray | Milky white (Translucent) | White | Gray | Agent A | Agent B | Agent A | Agent B | Gray  |\n|   |   |   |   |   |   |   |   |   |   |   |   |   |   |   |   |  Rust | White | Black | White  |   |\n|  Viscosity | Pa s | 100 | 55.0 | 3.3 | - | 140 | 65.0 | 65.0 | - |  | - | - | 1.2 | 18.0 | 97.0 | 5.3 | 5.0 | 9.0 | 1.2 | 400  |\n|  Flowability |  | None | Yes | Yes | None | None | Yes | Yes | None |  | None | None | Yes | Yes | None | Yes | Yes | Yes | Yes | None  |\n|  Tack free time | min | 3 | 4 | 4 | 3 | 5 | 10 | 10 | 10 |  | 10 | 5 | 7 | 5 | 7 | - |   | - |   | -  |\n|  Content of low-molecular siloxane |  | - | - | - | - | Reduced product (500ppm or less) | Reduced product (200ppm or less) | Reduced product (200ppm or less) | Reduced product (200ppm or less) |  | Reduced product (200ppm or less) | Reduced product (200ppm or less) | Reduced product (200ppm or less) | Reduced product (200ppm or less) | Reduced product (200ppm or less) | - |   | Reduced product (500ppm or less) |   | -  |\n|  Non-flammable | Specific gravity |  | 1.01 (Liquid specific gravity) | 1.04 (Liquid specific gravity) | 1.04 (Liquid specific gravity) | 1.04 (Liquid specific gravity) | 1.00 (Liquid specific gravity) | 1.04 | 1.03 | 1.04 |  | 1.04 | 1.32 | 1.00 | 2.60 | 1.37 | 1.53 (Liquid specific gravity) | 1.54 (Liquid specific gravity) | 1.54 (Liquid specific gravity) | 1.18 (Liquid specific gravity)  |\n|   |  Hardness |  | A30 | A27 | A21 | A30 | A42 | A20 | A20 | A28 |  | A28 | A45 | A24 | A74 | A27 | A70 |   | A35  |   |\n|   |  Elongation | % | 400 | 360 | 255 | 450 | 270 | 500 | 500 | 500 |  | 500 | 250 | 150 | 48 | 460 | 70 |   | 185  |   |\n|   |  Tensile strength | MPa | 1.9 | 3.2 | 1.2 | 2.5 | 2.1 | 2.2 | 2.2 | 2.5 |  | 2.5 | 4.0 | 0.5 | 3.9 | 2.4 | 4.5 |   | 3.1  |   |\n|   |  Volume resistivity | Ω m | Not good for insulation | 4.6×1015 | 2.6×1015 | 1.0×1015 | Not good for insulation | 2.0×1015 | 2.0×1015 | 3.0×1014 |  | 3.0×1014 | 4.0×1013 | 5×1015 | 2.0×1014 | 4.3×1012 | 7.8×1013 |   | 1.5×1015  |   |\n|   |  Dielectric breakdown strength | W/mm | Not good for insulation | 24 | 23 | 23 | Not good for insulation | 25 | 25 | 22 |  | 22 | 30 | 28 | 20 | 19 | 29 |   | 25  |   |\n|   |  Thermal conductivity | W/m K | - | - | - | - | - | - | - |  |  | - | - | - | 1.59 | - | 0.46 |   | 0.42  |   |\n|   |  Aluminum | MPa | 1.1 | 2.5 | 0.6 | 0.5 | 1.7 | 1.0 | 1.0 | 1.0 |  | 1.0 | 1.0 | 0.6 | 0.9 | 2.2 | Non-adhesive |   | 1.3  |   |\n|   |  Glass | MPa | - | 1.8 | 0.5 | - | 1.3 | 1.2 | 1.2 | 1.0 |  | 1.0 | 1.7 | 0.6 | 1.3 | 1.9 | Non-adhesive |   | -  |   |\n|   |  Acryl | MPa | - | - | - | - | - | 1.3 | 1.3 | 1.2 |  | 1.2 | 2.2 | 0.5 | - | 2.1 | Non-adhesive |   | -  |   |\n|  Polycarbonate | MPa | - | 0.4 | 0.5 | - | - | 1.4 | 1.4 | 1.2 |  | 1.2 | 1.4 | 0.6 | - | 1.7 | Non-adhesive |   | -  |   |   |\n|  Remark(s) |  | Non-flammable grade UL-H8 certified product |  |  |  | Heat resistance of approx. 100°C |  |  |  |  |  | Non-flammable grade UL94 V-0 Certified Product Compounding ratio 100:100 Visible time: 6 hours Standard curing conditions 100°C+15min |  |  |  | Non-flammable grade UL94 V-0 Certified Product Compounding ratio 100:100 Visible time: 48 hours Standard curing conditions: 100°C + 1 h Good adhesion |  |  | Stabilizing condition: 100°C±1h  |   |\n\n* - Unmeasured\nThe value listed in the property table is an example of a measured value and is not the guarantee level.\n**Before curing, confirm the adequacy and safety for the relevant application.",
      "images": [],
      "dimensions": {
        "dpi": 61,
        "height": 714,
        "width": 1009
      },
      "tables": [],
      "hyperlinks": [],
      "header": null,
      "footer": null
    },
    {
      "index": 21,
