Repository: vineetpadia/glueguy

# Glueguy Lab

Spreadsheet-style adhesive selector plus a larger McMaster-derived engineering reference library.

## Run locally

```bash
python3 -m http.server 4317 --bind 0.0.0.0
```

Open `http://127.0.0.1:4317/` on the host, or from another machine on the same LAN/VPN open `http://<host-ip>:4317/`.

## Catalog pipeline

1. Crawl McMaster glue families into raw JSON.

```bash
python scripts/mcmaster_glue_pipeline.py --max-pages 220 --output data/mcmaster-glues.json
```

2. Enrich the representative McMaster part page for each family into a reusable detail cache.

```bash
python scripts/enrich_mcmaster_product_details.py
```

File: data/tds-cache/threebond-1521.mistral.json (part 4 of 11)
{
      "markdown": "1300 Series\n\nProducts Guide\n\n![img-35.jpeg](img-35.jpeg)\n\n# Anaerobic Adhesives and Sealants\n\n|  Sweat | Sweater | Sweater  |\n| --- | --- | --- |\n\nThese are single-component type acryl anaerobic adhesives and sealants. In addition to bonding and sealing of screws and interlocking parts, they can also be used for magnet surface adhesion, and bonding and sealing of metal materials. When air (oxygen) supply is cut between metal materials such as when a screw is tightened and the gaps of the threads are minimized, curing reaction begins due to the metal ions, and curing by polymerization occurs rapidly.\n\nFor screws, after around 20 seconds to a few minutes, it cures to where it cannot be moved (set time), and from 30 minutes to 2 hours it reaches 1/2 of final strength (practical strength). After 12 to 24 hours, it reaches final strength, and it forms a tough cured material with excellent oil resistance, chemical resistance, heat resistance, and weather resistance.\n\nIt can be used in a temperature range from -40°C to 150°C (approx.) (200°C for heat-resistant type).\n\nThere are also types with UV curability and primer curability in addition to anaerobic curing property.\n\nAll types are DOP free.\n\n# 1303N, 1305N\n\n## High strength / Fast Curing Type\n\nThis is good for adhesion and sealing of screws that do not need to be removed.\n\nIt can be used in a temperature range from -40°C to 150°C (approximate).\n\nIt can be used with bolts of any size, but 1303N is a low-viscosity type mainly suitable for M10 bolts and smaller, and 1305N is a medium-viscosity, lubricating ability type mainly suitable for M10 bolts and larger.\n\n# 1342J, 1344J\n\n## Low strength / Fast Curing Type\n\nIt is good for bonding and sealing screws that will be removed.\n\nIt can be used in a temperature range from -40°C to 150°C (approx.).\n\nIt can be used with bolts of any size, but 1322N is a low-viscosity type suitable for M10 bolts and smaller, and 1324N is a medium viscosity type suitable for M10 bolts and larger.\n\nIt is a DOP-free product.\n\n# 1373N, 1375N, 1377N\n\n## No interlocking / High strength type\n\nIt is good for adhesion and sealing of interlocking portions such as pins, bushes, shafts, and bearings.\n\nIt can be used in a temperature range from -40°C to 120°C (150°C) (approx.).\n\n1373N is a low-viscosity type (heat resistance: 150°C), and 1375N is a medium-viscosity type. 1377N is a medium-high viscosity, lubricating ability type that can be used for press fitting portions.\n\n# 1322N, 1324N\n\n## Medium strength / Fast Curing Type\n\nIt is good for bonding and sealing screws that may need to be removed.\n\nIt can be used in a temperature range from -40°C to 150°C (approx.).\n\nIt can be used with bolts of any size, but 1322N is a low-viscosity type suitable for M10 bolts and smaller, and 1324N is a medium viscosity type suitable for M10 bolts and larger.\n\n# 1307N, 1360G\n\n## With lubricating ability, medium-high strength, medium-high viscosity type\n\nThis is good for bonding and sealing large-diameter bolts and high tensile bolts.\n\nIt can be used in a temperature range from -40°C to 150°C (approx.) (200°C for heat-resistant type).\n\n1307N is a standard type and 1360G is a fast-curing/heat-resistant type. There is also 1360K, which is a slow curing, heat-resistant type, and 1374, which is a standard curing, high-strength type.\n\n# 1360F\n\n## High strength / High strength / Fast curing type\n\nIt can be used in a temperature range from -40°C to 200°C (approx.).\n\nIt is good for screws and fixing interlocking portion and sealing requiring heat resistance.\n\nIt can be used with bolts of any size. 1360F is a medium-viscosity type suitable for M10 bolts and larger.\n\nThere is also 1360N, which is a slow curing, medium strength type.\n\n# 1314\n\n## High physical deterioration resistant type\n\nEven after continuous aging at 120°C, there is almost no decrease in strength.\n\nIt is a high strength, low-viscosity type.\n\nIt is good for fixing thread portion and interlocking portion and sealing that are normally under high-temperature environments.\n\nIt can be used in a temperature range from -40°C to 150°C (approx.).\n\n# 1353\n\n## Type with heat-curing property\n\nIt is possible to cure by heating with a large clearance where it is normally difficult for curing to occur only by the anaerobic curing property. It is also possible to prevent dropping because the overflow portion becomes a dry film by heating. It is good for interlocking portion adhesion and sealing.\n\nIt can be used in a temperature range from -40°C to 125°C (approx.).\n\nIt is a medium-high strength, medium-viscosity types with UV curability.\n\n# 1355D, 1357K, 1359, 1359D, 1359G\n\n## Grade for surface adhesion with UV curability\n\nIt is flexible, and it can be used for surface adhesion of metal parts, etc., because of its high peel strength.\n\nIt can be used in a temperature range from -40°C to 150°C (approx.) (200°C for heat-resistant type).\n\n1355D is a medium-high viscosity type, 1359 and 1359D are high viscosity types, 1357K and 1359G is a high viscosity, heat-resistant types.\n\n# 1376B\n\n## Halogen-free product for interlocking, High-strength type\n\nIt is good for adhesion and sealing of interlocking portions such as pins, bushes, shafts, and bearings.\n\nIt can be used in a temperature range from -40°C to 120°C (approx.).\n\n# 1372D\n\n## Medium strength-sponsored type\n\nIt has a high softening point, and can maintain high strength even in a high-temperature environment of 150°C.\n\nIt is good for fixing interlocking portion and sealing at locations requiring strength under heat.\n\nIt is a high strength, low-viscosity type with UV curability.\n\nIt can be used in a temperature range from -40°C to 150°C (approx.).\n\n# 1386D, 1386G, 1386H, 1386L\n\n## Exclusive product for cooling watch plugs\n\nIt was adjusted to make it easy to use with coating robots.\n\nIt is a low strength, slow-curing type.\n\nIt can be used in a temperature range from -40°C to 150°C (approx.).\n\n# 1354, 1354D\n\n## Halogen-free product with heat-curing property\n\nIt is possible to prevent dropping because the overflow portion becomes a dry film by heating, and as a result, outgas can be reduced.\n\nIt is good for adhesion and sealing of interlocking portions where outgas should be avoided such as HDD parts.\n\nIt can be used in a temperature range from -40°C to 125°C (approx.).\n\nIt is a high strength, medium-high-viscosity type with UV curability.\n\n# 1390E, 1390F, 1390K, 1390R\n\n## Curing properties (present for anaerobic adhesives and sealants)\n\nBy applying and letting it dry on substrates in advance, it is possible to increase the curing speed of the anaerobic adhesives and sealants.\n\n1390E and 1390R (Halogen-free enabled) is an alcohol-based solvent type that can be used with plastic parts, and 1390F and 1390K are quick-drying, acetone (solvent)-types.",
      "images": [
        {
          "id": "img-35.jpeg",
          "top_left_x": 50,
          "top_left_y": 70,
          "bottom_right_x": 161,
          "bottom_right_y": 272,
          "image_base64": null,
          "image_annotation": null
        }
      ],
      "dimensions": {
        "dpi": 61,
        "height": 714,
        "width": 1009
      },
      "tables": [],
      "hyperlinks": [],
      "header": null,
      "footer": null
    },
    {
      "index": 22,
      "markdown": "1300 Series\n\nProducts Guide\n\n# Anaerobic Adhesives and Sealants\n\nProperty Table\n\n|  Product name |   | 1301B | 1303 | 1303B | 1303N | 1305 | 1305B | 1305N | 1305P |  | 1307N | 1314 | 1316 | 1322D | 1322N | 1323N | 1324 | 1324B | 1324N | 1327 | 1333B  |\n| --- | --- | --- | --- | --- | --- | --- | --- | --- | --- | --- | --- | --- | --- | --- | --- | --- | --- | --- | --- | --- | --- |\n|  Characteristics | Unit  |   |   |   |   |   |   |   |   |   |   |   |   |   |   |   |   |   |   |   |   |\n|  Main component |  | Methacrylic acid ester | Methacrylic acid ester | Methacrylic acid ester | Methacrylic acid ester | Methacrylic acid ester | Methacrylic acid ester | Methacrylic acid ester |  |  | Methacrylic acid ester | Methacrylic acid ester | Methacrylic acid ester | Methacrylic acid ester | Methacrylic acid ester | Methacrylic acid ester | Methacrylic acid ester | Methacrylic acid ester | Methacrylic acid ester | Methacrylic acid ester | Methacrylic acid ester  |\n|  Strength |  | High strength | High strength | High strength | High strength | High strength | High strength | High strength |  |  | High strength | High strength | High strength | Medium strength | Medium strength | Medium strength | Medium strength | Medium strength | Medium strength | Medium strength | Medium strength  |\n|  Main usages |  | Screw | Screw | Screw | Screw | Screw | Screw | Screw |  |  | Screw | Screw Interlocking part | Screw Interlocking part | Screw | Screw | Screw | Screw | Screw | Screw Interlocking part | Screw | Screw  |\n|  Features |  | Low viscosity | Low viscosity | Low viscosity | Fast-curing | Medium viscosity | Medium viscosity | Fast-curing Lubricity | Excellent water resistance |  | Fast-curing Lubricity | Excellent heat aging resistance | High torque Low rash type | Medium viscosity | Fast-curing | Ultrarogid curing | Medium viscosity | Medium viscosity | Fast-curing Lubricity | Compatible with high clearances | Low viscosity  |\n|  Appearance |  | Purple to Brown | Green | Purplish brown | Green | Green to Brown | Purplish brown | Green | Purple |  | Green | Green | Green | Red | Red | Green transparent | Red | Red | Red | Red | Red transparent  |\n|  Viscosity | mPa s | 7.5 | 150 | 125 | 150 | 600 | 500 | 650 | 600 |  | 2300 | 250 | 410 | 150 | 150 | 90.0 | 600 | 600 | 600 | 2500 | 125  |\n|  Specific gravity |  | 1.08 | 1.11 | 1.08 | 1.12 | 1.11 | 1.07 | 1.11 | 1.16 |  | 1.12 | 1.10 | 1.09 | 1.10 | 1.11 | 1.16 | 1.13 | 1.13 | 1.12 | 1.11 | 1.07  |\n|  Additional curability |  | - | - | - | - | - | - | - | - |  | - | - | - | - | - | - | - | - | - | - | -  |\n|  Set time (Screws*) | sec | - | - | - | - | 60 | - | 120 | - |  | - | 180 | - | - | - | - | - | - | - | - | -  |\n|  Set time (Interlocking part*) | sec | - | - | - | - | - | - | - | - |  | - | 90 | - | - | - | - | - | - | - | - | -  |\n|  Set time (Interlocking part*) When used with curing accelerator (1390K) | sec | - | - | - | - | - | - | - | - |  | - | - | - | - | - | - | 120 | 120 | - | - | -  |\n|  Practical strength** onset | h | 2 | 2 | 2 | 1 | 2 | 2 | 1 | 1 |  | 1 | 1 | 3 | 1 | 1 | 0.5 | 2 | 2 | 1 | 2 | 4 to 6  |\n|  Final strength onset | h | 24 | 24 | 24 | 12 | 24 | 24 | 12 | 12 |  | 12 | 12 | 24 | 12 | 12 | 6 | 24 | 24 | 12 | 24 | 24  |\n|  Breaking torque* | N·m | 41.4 | 33.0 | 33.1 | 45.3 | 28.5 | 33.0 | 47.9 | 31.6 |  | 40.2 | 45.0 | 35.0 | 25.5 | 24.0 | 20.6 | 22.0 | 22.0 | 27.0 | 30.0 | 12.0  |\n|  Interlocking adhesion strength* | MPa | 35.0 | 35.0 | 35.0 | 40.0 | 35.0 | 35.0 | 45.0 | 40.0 |  | 40.0 | 41.0 | 19.0 | 28.0 | 28.0 | 25.0 | 28.0 | 28.0 | 30.0 | 32.0 | -  |\n|  Remark(s) |  | Not removable | Not removable | Not removable | Not removable | Not removable | Not removable | Not removable |  |  | For large diameter bolts and high tensile bolts | Not removable |  |  | Emits with black light |  |  |  | Emits with black light |  |   |\n\n\\*Low-bulbs/nutl/100/Pitch 1.5\n2. kite pin / collar tip &gt;15mm, Clearance 1/100mm\n*0.1/2 of the final strength.\n\n\\* - Unmeasured\n* The value listed in the property table is an example of a measured value and is not the guarantee level.\n* Before using, confirm the adequacy and safety for the relevant application.",
      "images": [],
      "dimensions": {
        "dpi": 61,
        "height": 714,
        "width": 1009
      },
      "tables": [],
      "hyperlinks": [],
      "header": null,
      "footer": null
    },
    {
      "index": 23,
      "markdown": "1300 Series\n\nProducts Guide\n\n# Anaerobic Adhesives and Sealants\n\nProperty Table\n\n|  Product name |   | 1342H | 1342J | 1344H | 1344J | 1353 | 1354 | 1354D | 1355D |  | 1357K | 1359 | 1359D | 1359G | 1360 | 1360F | 1360G | 1360K | 1360N | 1372D | 1373B  |\n| --- | --- | --- | --- | --- | --- | --- | --- | --- | --- | --- | --- | --- | --- | --- | --- | --- | --- | --- | --- | --- | --- |\n|  Characteristics | Unit  |   |   |   |   |   |   |   |   |   |   |   |   |   |   |   |   |   |   |   |   |\n|  Main component |  | Methacrylic acid ester | Methacrylic acid ester | Methacrylic acid ester | Methacrylic acid ester | Methacrylic acid ester | Methacrylic acid ester | Methacrylic acid ester |  |  | Methacrylic acid ester | Methacrylic acid ester | Methacrylic acid ester | Methacrylic acid ester | Methacrylic acid ester | Methacrylic acid ester | Methacrylic acid ester | Methacrylic acid ester | Methacrylic acid ester | Methacrylic acid ester | Methacrylic acid ester  |\n|  Strength |  | Low strength | Low strength | Low strength | Medium strength | High strength | High strength | High strength |  |  | High strength | High strength | High strength | Medium strength | Medium strength | High strength | Medium-high strength | Medium strength | High strength | High strength |   |\n|  Main usages |  | Screw | Screw | Screw | Screw | Interlocking part | Interlocking part | Interlocking part | Surface adhesion |  | Surface adhesion | Interlocking part | Surface adhesion Interlocking part | Surface adhesion | Screw | Screw Interlocking part | Screw | Screw | Screw | Interlocking part | Interlocking part  |\n|  Features |  | Low viscosity | Fast-curing | Medium viscosity | Fast-curing | Low outgassing | Low outgassing Low halogen orters | Low outgassing Low halogen orters | Flexibility Low outgassing |  | Flexibility High heat resistance Low halogen content | Fast-curing | Flexibility Fast-curing | Flexibility High heat resistance | High heat resistance | High heat resistance Fast-curing | High heat resistance Fast-curing with wet form | High heat resistance Slow curing Cushman® | High heat resistance Slow curing | Strength at a high temperature | Low viscosity  |\n|  Appearance |  | Blue | Blue | Blue | Blue | Blue | Blue | Blue |  |  | Blue | Blue | Blue | Blue | Red | Green | Red transparent | Red | Red | Green | Green  |\n|  Viscosity | mPa s | 150 | 150 | 650 | 650 | 650 | 1000 | 1000 | 900 |  | 12000 | 12000 | 18000 | 23000 | 1000 | 500 | 1800 | 1700 | 800 | 110 | 125  |\n|  Specific gravity |  | 1.05 | 1.06 | 1.05 | 1.06 | 1.11 | 1.10 | 1.10 | 1.10 |  | 1.10 | 1.07 | 1.05 | 1.10 | 1.07 | 1.10 | 1.10 | 1.13 | 1.07 | 1.07 | 1.10  |\n|  Additional curability |  | - | - | - | - | Heating UV light | Heating UV light | Heating UV light | UV light |  | UV light | UV light | UV light | UV light | - | - | - | - | - | UV light | -  |\n|  Set time (Screws*) | sec | - | - | - | - | - | - | - | - |  | - | - | - | - | - | - | 300 | - | - | - | -  |\n|  Set time (Interlocking part*) | sec | - | - | - | - | 90 | 120 to 180 | 300 | 100 to 110 |  | 300 | 120 | 60 | 300 to 360 | 240 | 240 | - | - | - | 180 | 360  |\n|  Set time (Interlocking part*) When used with curing accelerator (1390K) | sec | - | - | - | - | - | 5 to 10 | 5 to 10 | 10 to 15 |  | 10 (1390R) | - | - | 60 to 70 | 15 | 15 | - | - | - | - | -  |\n|  Practical strength** onset | h | 2 | 1 | 2 | 1 | 1 | - | 1 | - |  | - | - | - | - | 6 | 1 | 2 | 6 | 6 | 1 | 1.5  |\n|  Final strength onset | h | 24 | 12 | 24 | 12 | 24 | - | 24 | - |  | - | - | - | - | 24 | 12 | 24 | 36 | 36 | 24 | 24  |\n|  Breaking torque** | N.m | 16.7 | 24.1 | 14.5 | 23.7 | - | - | - | - |  | - | - | - | - | 29.0 | 41.6 | 37.6 | 25.0 | 22.5 | - | 49  |\n|  Interlocking adhesion strength** | MPa | - | - | - | - | 26.0 | 33.2 | 36.0 | 38.2 |  | 30.9 | 41.2 | 36.8 | 22.8 | 23.0 | 36.6 | - | 25.0 | 25.0 | 33.0 | 24 to 35  |\n|  Remark(s) |  | Good removability Emits with black light | Good removability Emits with black light | Good removability Emits with black light | Good removability Emits with black light |  |  |  |  |  | Emits with black light | High viscosity type of 1353 |  |  |  | Not removable Emits with black light |  |  |  |  |   |\n\n\\*L (non-bed to/out of the Product 1.5\n*2.5mm pre / coffee top 1/50mm, Clearance 1/100mm.\n*3. 1/2 of the final strength\n\n\\* - Unmeasured\n* The value listed in the property table is an example of a measured value and is not the guarantee level.\n* Before using, confirm the adequacy and safety for the relevant application.",
      "images": [],
      "dimensions": {
        "dpi": 61,
        "height": 714,
        "width": 1009
      },
      "tables": [],
      "hyperlinks": [],
      "header": null,
      "footer": null
    },
    {
      "index": 24,
      "markdown": "1300 Series\n\nProducts Guide\n\n# Anaerobic Adhesives and Sealants\n\nProperty Table\n\n|  Product name |   | 1373N | 1374 | 1373B | 1373N | 1375P | 1376B | 1377B | 1377N |  | 1386 | 1386B | 1386D | 1386B | 1386G | 1386H | 1386L  |\n| --- | --- | --- | --- | --- | --- | --- | --- | --- | --- | --- | --- | --- | --- | --- | --- | --- | --- |\n|  Characteristics | Unit  |   |   |   |   |   |   |   |   |   |   |   |   |   |   |   |   |\n|  Main component |  | Methacrylic acid ester | Methacrylic acid ester | Methacrylic acid ester | Methacrylic acid ester | Methacrylic acid ester | Methacrylic acid ester | Methacrylic acid ester | Methacrylic acid ester |  | Methacrylic acid ester | Methacrylic acid ester | Methacrylic acid ester | Methacrylic acid ester | Methacrylic acid ester | Methacrylic acid ester | Methacrylic acid ester  |\n|  Strength |  | High strength | High strength | High strength | High strength | High strength | High strength | High strength | High strength |  | Low strength | Low strength | Low strength | Low strength | Low strength | Low strength | Low to medium strength  |\n|  Main usages |  | Interlocking part | Screw | Interlocking part | Interlocking part | Interlocking part | Interlocking part | Interlocking part | Interlocking part |  | Welch plug interlocking sealing | Welch plug interlocking sealing | Welch plug interlocking sealing | Welch plug interlocking sealing | Welch plug interlocking sealing | Welch plug interlocking sealing | Welch plug interlocking sealing  |\n|  Features |  | Fast-curing | With axial force | Medium viscosity | Fast-curing | Medium viscosity | Low halogen content | High viscosity | Fast-curing |  | Lubricity | Lubricity | Slow curing Lubricity | Slow curing Lubricity | Slow curing Lubricity | Slow curing | Slow curing Lubricity  |\n|  Appearance |  | Green transparent | Red | Green | Green transparent | Green | Green transparent | Green | Green |  | Red | Yellow | Red | Blue | Dark purple | Fluorescent yellow | Blue  |\n|  Viscosity | mPa s | 100 | 650 | 800 | 500 | 600 | 700 | 2000 | 1500 |  | 2000 | 2000 | 2000 | 2000 | 2000 | 2200 | 2000  |\n|  Specific gravity |  | 1.10 | 1.11 | 1.11 | 1.12 | 1.12 | 1.10 | 1.12 | 1.12 |  | 1.10 | 1.10 | 1.10 | 1.10 | 1.10 | 1.10 | 1.10  |\n|  Additional curability |  | UV light | - | - | UV light | UV light | UV light | - | UV light |  | - | - | - | - | - | - | -  |\n|  Set time (Scenes*) | sec | - | - | - | - | - | - | - | - |  | - | - | - | - | 50 (min) | - | 15 (min)  |\n|  Set time (Interlocking part*) | sec | 60 | - | - | - | - | 60 to 120 | - | - |  | - | - | 20 (min) | - | 15 (min) | 50 (min) | 20 (min)  |\n|  Set time (Interlocking part*) When used with curing accelerator (1390K) | sec | - | - | - | - | - | 5 to 10 | - | - |  | - | - | - | - | - | 10 | -  |\n|  Practical strength** onset | h | 1 | 1 to 2 | 2 | 1 | 1 | - | 1.5 | 1 |  | 2 | 2 | 5 | 5 | 8 | - | 6  |\n|  Final strength onset | h | 24 | 24 | 24 | 24 | 24 | - | 24 | 24 |  | 24 | 24 | 36 | 36 | 24 | - | 24  |\n|  Breaking torque* | N·m | 33 | 35.8 | - | - | - | - | - | - |  | 15 to 25 | 15 to 25 | 24.0 | 10 to 15 | 17.2 | 15.3 | 23.5  |\n|  Interlocking adhesion strength** | MPa | 39 | 19 to 27 | 29 to 34 | 31.8 | 34.5 | 33.5 | 25 to 34 | 31.8 |  | - | - | 23.0 | - | 18.5 | - | 20.5  |\n|  Remark(s) |  |  |  |  |  |  | Emits with black light |  |  |  |  |  |  |  |  | Emits with black light | Application can be checked with a fluorescence sensor  |\n\n\\*I. Inoculated/nut 8F10x99cA 1.5\n2) Viscosity / collar tip = 15/cm, Clearance 1/100mm.\n\\*L 1/2 of the final strength\n\n\\* - Unmeasured\n* The value listed in the property table is an example of a measured value and is not the guarantee level.\n* Before using, confirm the adequacy and safety for the relevant application.",
      "images": [],
      "dimensions": {
        "dpi": 61,
        "height": 714,
        "width": 1009
      },
      "tables": [],
      "hyperlinks": [],
      "header": null,
      "footer": null
    },
    {
      "index": 25,
      "markdown": "1300 Series\n\nProducts Guide\n\n# Anaerobic Adhesives and Sealants\n\nProperty Table\n\n|  Product name |   | 1330E | 1390F | 1390K | 1390N  |\n| --- | --- | --- | --- | --- | --- |\n|  Characteristics | Unit  |   |   |   |   |\n|  Solvent |  | Alcohol | Acetone | Acetone | Alcohol  |\n|  Main usages |  | Anaerobic curing\nCuring accelerator | Anaerobic curing\nCuring accelerator | Anaerobic curing\nCuring accelerator | Anaerobic curing\nCuring accelerator  |\n|  Features |  | Little influence on plastics | Quick-drying | Quick-drying | Little influence on plastics  |\n|  Appearance |  | Light brown | Light brown | Green | Blue-green transparent  |\n|  Specific gravity |  | 0.9 | 0.8 | 0.8 | 0.8  |\n|  Set time (Screws®) used with 1322N | sec | 15 to 25 | 15 to 25 | 10 to 20 | 10 to 20  |\n|  Remark(s) |  |  |  |  | Low-halogen product  |\n\n\\*I: iron built in an M100/Richt 1.5\nThe value listed in the property table is an example of a measured value and is not the guaranteed level.\n\\*Before using, confirm the adequacy and safety for the relevant application.",
      "images": [],
      "dimensions": {
        "dpi": 61,
        "height": 714,
        "width": 1009
      },
      "tables": [],
      "hyperlinks": [],
      "header": null,
      "footer": null
    },
    {
      "index": 26,
      "markdown": "1400 Series\n\nProducts Guide\n\n![img-36.jpeg](img-36.jpeg)\n\n# Loosening, Leaking, and Rust preventive agents of Screw\n\n|  Screw | Plaster | Plaster | Plaster  |\n| --- | --- | --- | --- |\n\nThese are single-component type solvent vaporizing-type screw-fixing agents.\n\nThey can be used for bonding small screws, mainly size M6 and smaller.\n\nThey have penetrability, so they can be applied after tightening. After application, it penetrates to the threaded portion, and the solvent vaporizes, resulting in the formation of a resin-based cured material that can prevent loosening and leakage.\n\nThese are also good for preventing rust at threaded portions.\n\nIt is possible to loosen by a force that is about 10 to 20% higher than the tightening torque, so they can be removed easily when necessary.\n\nFor M6 size screws, 1/2 of the final strength (practical strength) is achieved after one or two days, and it reaches final strength after three days.\n\nIt can be used in a temperature range from -40°C to 80°C (approx.).\n\n# 1401\n\nThis is a standard type transparent screw-locking agent.\n\nIt uses alcohol as the solvent, so it can be used without influencing plastic materials.\n\nThere are products with different colors and different viscosities available.\n\nProperty Table\n\n|  Product name |   |   | 1401 | 1401B | 1401C | 1401D | 1401E | 1401M  |\n| --- | --- | --- | --- | --- | --- | --- | --- | --- |\n|  Characteristics |   | Unit  |   |   |   |   |   |   |\n|  Main component |   |  | Vinyl acetate resin | Vinyl acetate resin | Vinyl acetate resin | Vinyl acetate resin | Vinyl acetate resin | Vinyl acetate resin  |\n|  Features |   |  | Standard Type | Standard Type | Standard Type | Low viscosity | High viscosity | Low viscosity  |\n|  Appearance |   |  | Colorless to Light yellow | Blue to Blue-green | Red | Green | Dark green | Red  |\n|  Viscosity |   | mPa s | 445 | 445 | 445 | 25.0 | 730 | 270  |\n|  Specific gravity |   |  | 0.90 | 0.88 | 0.90 | 0.85 | 0.91 | 0.88  |\n|  Solid content (Nonvolatile content) |   | % | 31.0 | 31.0 | 31.0 | 16.0 | 33.5 | 28.0  |\n|  Breaking* torque | M3 | N m | 0.3 | 0.3 | 0.3 | 0.2 | 0.2 | 0.1  |\n|   |  M4 | N m | 0.6 | 0.6 | 0.6 | 0.5 | 0.5 | 0.5  |\n|   |  M6 | N m | 3.5 | 3.5 | 3.4 | 2.0 | 2.5 | 3.0  |\n|  Operating temperature range (Est.) |   | °C | -40 to 80 | -40 to 80 | -40 to 80 | -40 to 80 | -40 to 80 | -40 to 80  |\n|  Solvent used |   |  | Methanol | Methanol Toluene | Methanol Toluene | Methanol | Methanol | Methanol  |\n\n* Source: https://www.metroplus.com/2018/03/03/metroplus-screw\n* The value listed in the property table is an example of a measured value and is not the guarantee level\n* Before using, confirm the adequacy and safety for the relevant application.",
      "images": [
        {
          "id": "img-36.jpeg",
          "top_left_x": 72,
          "top_left_y": 66,
          "bottom_right_x": 131,
          "bottom_right_y": 266,
          "image_base64": null,
          "image_annotation": null
        }
      ],
      "dimensions": {
        "dpi": 61,
        "height": 714,
        "width": 1009
      },
      "tables": [],
      "hyperlinks": [],
      "header": null,
      "footer": null
    },
    {
      "index": 27,
      "markdown": "1500 Series\n\nProducts Guide\n\n![img-37.jpeg](img-37.jpeg)\n\n# Volatile Solvent-Type General Adhesives\n\n|  Standard | Standard | Standard  |\n| --- | --- | --- |\n|  100% Solvent | 100% Solvent | 100% Solvent  |\n\nThis is a series of single-component, volatile solvent-type adhesives.\n\nThey can be used for general bonding to a wide range of substrates such as soft materials like rubber and leather, and rigid materials like plastic and metals.\n\nAfter curing, they have elasticity so they provide excellent bonding between different types of materials due to the high peel strength.\n\nAfter applying and letting the solvent vaporize until the stickiness is lost, adhesion strength is acquired immediately when it is clamped.\n\nThere is a rubber-based solvent type, water-based Acryl emulsion type, paste-like type that can be used with materials with high penetrability, which are normally difficult to bond, and a low-viscosity type that can be applied using an air gun.\n\n# 1501\n\nThis is a standard type rubber-based adhesive\n\nIt has a long adhesiveness-keeping time after application and becoming tack free, and it has good bonding workability for a large area.\n\nThere are products with different colors available.\n\n# 1521\n\nThis is a rubber-based adhesive with high initial adhesiveness.\n\n# 1521C\n\nThis is a high-viscosity colored type of 1521.\n\nIt has excellent padding ability, so dropping does not occur even when applied to a vertical surface.\n\nIt is good for bonding weather strip rubber for automobiles, etc., and is good for porous materials with high penetrability, which are difficult to bond.\n\n# 1541C\n\nThis is a water-based Acryl emulsion type.\n\nIt can be used for polystyrene foams with low organic solvent resistance.\n\nProperty Table\n\n|  Product name |   | 1501 | 1521 | 1521B | 1521C | 1541C  |\n| --- | --- | --- | --- | --- | --- | --- |\n|  Characteristics | Unit  |   |   |   |   |   |\n|  Main component |  | Chloroprene rubber Phenolic resin | Chloroprene rubber Phenolic resin | Chloroprene rubber Phenolic resin | Chloroprene rubber Phenolic resin | Acryl resin-based emulsions  |\n|  Features |  | Long adhesiveness keeping time | High initial adhesiveness | 1501 Black Long adhesiveness- keeping time | Optimal for materials with high penetrability | Water-based adhesive High initial adhesiveness  |\n|  Appearance |  | Light yellow | Light brown transparent | Black | Black | Milky yellow  |\n|  Viscosity | Pa-s | 5.0 | 3.2 | 4.7 | 130 | 1.2  |\n|  Specific gravity |  | 0.89 | 0.87 | 0.88 | 1.15 | 1.00  |\n|  Solid content (Nonvolatile content) | % | 25.0 | 26.0 | 27.0 | 60.0 | 54.0  |\n|  Tack free time | min | 10 or less | 8 to 10 | 10 or less | 5 | -  |\n|  Adhesiveness-keeping time | min | 90 or higher | 8 to 30 | 90 or higher | 40 | * Open time 20 (Recommended)  |\n|  Iron / Cotton canvas | kN/m | 4.7 | 5.2 | 4.7 | 4.4 | -  |\n|  Tin plate / Cotton canvas | kN/m | - | - | - | - | 0.7  |\n|  Iron / Soft PVC | kN/m | 15 | 3.7 | 15 | 1.4 | -  |\n|  Aluminum foil / Soft PVC | kN/m | - | - | - | - | 2.0  |\n|  Iron / NBR | kN/m | 2.0 | 3.8 | 2.0 | 1.7 | -  |\n|  Soft PVC / Soft PVC | kN/m | - | - | - | - | -  |\n|  ABS | MPa | - | - | - | - | -  |\n|  Hard PVC | MPa | - | - | - | - | -  |\n|  Operating temperature range (Est.) | °C | -40 to 80 | -40 to 80 | -40 to 80 | -40 to 80 | -40 to 80  |\n|  Remark(s) (Solvent used) |  | Toluene n-hexane | Toluene n-hexane Ethyl acetate | Toluene n-hexane Ethyl acetate | Toluene | Water Cool tar naphtha Toxotylasson  |\n\n* - Unmeasured\n* The subacluted in the property table is an example of a measured value and is not the guarantee level\n* Before using, confirm the adequacy and safety for the relevant application.",
      "images": [
        {
          "id": "img-37.jpeg",
          "top_left_x": 50,
          "top_left_y": 72,
          "bottom_right_x": 157,
          "bottom_right_y": 226,
          "image_base64": null,
          "image_annotation": null
        }
      ],
      "dimensions": {
        "dpi": 61,
        "height": 714,
        "width": 1009
      },
      "tables": [],
      "hyperlinks": [],
      "header": null,
      "footer": null
    },
    {
      "index": 28,
      "markdown": "1530 Series\n\nProducts Guide\n\n![img-38.jpeg](img-38.jpeg)\n\n# Elastic Adhesives\n\n|  Special Instructions | Wear  |\n| --- | --- |\n\nThese are single-component type solventless moisture-curing adhesives.\n\nThe curing reaction occurs from the moisture in the air when it is squeezed from the container, and it becomes a rubber-like elastic body.\n\nThey have excellent adhesive strength for a wide range of materials including metals, plastics, rubber, wood, and inorganic materials.\n\nAfter curing, they have elasticity so they provide excellent bonding between different types of materials due to the high peel strength.\n\nThe 1530 Series begins to have a strong initial tackiness in just 5 to 10 minutes after application, and temporary adhesion is possible without a jig. Depending on the bonding area, it can reach 1/2 of the final strength (practical strength) after 12 to 24 hours, and it reaches final strength after 3 to 7 days.\n\nThe 1532 Series reaches practical strength after 2 days, and reaches final strength after 3 to 7 days, becoming a cured material with a high elongation rate.\n\nThere is also a low-viscosity type and a Nonflammable type (certified according to Nonflammable grade).\n\n# 1530 Series\n\nThis is a standard type elastic adhesive. After an open time of 5 to 10 minutes, initial tackiness develops and temporary adhesion is possible without a jig.\n\nIt has excellent adhesion strength for a wide range of materials. It is possible to bond with silicone rubber.\n\nThere are many variations such as different color tones and different viscosities.\n\nIt has a heat resistance of approximately 100°C to 120°C.\n\n# 1532 Series\n\nThis is a modified silicone-based elastic adhesive.\n\nIt forms a cured material with high elongation.\n\nBecause of its thixotropic properties, it is easy to apply without dropping.\n\nIt has excellent adhesion strength with a wide range of materials, and it is also good as a filling adhesion for materials with uneven surfaces.\n\nIt has a heat resistance of approximately 80°C for continual use.\n\n# 1533 Series\n\nThis elastomeric adhesive is certified according to flammability standard UL94 V-0.\n\nIt has small cure shrinkage and excellent adhesion strength for a wide range of materials.\n\nIt has a heat resistance of approximately 100°C to 120°C.\n\n# 1538 B\n\nIt is an elastic adhesive that meets special standards.\n\nCertified as UL Standard QDQW2 (Polymeric Adhesive Systems, Rated temperature 80°C).\n\nIt has excellent adhesion strength for a wide range of materials. It has a heat resistance of approximately 100°C to 120°C.\n\n# 1535 Series\n\nThis is a tin-free elastic adhesive. With an open time of about 3 to 5 minutes, it not only has excellent initial tack, but also has excellent adhesion strength for a wide range of materials.\n\nIt has a heat resistance of approximately 100°C to 120°C.\n\n# 1539 Series\n\nThis is an elastic adhesive that is speedily cured at low temperatures and effective for shortening of production tact.\n\nPlant-based polymers (Castor oil) are used,\n\nso it is an environmentally-friendly adhesive.\n\nIt has excellent adhesion strength for a wide range of materials.\n\nIt has a heat resistance of approximately 100°C.\n\n# Elastic Adhesives\n\n# Property Table\n\n|  Product name |   | 1530 | 1530B | 1530C | 1530D | 1530H | 1530K | 1530P | 1532C  |\n| --- | --- | --- | --- | --- | --- | --- | --- | --- | --- |\n|  Characteristics | Unit  |   |   |   |   |   |   |   |   |\n|  Main component |  | Silyl-containing special polymer | Silyl-containing special polymer | Silyl-containing special polymer | Silyl-containing special polymer | Silyl-containing special polymer | Silyl-containing special polymer | Silyl-containing special polymer | Modified Silicone  |\n|  Reaction type |  | Moisturecuring alcohol type | Moisturecuring alcohol type | Moisturecuring alcohol type | Moisturecuring alcohol type | Moisturecuring alcohol type | Moisturecuring alcohol type | Moisturecuring alcohol type | Moisturecuring alcohol type  |\n|  Features |  | Standard type | Thixotropic type | Clear type | Low viscosity | Low viscosity | Light blocking type | Ultra-low viscosity | Flexibility  |\n|  Appearance |  | White | Black | Translucent | Gray | White | Black | Black | White  |\n|  Viscosity | Pa·s | 100 | 110 | 100 | 22.0 | 30.0 | 70.0 | 6.0 | 420  |\n|  Specific gravity |  | 1.39 | 1.31 | 1.31 | 1.39 | 1.14 | 1.24 | 1.43 | 1.40  |\n|  Tack-free | min | 7 | 7 | 7 | 5 | 13 | 12 | 8 | 60  |\n|  Hardness |  | A44 | A48 | A55 | A34 | A25 | A35 | A26 | A40  |\n|  Elongation | % | 280 | 380 | 200 | 220 | 280 | 270 | 140 | 360  |\n|  Tensile strength | MPa | 5.9 | 3.0 | 4.1 | 3.2 | 2.1 | 2.5 | 1.6 | 1.8  |\n|  Volume resistivity | Ω·m | 5.0×10⁻⁶ | 3.9×10⁻⁶ | 3.6×10⁻⁶ | 1.7×10⁻⁶ | 4.8×10⁶ | 9.3×10⁶ | 1.2×10⁶ | -  |\n|  Dielectric breakdown strength | kV/mm | 21 | 17 | 20 | - | - | 32 | 17 | -  |\n|  Iron | MPa | 5.4 | 4.1 | 3.5 | 2.9 | 2.5 | 2.2 | 2.5 | 2.0  |\n|  Aluminum | MPa | 6.6 | 4.4 | 4.3 | 2.5 | 2.8 | 2.5 | 2.9 | 2.4  |\n|  Acryl | MPa | 4.7 | 3.3 | 3.8 | 2.6 | 2.1 | 2.5 | 2.3 | 0.5  |\n|  Polycarbonate | MPa | 5.6 | 3.8 | 4.5 | 2.4 | 3.1 | 3.6 | 2.0 | 1.6  |\n|  Aluminum | kN/m | 2.5 | 2.8 | 1.9 | 2.5 | - | - | 1.7 | -  |\n|  NBR | kN/m | 1.60 | 1.50 | 1.40 | - | - | - | 0.29 | -  |\n|  CR | kN/m | 1.40 | 1.60 | 1.00 | - | - | - | 0.04 | -  |\n|  Silicone rubber | kN/m | 0.30 | 0.75 | 0.30 | - | - | - | 0.07 | -  |\n|  Remark(s) |  |  | Structural viscosity ratio 4.1 | UL-HB certified product ISO100431 compliant product |  | Small increase in hardness when heating |  | Complies with DBT REACH regulations |   |\n\n* - Unmeasured\nThe value limits to the property table is an example of a measured value and is not the guarantee level.\nWhere using conforming adequacy and safety for the relevant application.\nDBT (discipline compound).",
      "images": [
        {
          "id": "img-38.jpeg",
          "top_left_x": 37,
          "top_left_y": 72,
          "bottom_right_x": 184,
          "bottom_right_y": 256,
          "image_base64": null,
          "image_annotation": null
        }
      ],
      "dimensions": {
        "dpi": 61,
        "height": 714,
        "width": 1009
      },
      "tables": [],
      "hyperlinks": [],
      "header": null,
      "footer": null
    },
    {
      "index": 29,
