Repository: vineetpadia/glueguy

# Glueguy Lab

Spreadsheet-style adhesive selector plus a larger McMaster-derived engineering reference library.

## Run locally

```bash
python3 -m http.server 4317 --bind 0.0.0.0
```

Open `http://127.0.0.1:4317/` on the host, or from another machine on the same LAN/VPN open `http://<host-ip>:4317/`.

## Catalog pipeline

1. Crawl McMaster glue families into raw JSON.

```bash
python scripts/mcmaster_glue_pipeline.py --max-pages 220 --output data/mcmaster-glues.json
```

2. Enrich the representative McMaster part page for each family into a reusable detail cache.

```bash
python scripts/enrich_mcmaster_product_details.py
```

File: data/tds-cache/threebond-1521.mistral.json (part 5 of 11)
{
      "markdown": "1530 Series\n\nProducts Guide\n\n# Elastic Adhesives\n\n# Property Table\n\n|  Product name |   | 1532D | 1533 | 1533C | 1533D | 1533F | 1533K | 1535 | 1535B |  | 1535C | 1535D | 1537 | 1537B | 1537D | 1537E | 1538B | 1538D | 1539 | 1539B | 1539K  |\n| --- | --- | --- | --- | --- | --- | --- | --- | --- | --- | --- | --- | --- | --- | --- | --- | --- | --- | --- | --- | --- | --- |\n|  Characteristics | Unit  |   |   |   |   |   |   |   |   |   |   |   |   |   |   |   |   |   |   |   |   |\n|  Main component |  | Modified Silicone | Silyl-containing special polymer | Silyl-containing special polymer | Silyl-containing special polymer | Silyl-containing special polymer | Silyl-containing special polymer | Silyl-containing special polymer | Silyl-containing special polymer |  | Silyl-containing special polymer | Silyl-containing special polymer | Silyl-containing special polymer | Silyl-containing special polymer | Silyl-containing special polymer | Silyl-containing special polymer | Silyl-containing special polymer | Castor oil polymer | Castor oil polymer | Castor oil polymer | Castor oil polymer  |\n|  Reaction type |  | Moisturecuring alcohol type | Moisturecuring alcohol type | Moisturecuring alcohol type | Moisturecuring alcohol type | Moisturecuring alcohol type | Moisturecuring alcohol type | Moisturecuring alcohol type | Moisturecuring alcohol type |  | Moisturecuring alcohol type | Moisturecuring alcohol type | Moisturecuring alcohol type | Moisturecuring alcohol type | Moisturecuring alcohol type | Moisturecuring alcohol type | Moisturecuring alcohol type | Heat-curing Moisture-curing | Heat-curing Moisture-curing | Heat-curing Moisture-curing | Heat-curing Moisture-curing  |\n|  Features |  | Flexibility | Standard type | Clear type | Low viscosity | Agriclinic Adhesive & Wall Natural | - | Standard type | - |  | Clear type | - | Nonflammable type | Nonflammable type | Nonflammable type | Nonflammable type | Nonflammable type | Standard type | Standard type | Standard type | Improved resin adhesion  |\n|  Appearance |  | Black | White | Translucent | Gray | Black | Black | White | Black |  | Colorless | Gray | White | Black | Gray | Gray | Black | Gray | Black | White | Black  |\n|  Viscosity | Pa s | 450 | 100 | 100 | 22.0 | 180 | 47.0 | 75.0 | 90.0 |  | 30.0 | 25.0 | 55.0 | 55.0 | 55.0 | 90.0 | 80.0 | 55.0 | 100 | 100 | 160  |\n|  Specific gravity |  | 1.55 | 1.39 | 1.30 | 1.39 | 1.21 | 1.24 | 1.43 | 1.43 |  | 1.04 | 1.38 | 1.67 | 1.67 | 1.67 | 1.66 | 1.44 | 1.67 | 1.34 | 1.34 | 1.39  |\n|  Tack-free | min | 60 | 7 | 7 | 7 | - | 12 | 4 | 5 |  | 3 | 5 | 4 | 4 | 4 | 3 | 9 | 7 | - | - | -  |\n|  Hardness |  | A40 | A40 | A50 | A26 | A25 | A30 | A45 | A45 |  | A37 | A36 | A72 | A74 | A71 | A84 | A50 | A85 | A70 | A70 | A74  |\n|  Elongation | % | 360 | 280 | 145 | 286 | 460 | 480 | 180 | 166 |  | 136 | 182 | 29 | 33 | 29 | 50 | 170 | 60 | 120 | 140 | 230  |\n|  Tensile strength | MPa | 1.8 | 4.5 | 3.8 | 2.9 | 3.0 | 3.0 | 4.5 | 4.2 |  | 3.5 | 3.6 | 5.0 | 3.9 | 4.3 | 4.2 | 2.9 | 4.1 | 3.5 | 3.5 | 4.8  |\n|  Volume resistivity | Ω m | - | 3.2×10-6 | 8.8×10-6 | 1.0×10-6 | 6.8×10-12 | 4.6×10-6 | 5.9×10-6 | 5.0×10-6 |  | 4.7×10-6 | 2.5×10-6 | 1.9×10-12 | 2.3×10-6 | 2.7×10-12 | 3.2×10-12 | 3.9×10-12 | 6.2×10-12 | 2.4×10-11 | 6.5×10-12 | 2.3×10-12  |\n|  Dielectric breakdown strength | kV/mm | - | 21 | 25 | 21 | 26 | 19 | 25 | 20 |  | 28 | 19 | 25 | 24 | 26 | 20 | 17 | 20.6 | 19 | 22 | 19  |\n|  Iron | MPa | 2.0 | 5.8 | 4.6 | 3.4 | 3.7 | 4.1 | 5.0 | 5.0 |  | 7.1 | 4.2 | 4.0 | 4.2 | 4.4 | 4.1 | 4.0 | 3.9 | 3.8 | 3.6 | 3.8  |\n|  Aluminum | MPa | 2.4 | 5.7 | 4.7 | 2.8 | 3.9 | 4.4 | 5.8 | 5.0 |  | 8.7 | 3.9 | 4.3 | 4.3 | 4.3 | 4.3 | 4.2 | 3.5 | 4.3 | 4.1 | 4.0  |\n|  Acryl | MPa | 0.6 | 2.6 | 3.8 | 2.7 | 4.5 | 2.8 | 4.1 | 3.6 |  | 6.4 | 2.9 | 1.7 | 1.6 | 1.8 | 1.7 | 3.4 | 3.2 | 0.7 | 0.7 | 1.3  |\n|  Polycarbonate | MPa | 1.6 | 4.3 | 3.2 | 2.1 | 4.2 | 3.3 | 3.1 | 2.9 |  | 5.5 | 1.4 | 3.7 | 3.6 | 3.6 | 3.6 | 3.2 | 3.5 | 1.5 | 1.4 | 2.3  |\n|  Aluminum | kN/m | - | 3.5 | 3.2 | 1.5 | - | - | 1.7 | 3.0 |  | 1.7 | 1.7 | 1.0 | 1.4 | 1.2 | 0.9 | 2.2 | 3.5 | 1.5 | 1.5 | -  |\n|  NBR | kN/m | - | 2.30 | 1.00 | 1.30 | - | - | 1.20 | 0.60 |  | 0.70 | 1.60 | 0.10 | 0.11 | 0.09 | 0.09 | 0.30 | - | - | - | -  |\n|  CR | kN/m | - | 2.10 | 0.70 | 1.00 | - | - | 1.30 | 0.60 |  | 0.40 | 0.80 | 0.06 | 0.05 | 0.06 | 0.05 | 0.10 | - | - | - | -  |\n|  Silicone rubber | kN/m | - | 1.00 | 0.20 | 0.40 | - | - | 0.10 | 0.10 |  | 0.10 | 0.40 | 0.13 | 0.13 | 0.12 | 0.12 | 0.30 | - | - | - | -  |\n|  Remark(s) |  |  | Complex with DBT REACH regulations UL94-HB certified product | Complex with DBT REACH regulations UL94-HB certified product | Complex with DBT REACH regulations | Complex with DBT REACH regulations | Complex with REACH no regulations | Complex with REACH no regulations | Complex with REACH no regulations |  | Complex with REACH no regulations | Complex with REACH no regulations | Non-flammable grade UL94 V-0 certified product | Non-flammable grade UL94 V-0 certified product | Non-flammable grade UL94 V-0 certified product | Non-flammable grade UL94 V-0 certified product | Non-flammable grade UL94 V-0 certified product | Heat-curing 60°C curing | Heat-curing 60°C curing | Heat-curing 60°C curing |   |\n\n\\* - Unmeasured\nThe value listed in the property table is an example of a measured value and is not the guarantee level.\na Refuse using conform the adequacy and safety for the relevant application.\nDBT (discipline compounds",
      "images": [],
      "dimensions": {
        "dpi": 61,
        "height": 714,
        "width": 1009
      },
      "tables": [],
      "hyperlinks": [],
      "header": null,
      "footer": null
    },
    {
      "index": 30,
      "markdown": "1549 / 1555 Series\n\nProducts Guide\n\n![img-39.jpeg](img-39.jpeg)\n\n# Water-Based Pressure Sensitive Adhesives for Screen Printing\n\n|  Adhesive | Sensitive | Non-Sensitive | Adhesive  |\n| --- | --- | --- | --- |\n\nThis is a series of single-component type, water-based, pressure sensitive adhesives. They are good for screen printing, and adhesion processing can be done according to the design pattern.\n\nThey can be used as pressure-sensitive adhesives for plastic, paper, metal and other nameplates, as well as for labels and stickers.\n\nAfter printing, a strong adhesive layer is formed by heating and drying, or at room temperature.\n\nIt is possible to configure the dried film thicknesses up to around 100μm according to the screen design.\n\nThere is a standard type and a high heat resistant, high moisture-resistant type.\n\n## 1549\n\nThis is a standard type water-based, pressure sensitive adhesive for screen printing.\n\nIt has excellent adhesion with various plastics such as polyester, polyvinyl chloride, styrol, ABS, and PET, as well as paper, metal, etc. It is an aqueous type, so it can be used with materials that have low organic solvent resistance.\n\n## 1555 C\n\nThis is a high heat resistant, highly moisture-resistant, aqueous, pressure-sensitive adhesive for screen printing.\n\nIt has excellent adhesion with various plastics such as polyester, polyvinyl chloride, styrol, ABS, and PET, as well as paper, metal, etc. It is an aqueous type, so it can be used with materials that have low organic solvent resistance.\n\n## Property Table\n\n|  Product name |   | 1549 | 1549B | 1555C | 1555D  |\n| --- | --- | --- | --- | --- | --- |\n|  Characteristics | Unit |  |  |  |   |\n|  Main component |  | Acryl resin-based emulsion | Acryl resin-based emulsion | Acryl resin-based emulsion | Acryl resin-based emulsion  |\n|  Features |  | Standard type | Standard type High viscosity | High heat resistance High moisture resistance | High heat resistance High moisture resistance Slow drying property  |\n|  Appearance |  | Milky white | Milky white | Milky white | Milky white  |\n|  Viscosity | Pa·s | 20.0 | 25.0 | 30.0 | 25.0  |\n|  Specific gravity |  | 1.01 | 1.01 | 1.01 | 1.01  |\n|  Solid content (nonvolatile content) | % | 65.0 | 66.0 | 65.0 | 60.0  |\n|  Recommended screen |  | Polyester or SUS 80 to 120 mesh 150 mesh |   | SUS 80 mesh, etc.  |   |\n|  Recommended conditions of drying |  | 55°C×15 min or 25°C×60 min, etc. |   | 60°C×20 min (SUS 80 mesh)  |   |\n|  Pool strength | PET/Polystyrol | N·m | 823 | 823 | -  |\n|   |  PET/Acryl | N·m | 823 | 823 | -  |\n|   |  PET/ABS | N·m | - | - | 380  |\n|   |  Polycarbonate/Polystyrol | N·m | 1098 | 1098 | -  |\n|   |  Polycarbonate/Acryl | N·m | 1098 | 1098 | -  |\n|   |  Operating temperature range (Est.) | °C | -30 to 60 | -30 to 60 | -30 to 80  |\n|  Remark(s) |  |  |  |  |   |\n\n* – Unmeasured\n* The value listed in the property table is an example of a measured value and is not the guarantee level.\n* Before using, confirm the adequacy and safety for the relevant application.",
      "images": [
        {
          "id": "img-39.jpeg",
          "top_left_x": 48,
          "top_left_y": 90,
          "bottom_right_x": 154,
          "bottom_right_y": 228,
          "image_base64": null,
          "image_annotation": null
        }
      ],
      "dimensions": {
        "dpi": 61,
        "height": 714,
        "width": 1009
      },
      "tables": [],
      "hyperlinks": [],
      "header": null,
      "footer": null
    },
    {
      "index": 31,
      "markdown": "1630 / 1650 Series\n\nProducts Guide\n\n![img-40.jpeg](img-40.jpeg)\n\n# Functional Sheet Adhesive\n\n|  Material | Equipment | Equipment  |\n| --- | --- | --- |\n\nThese are reactive-curing type sheet adhesives that use technology that has been developed over many years with liquid adhesives. Compared to liquid adhesives, these functional sheet adhesives are especially good for bonding large areas with film thickness uniformity, and are good for bonding without air bubbles and overflow. Various functions have been added to meet wide-ranging needs, including optical uses such as interlayer bonding in flat panel displays and lens adhesion for AR/VR devices, and sealing of organic EL panels. There are heat-curing type functional adhesive sheets and a type that cures under UV light.\n\n* For more details about the bonding process and equipment, please contact our sales representative.\n\n## 1631\n\nThis is a UV-curable sheet adhesive. It is transferred and pre-bonded with heat and lamination, then cured through irradiation with ultraviolet rays.\n\nWhen it adheres to an uneven surface, it molds to fit the surface. After curing, it becomes a highly transparent film (high visible light transmission) that is flexible.\n\nSuitable for display-related applications requiring transparency and surface adhesion of optical components, such as bonding together lenses for AR/VR devices. Various film thicknesses are available upon request.\n\n## 1655D\n\nThis is a heat-curable sheet adhesive.\n\nTransferring and temporary adhesion are performed with thermal pressure bonding and heat lamination, then curing is performed through continuous heating.\n\nAfter curing, it becomes a film with low moisture permeability and highly reliable sealing.\n\nIt is good for bonding and sealing element glass and sealing glass for organic EL display devices.\n\n## Property Table\n\n|  Product name |   | 1631 | 1655D  |\n| --- | --- | --- | --- |\n|  Characteristics | Unit  |   |   |\n|  Main component |  | Acryl resin | Epoxy resin  |\n|  Features |  | Highly transparent\nApplicable for various thick films | Low moisture permeability  |\n|  Appearance |  | Colorless and transparent | White  |\n|  Film thickness | μm | 50 | 20  |\n|  Curing method |  | UV light irradiation | Heating  |\n|  Curing conditions |  | 30kJ/m² | 110°C × 30 min  |\n|  Glass/Glass | MPa | 6.5° | 4.9  |\n|  Glass/Acryl | MPa | - | -  |\n|  Iron/Iron | MPa | - | 16.8  |\n|  Total light transmittance | % | >95° | -  |\n|  Storage modulus* | Pa | 5.0 × 10⁴ | 1.2 × 10¹⁰  |\n|  Glass transition temperature | °C | 0 | 128  |\n|  (Remark(s)) |  | Flexible cured material | Good adhesion to glass  |\n\n* Measured with reference air\n* A Compression sheet bond strength.\n* COMX method, 1Hz, until peak value\n\n* Unmeasured\n* The value listed in the property table is an example of a measured value and is not the guarantee level.\n* Before using, confirm the adequacy and safety for the relevant application.",
      "images": [
        {
          "id": "img-40.jpeg",
          "top_left_x": 37,
          "top_left_y": 81,
          "bottom_right_x": 241,
          "bottom_right_y": 165,
          "image_base64": null,
          "image_annotation": null
        }
      ],
      "dimensions": {
        "dpi": 61,
        "height": 714,
        "width": 1009
      },
      "tables": [],
      "hyperlinks": [],
      "header": null,
      "footer": null
    },
    {
      "index": 32,
      "markdown": "1700 / 7700 Series\n\nProducts Guide\n\n![img-41.jpeg](img-41.jpeg)\n\n## Instant Adhesives\n\n### GOLD LABEL Instant Adhesives\n\nSweatshirt\nGOLD LABEL\nSweater\nSweater\n\nThese are single-component type instant adhesives that use cyanoacrylate as the main component.\n\nWhen bonding, the adhesives cure in several seconds due to the trace of moisture that exists on the adhesion surface, and bonding occurs within a few seconds to a few minutes.\n\nThey are single component products, so they are easy to use and have excellent adhesion strength in a short time for a wide range of materials including metals, plastics, rubber, wood, and inorganic materials.\n\nThere is a gel type, a low-odor / low-blooming type, an ultra-rapid curing type, a high peel-strength type, a highly moisture- and heat-resistant type, and a light-curing type.\n\n---\n\n### 1721 D\n\n#### New color / new blooming type\n\nBlooming is a phenomenon where white powder is generated at the bonding location when general use instant adhesives are applied. This is a low bloom product. There is also virtually no irritating odor.\n\nIt is good for elements requiring a good appearance.\n\n---\n\n### 1771 E, 1771 M, 1773 E\n\n#### Water-cured material\n\nIt can be cured by UV light or visible light, so it is possible to cure quickly in overflow portions that cause blooming and areas with large clearance that slows curing.\n\nIt also has excellent surface curability because there is no curing inhibition by oxygen.\n\n1771M is a ISO18993 compliant product for medical devices.\n\n---\n\n### 7721\n\n#### Non-blooming type\n\nThere is no characteristic irritating odor and almost no blooming. It also has excellent quick-curing property.\n\nIt is a highly functional instant adhesive with special functionality.\n\n---\n\n### 1757\n\n#### The natural resistance: Excellent auto resistance. With best resistance type\n\nIt has better moisture resistance and heat resistance than regular instant adhesives.\n\nEven at an ambient temperature of 120°C, a bonding strength of at least 10MPa (iron/iron) is maintained. In addition, continuous use heat resistance is also high, as it can be used at approximately 120°C. It has excellent moisture resistance and water resistance, so it can be used for bonding parts that are used outdoors.\n\nIn particular, it has excellent adhesion strength for various elastomers.\n\n---\n\n### 1795 C\n\n#### Moisture-resistant adhesive\n\nBy dropping it on an adhered surface, this product dissolves the cured material so that the substrate can be removed from the surface.\n\nIt does not contain any chlorinated solvents or specified materials according to the Poisonous and Deleterious Substance Control Act / List of Carcinogens (IARC / Japan Society for Occupational Health).\n\n---\n\n### 7725, 7727\n\n#### Moisture-resolving alcohol and strength / impact resistant / non-blooming type\n\nThere is no characteristic irritating odor and almost no blooming, and has excellent peeling strength and impact resistance.\n\nIt is a highly functional instant adhesive with special functionality.\n\n---\n\n### 7737, 7738\n\n#### Moisture-resistant material and strength / impact resistant type\n\nThis is a half-gel adhesive with sag resistance and excellent workability because there is no stringing.\n\nIt has excellent adhesion even at high temperatures and high humidity.\n\nIt is a highly functional instant adhesive with special functionality.\n\n---\n\n### 7781, 7782, 7784, 7785, 7786\n\n#### Ultra-rapid curing type\n\nThis has excellent quick-curing property, so it has quick adhesion strength even on porous materials that are normally difficult to bond, and on acidic materials such as wood. It has a sharp increase in strength even on difficult-to-bond materials such as polyacetal.\n\nIt has excellent heat resistance.\n\nIt is a highly functional instant adhesive with special functionality.\n\n---\n\n### 7796\n\n#### Non-odor curing application for instant adhesives\n\nBy dropping it on protruding excessive adhesive, the bonding time of the adhesive is reduced.\n\nIt has excellent balance between low odor and curability.\n\n---\n\n### 7797, 7797 C\n\n#### Moisture-resistant adhesive\n\nPrimer for instant adhesive that allows easy adhesion of difficult-to-bond materials such as polypropylene, polyethylene, polyacetal, polytetrafluoroethylene, and silicone rubber.",
      "images": [
        {
          "id": "img-41.jpeg",
          "top_left_x": 75,
          "top_left_y": 69,
          "bottom_right_x": 127,
          "bottom_right_y": 229,
          "image_base64": null,
          "image_annotation": null
        }
      ],
      "dimensions": {
        "dpi": 61,
        "height": 714,
        "width": 1009
      },
      "tables": [],
      "hyperlinks": [],
      "header": null,
      "footer": null
    },
    {
      "index": 33,
      "markdown": "1700 / 7700 Series\n\nProducts Guide\n\n|  Product name |   |   | 1701 | 1702 | 1702B | 1721D | 1731 | 1733 | 1735 | 1739 |  | 1741 | 1741D | 1741E | 1743 | 1743D | 1743F | 1745 | 1747 | 1751 | 1771E | 1771B  |\n| --- | --- | --- | --- | --- | --- | --- | --- | --- | --- | --- | --- | --- | --- | --- | --- | --- | --- | --- | --- | --- | --- | --- |\n|  Characteristics | Unit  |   |   |   |   |   |   |   |   |   |   |   |   |   |   |   |   |   |   |   |   |   |\n|  Main component |   |  | Cyanoacrylate | Cyanoacrylate | Cyanoacrylate | Cyanoacrylate | Cyanoacrylate | Cyanoacrylate | Cyanoacrylate | Cyanoacrylate |  | Cyanoacrylate | Cyanoacrylate | Cyanoacrylate | Cyanoacrylate | Cyanoacrylate | Cyanoacrylate | Cyanoacrylate | Cyanoacrylate | Cyanoacrylate | Cyanoacrylate | Cyanoacrylate  |\n|  Features |   |  | For metal | For metal | Colored | Low odor Low-blooming | High pool strength | High pool strength | High pool strength | Gel-like |  | For general use Low viscosity | For general use Low viscosity Colored | For general use Fast-curing | For general use Medium viscosity | For general use Medium viscosity Colored | Brush-equipped container | For general use Medium viscosity | For general use High viscosity | High moisture resistance Excellent water resistance High heat resistance | Light curing | Light curing  |\n|  Appearance |   |  | Colorless transparent | Colorless transparent | Blue transparent | Light yellow transparent | Light yellow transparent | Light yellow transparent | Light yellow transparent | Colorless transparent |  | Colorless transparent | Blue transparent | Colorless | Colorless transparent | Blue | Colorless | Colorless transparent | Colorless transparent | Light yellow transparent | Yellow transparent | Yellow transparent  |\n|  Viscosity |   | mPa s | 3.0 | 35 | 40.0 | 6.0 | 20 | 150 | 1500 | 25000 |  | 2.0 | 2.0 | 3.0 | 100 | 100 | 100 | 525 | 2000 | 1200 | 2.0 | 2.0  |\n|  Specific gravity |   |  | 1.10 | 1.10 | 1.05 | 1.07 | 1.06 | 1.10 | 1.10 | 1.03 |  | 1.06 | 1.05 | 1.05 | 1.05 | 1.05 | 1.05 | 1.05 | 1.06 | 1.05 | 1.05 | 1.05  |\n|  Set time | Iron | sec | 10 | 30 | 40 | 40 | 30 | 40 | 60 | 30 |  | 5 | 5 | 5 | 10 | 10 | 20 | 10 | 10 | 30 | 3 | 10  |\n|   |  NBR | sec | 5 | 15 | 5 | 2 | 60 | 70 | 120 | 30 |  | 5 | 5 | 5 | 10 | 10 | 20 | 10 | 10 | 20 | 2 | 2  |\n|  Conductivity | Iron | MPa | 23.7 | 23.0 | 16.0 | 14.4 | 20.0 | 17.0 | 18.0 | 24.2 |  | 14.2 | 14.2 | 14.0 | 19.3 | 19.3 | 22.0 | 22.2 | 22.9 | 19.2 | 15.1 | 17.5  |\n|   |  Aluminum | MPa | 15.3 | 17.0 | 8.4 | 13.2 | 11.0 | 11.0 | 10.0 | 11.5 |  | 16.5 | 16.5 | 12.0 | 16.6 | 16.6 | 14.0 | 16.6 | 17.3 | 16.0 | 10.6 | 13.3  |\n|   |  Polycarbonate | MPa | (Material failure) | (Material failure) | 7.8 | (Material failure) | (Material failure) | (Material failure) | 1.4 | 5.8 |  | (Material failure) | (Material failure) | (Material failure) | (Material failure) | (Material failure) | 4.5 | (Material failure) | (Material failure) | (Material failure) | (Material failure) | (Material failure)  |\n|   |  ABS | MPa | (Material failure) | (Material failure) | 7.6 | (Material failure) | (Material failure) | (Material failure) | (Material failure) | 6.1 |  | 4.2 | 4.2 | (Material failure) | 5.2 | 5.2 | (Material failure) | 5.1 | 5.0 | (Material failure) | (Material failure) | (Material failure)  |\n|   |  NBR | MPa | (Material failure) | (Material failure) | (Material failure) | (Material failure) | (Material failure) | (Material failure) | (Material failure) |  |  | (Material failure) | (Material failure) | (Material failure) | (Material failure) | (Material failure) | (Material failure) | (Material failure) | (Material failure) | (Material failure) | (Material failure) | (Material failure)  |\n|   |  Chloroprene rubber | MPa | (Material failure) | (Material failure) | (Material failure) | (Material failure) | (Material failure) | (Material failure) | (Material failure) |  |  | (Material failure) | (Material failure) | (Material failure) | (Material failure) | (Material failure) | (Material failure) | (Material failure) | (Material failure) | (Material failure) | (Material failure) | (Material failure)  |\n|   |  Iron | kN/m | - | - | - | - | 3.0 | 3.0 | 4.0 | - |  | - | - | - | - | - | - | - | - | - | - | -  |\n|  Aluminum |   | kN/m | - | - | - | - | 2.0 | 2.0 | 2.0 | - |  | - | - | - | - | - | - | - | - | - | - | -  |\n|  Operating temperature range (Est.) |   | °C | -40 to 100 | -40 to 100 | -40 to 100 | -40 to 100 | -40 to 100 | -40 to 100 | -40 to 100 |  |  | -40 to 100 | -40 to 100 | -40 to 100 | -40 to 100 | -40 to 100 | -40 to 100 | -40 to 100 | -40 to 120 | -40 to 100 | -40 to 100 |   |\n|  Remark(s) |   |  |  |  |  |  |  |  |  | Structural viscosity ratio 3.5 |  |  |  |  |  |  |  |  |  | Continuous usage at 120°C possible | Standard curing condition 10kJ/m2 | Standard curing condition 10kJ/m2Conduce to 601893 for medical devices  |\n\n- Unmeasured\n- The value listed in the property table is an example of a measured value and is not the guarantee level.\nBefore using confirm the adequacy and safety for the relevant application.",
      "images": [],
      "dimensions": {
        "dpi": 61,
        "height": 714,
        "width": 1009
      },
      "tables": [],
      "hyperlinks": [],
      "header": null,
      "footer": null
    },
    {
      "index": 34,
      "markdown": "1700 / 7700 Series\n\nProducts Guide\n\n# Instant Adhesives and GOLD LABEL Instant Adhesives\n\nProperty Table\n\n|  Product name |   |   | 1773E | 1781 | 1781F | 1782 | 1783 | 1785B | 1786 | 7721 |  | 7725 | 7727 | 7727B | 7737 | 7739 | 7741 | 7781 | 7782 | 7784 | 7785 | 7786  |   |\n| --- | --- | --- | --- | --- | --- | --- | --- | --- | --- | --- | --- | --- | --- | --- | --- | --- | --- | --- | --- | --- | --- | --- | --- |\n|  Characteristics | Unit  |   |   |   |   |   |   |   |   |   |   |   |   |   |   |   |   |   |   |   |   |   |   |\n|  Main component |   |  | Cyanocrylate | Cyanocrylate | Cyanocrylate | Cyanocrylate | Cyanocrylate | Cyanocrylate | Cyanocrylate | Cyanocrylate |  | Cyanocrylate | Cyanocrylate | Cyanocrylate | Cyanocrylate | Cyanocrylate | Cyanocrylate | Cyanocrylate | Cyanocrylate | Cyanocrylate | Cyanocrylate | Cyanocrylate  |   |\n|  Features |   |  | Light curing | Impact resistance Heat resistance | Impact resistance Heat resistance | Impact resistance Heat resistance | Impact resistance Heat resistance | Fast-curing for woodwork | Fast-curing for woodwork | High functionality Non-whitening type |  | High functionality Ultrahigh-peel strength Non-whitening type | High functionality Ultrahigh-peel strength Non-whitening type | High functionality Ultrahigh-peel strength | High functionality Ultrahigh-peel strength | High functionality Ultrahigh-peel strength | High functionality Ultrahigh-peel strength | High functionality Ultrahigh-peel strength | High functionality Ultrahigh-peel strength | High functionality Ultrahigh-peel strength | High functionality Ultrahigh-peel strength |  |   |\n|  Appearance |   |  | Yellow transparent | Colorless transparent | Blue transparent | Colorless transparent | Colorless transparent | Colorless transparent | Colorless to Light yellow transparent |  |  | Colorless | Colorless | Black | Light yellow transparent | Light yellow transparent | Colorless to Light yellow transparent | Colorless to Light yellow transparent | Colorless to Light yellow transparent | Colorless to Light yellow transparent | Colorless to Light yellow transparent |   |   |\n|  Viscosity |   | mPa s | 150 | 3.0 | 20.0 | 80 | 800 | 3.0 | 150 | 5.0 |  | 500 | 2000 | 2000 | 2000 | 5000 | 2.0 | 2.0 | 15 | 160 | 500 | 1000  |   |\n|  Specific gravity |   |  | 1.05 | 1.05 | 1.05 | 1.05 | 1.05 | 1.05 | 1.05 | 1.07 |  | 1.07 | 1.07 | 1.07 | 1.07 | 1.08 | 1.05 | 1.05 | 1.05 | 1.05 | 1.07 | 1.08  |   |\n|  Set time | Iron | sec | 5 | 10 | 10 | 10 | 10 | 5 | 5 | 15 |  | 80 | 90 | 100 | 90 | 90 | 3 | 2 | 2 | 3 | 3 | 4  |   |\n|   |  NBR | sec | 2 | 5 | 5 | 5 | 5 | 3 | 3 | 2 |  | 20 | 30 | 30 | 90 | 90 | 2 | 2 | 2 | 2 | 2 | 2  |   |\n|  Temperature range (Km) | Iron | MPa | 15.9 | 16.4 | 22.1 | 25.5 | 24.7 | 11.9 | 18.2 | 18.4 |  | 16.6 | 17.1 | 15.4 | 25.7 | 27.7 | 15.0 | 14.0 | 14.2 | 15.3 | 16.3 | 17.0  |   |\n|   |  Aluminum | MPa | 11.2 | 15.3 | 12.8 | 17.8 | 17.7 | 12.8 | 13.2 | 12.9 |  | 15.1 | 15.0 | 14.2 | 20.4 | 21.4 | 15.1 | 14.9 | 15.3 | 16.1 | 14.6 | 14.9  |   |\n|   |  Polycarbonate | MPa | (Material failure) | (Material failure) | (Material failure) | (Material failure) | (Material failure) | (Material failure) | (Material failure) | (Material failure) |  | (Material failure) | (Material failure) | (Material failure) | (Material failure) | (Material failure) | (Material failure) | (Material failure) | (Material failure) | (Material failure) | (Material failure) | (Material failure)  |   |\n|   |  ABS | MPa | (Material failure) | (Material failure) | (Material failure) | (Material failure) | (Material failure) | (Material failure) | (Material failure) |  |  | (Material failure) | (Material failure) | (Material failure) | (Material failure) | (Material failure) | (Material failure) | (Material failure) | (Material failure) | (Material failure) | (Material failure) | (Material failure)  |   |\n|   |  NBR | MPa | (Material failure) | (Material failure) | (Material failure) | (Material failure) | (Material failure) | (Material failure) |  |  |  | (Material failure) | (Material failure) | (Material failure) | (Material failure) | (Material failure) | (Material failure) | (Material failure) | (Material failure) | (Material failure) | (Material failure) | (Material failure)  |   |\n|   |  Chloroprene rubber | MPa | (Material failure) | (Material failure) | (Material failure) | (Material failure) | (Material failure) | (Material failure) |  |  |  | (Material failure) | (Material failure) | (Material failure) | (Material failure) | (Material failure) | (Material failure) | (Material failure) | (Material failure) | (Material failure) | (Material failure) | (Material failure)  |   |\n|  Temperature range (Km) | Iron | kN/m | - | - | - | - | - | - | - | - |  | 6.8 | 7.3 | 8.4 | 3.4 | 4.2 | - | - | - | - | - | -  |   |\n|   |  Aluminum | kN/m | - | - | - | - | - | - | - | - |  | 3.6 | 3.2 | 3.5 | 3.4 | 2.9 | - | - | - | - | - | -  |   |\n|  Operating temperature range (Km) |   | °C | 40 to 100 | 40 to 120 | 40 to 120 | 40 to 120 | 40 to 120 | 40 to 100 | 40 to 100 | 40 to 100 |  | 40 to 100 | 40 to 100 | 40 to 100 | 40 to 100 | 40 to 100 | 40 to 100 | 40 to 100 | 40 to 100 | 40 to 100 | 40 to 100 |   |   |\n|  Remark(s) |   |  | Standard curing condition 10kJ/m2 | Continuous usage at 100°C possible | Continuous usage at 100°C possible | Continuous usage at 100°C possible | Continuous usage at 100°C possible |  |  |  |  |  | Structural viscosity ratio 2.9 | Structural viscosity ratio 2.9 | Structural viscosity ratio 4.8 | Structural viscosity ratio 5.0 | Continuous usage at 100°C possible Final strength within 30 min | Continuous usage at 100°C possible Final strength within 30 min | Continuous usage at 100°C possible Final strength within 30 min | Continuous usage at 100°C possible Final strength within 30 min | Continuous usage at 100°C possible Final strength within 30 min |   |   |\n\n* - Unmeasured.\nThe value listed in the property table is an example of a measured value and is not the guarantee level.\nBefore using, confirm the adequacy and safety for the relevant application.",
      "images": [],
      "dimensions": {
        "dpi": 61,
        "height": 714,
        "width": 1009
      },
      "tables": [],
      "hyperlinks": [],
      "header": null,
      "footer": null
    },
    {
      "index": 35,
      "markdown": "1700 / 7700 Series\n\nProducts Guide\n\n# Instant Adhesives and GOLD LABEL Instant Adhesives\n\nProperty Table\n\n|  Product name |   |   | 1755C | 1756 | 1756B | 1756F | 1756G | 1756K | 1757 | 7758 |  | 7757 | 7757C  |\n| --- | --- | --- | --- | --- | --- | --- | --- | --- | --- | --- | --- | --- | --- |\n|  Characteristics | Unit |  |   |   |   |   |   |   |   |   |   |   |   |\n|  Main component |   |  | Acetone others | Amine compound | Amine compound | Amine compound | Amine compound | Amine compound | Amine compound | Amine compound |  | Amine compound | Amine compound  |\n|  Features |  | Ramovar | Curing accelerator | Curing accelerator | Curing accelerator | Curing accelerator | Curing accelerator | Bonding primer | Curing accelerator |  | Bonding primer | Bonding primer  |   |\n|   |   |   | - | - | Lower odor | Aerosol | Ordinance on Prevention of Organic Solvent Poisoning does not apply | Lower odor Aerosol | - | Slight odor type |  | Multi-primer | Multi-primer  |\n|  Appearance |   |  | Colorless transparent | Light yellow transparent | Light yellow transparent | Light yellow transparent | Light yellow transparent | Colorless to Light yellow transparent | Light yellow transparent | Colorless to Light brown transparent |  | Colorless transparent | Colorless transparent  |\n|  Viscosity |   | mPa s | - | - | - | - | - | - | - | - |  | - | -  |\n|  Specific gravity |   |  | 0.90 | 0.82 | 0.82 | 0.81 | 0.82 | 0.76 | 0.80 | 0.75 |  | 0.67 | 0.68  |\n|  Set time | Iron | sec. | - | 5 to 10 (TB1739) | 5 to 10 (TB1739) | 5 to 10 (TB1739) | 5 or less (TB1739) | 5 or less (TB1739) | - | 5 or less (TB1739) |  | - | -  |\n|   |  Polypropylene | sec | - | - | - | - | - | - | 1 (TB1741) | - |  | 1 (TB7784) | 1 (TB7784)  |\n|   |  NBR | sec. | - | - | - | - | - | - | - | - |  | - | -  |\n|  Temperature | Iron** | MPa | - | 2.7 (TB1739) | 2.7 (TB1739) | 2.7 (TB1739) | 3.4 (TB1739) | 2.8 (TB1739) | - | 2.7 (TB1739) |  | - | -  |\n|   |  Polypropylene | MPa | - | - | - | - | - | - | (Material failure) (TB1741) | - |  | (Material failure) (TB7784) | (Material failure) (TB7784)  |\n|  Remark(s) |   |  |  |  |  |  |  |  | For hard-to-bond materials |  |  | For hard-to-bond materials | For hard-to-bond materials (7791 variant with different solvent. Ordinance on the Prevention of Organic Solvent Poisoning does not apply)  |\n\n*1: Tensile shear bond strength: After 1 minute of iron shear bonding.\n* - Unmeasured\n* The value listed in the property table is an example of a measured value and is not the guarantee level.\n* Before using, confirm the adequacy and safety for the relevant application.",
      "images": [],
      "dimensions": {
        "dpi": 61,
        "height": 714,
        "width": 1009
      },
      "tables": [],
      "hyperlinks": [],
      "header": null,
      "footer": null
    },
    {
      "index": 36,
      "markdown": "2000 / 2100 / 2200 Series\n\nProducts Guide\n\n![img-42.jpeg](img-42.jpeg)\n\n# Epoxy Resin Adhesives\n\n|  2000 Series | 2001  |\n| --- | --- |\n|  This is a standard epoxy resin agent. | It forms a cured material with slight flexibility, and it has great adhesion strength.  |\n\n# 2000 Series\n\n(Two-component epoxy resin main agent)\n\n|  2001  |\n| --- |\n|  This is a standard epoxy main agent.  |\n|  It forms a cured material with slight flexibility, and it has great adhesion strength.  |\n\n# 2002K, 2002L\n\nIt has thixotropic properties and is cream-like.\n\nThere is virtually no dropping even when mixed with a curing agent, and it has excellent padding ability giving it good workability.\n\n# 2022\n\nThis is a standard epoxy resin agent.\n\nIt forms a cured material with good overall balance.\n\n# 2022U\n\nThis is a high adhesive strength type that can be used as an adhesive for construction.\n\nIn combination with 2103, it provides strong adhesive strength even when hardened at room temperature.\n\n# 2045B / 2145B\n\nThis is a two-component room-temperature curing epoxy resin.\n\nIt is highly adhesive and flexible.\n\nIt is suitable for various structural adhesive applications that require joining of different materials, such as adhesion on vehicles and vehicle bodies.\n\n# 2049 / 2149\n\nThis is a two-component room-temperature curing report resin.\n\nIt is highly adhesive and flexible.\n\nIt is suitable for various structural adhesive applications that require joining of different materials, such as adhesion on vehicles and vehicle bodies.\n\n# 2100 Series\n\n(Two-component epoxy resin curing agent)\n\n|  2103  |\n| --- |\n|  This is a low viscosity, high-speed curing agent.  |\n|  It forms a cured material with medium heat resistance.  |\n\n# 2104\n\nIt forms a flexible cured material, so it has excellent impact strength and cold resistance.\n\n# 2105C\n\nThis is a standard type curing agent.\n\nIt forms a cured material with some flexibility.\n\nThis is a medium-viscosity type, so it has excellent workability.\n\n# 2105F\n\nThis is a standard type curing agent.\n\nIt forms a cured material with medium flexibility, so it has good impact strength.\n\n# 2106G\n\nThis is a curing agent with excellent transparency.\n\nIt forms a cured material with excellent tensile shear bond strength.\n\nThis is also a slightly-high-viscosity type (2106H).\n\n# 2131D\n\nThis is a heat-applied type curing agent with excellent transparency.\n\nIt has low viscosity and a low shrinkage rate while curing, so it is good for potting.",
      "images": [
        {
          "id": "img-42.jpeg",
          "top_left_x": 50,
          "top_left_y": 71,
          "bottom_right_x": 159,
          "bottom_right_y": 229,
          "image_base64": null,
          "image_annotation": null
        }
      ],
      "dimensions": {
        "dpi": 61,
        "height": 714,
        "width": 1009
      },
      "tables": [],
      "hyperlinks": [],
      "header": null,
      "footer": null
    },
    {
      "index": 37,
      "markdown": "2000 / 2100 / 2200 Series\n\nProducts Guide\n\n# 2080 Series\n\n(Two-component epoxy resin adhesive set)\n\n## 2081D\n\nThis adhesive is a set with a main agent and curing agent. It has excellent adhesion strength for soft PVC, which is difficult-to-bond material. It is good for bonding with rubber such as CR and EPDM, various metals, and concrete, etc.\n\n## 2082C\n\nThis high-strength adhesive is a set with a main agent and curing agent.\n\nRubber particles are distributed, so it forms a tough cured material.\n\nIt has stable and strong adhesiveness. It is good for bonding a wide range of materials such as various metals and plastics.\n\n## 2084B, 2084E\n\nThis adhesive is a set with a main agent and curing agent and is good for repairs.\n\n2084B contains aluminum powder and is good for the repair of metallic parts.\n\n2084E is low-viscosity and transparent and is suitable for adhesion and coating.\n\n## 2088E\n\nThis heat-resistant adhesive is a set with a main agent and curing agent.\n\nIt has excellent adhesion even at 200°C (approx.).\n\nIt is good for bonding various metals and ceramics.\n\n## 2200 Series\n\n(Single-component heat-curing epoxy resin)\n\n## 2202\n\nThis is a type cured at low temperatures.\n\nIt has low viscosity and can be used as an underfill agent for electronic device reinforcement. There are grades with different viscosities, different colors and Low-halogen product.\n\n## 2202C\n\nThis grade can be cured at low temperatures and is ISO 10993 (biological evaluation of medical devices) compliant.\n\n## 2209\n\nThis is a low-temperature curing single component epoxy resin that can be cured by heating at 80°C or above. It has excellent shear and peel strength and can be used for bonding and potting of electronic parts. It is made in part using resources of biological origin (biomass), and is certified with the Biomass Mark (40% biomass) by the Japan Organics Recycling Association.\n\nIt is an adhesive with a low environmental load certified with the Biomass Mark (40% biomass).\n\n## 2222P\n\nIt has excellent thermal shock resistance.\n\nIt also has high adhesive strength.\n\n## 2235L\n\nThis has a low linear expansion rate and a high glass transition temperature. It is suitable for applications that require heat resistance since it maintains a high elastic modulus even in a high temperature environment.\n\n## 2239H\n\nThis is a highly-adhesive type.\n\nIt forms a cured material with good balance and shear bond strength and peel strength.\n\nThere are grades with different viscosities and different colors.\n\n## 2249K\n\nThis is a highly-adhesive type.\n\nIt has excellent shape retention and a long pot life, and can be applied to vertical surfaces and ceilings.\n\nIt is suitable as a structural adhesive.\n\n## 2270J\n\nThis adhesive has excellent thermal conductivity and is good for protecting components from overheating.\n\nIt has a low linear expansion coefficient, low cure shrinkage and high reliability.\n\n## 2272F\n\nNonflammable type (UL94 V-0 certified product)\n\nThis exhibits excellent handling ability. It is good for bonding and potting electronic devices and other potential heat sources that require incombustibility.\n\n## 2274S\n\nThis is an underfill agent for mounting CSP and BGA.\n\nIt has good flowability and penetrates in a short time.\n\n## 2280E\n\nIt has low viscosity and low heat generation while curing, so it is good for coil impregnation and fixing.\n\nA different color grade is also available (2280C).\n\n## 2287\n\nThis is a low-viscosity grade for impregnation of cut cores.",
      "images": [],
      "dimensions": {
        "dpi": 61,
        "height": 714,
        "width": 1009
      },
      "tables": [],
      "hyperlinks": [],
      "header": null,
      "footer": null
    },
    {
      "index": 38,
