Repository: vineetpadia/glueguy

# Glueguy Lab

Spreadsheet-style adhesive selector plus a larger McMaster-derived engineering reference library.

## Run locally

```bash
python3 -m http.server 4317 --bind 0.0.0.0
```

Open `http://127.0.0.1:4317/` on the host, or from another machine on the same LAN/VPN open `http://<host-ip>:4317/`.

## Catalog pipeline

1. Crawl McMaster glue families into raw JSON.

```bash
python scripts/mcmaster_glue_pipeline.py --max-pages 220 --output data/mcmaster-glues.json
```

2. Enrich the representative McMaster part page for each family into a reusable detail cache.

```bash
python scripts/enrich_mcmaster_product_details.py
```

File: data/tds-cache/threebond-1521.mistral.json (part 6 of 11)
{
      "markdown": "2000 / 2100 / 2200 Series\n\nProducts Guide\n\nEpoxy Resin Adhesives\nProperty Table\n\n|  Product name | Main agent Rating agent Unit | 2001 |   |   |   |   |   | 2002R |   |   | 2002N |   |   |   | 2002L |   |   |   |   |   | 2002M  |   |\n| --- | --- | --- | --- | --- | --- | --- | --- | --- | --- | --- | --- | --- | --- | --- | --- | --- | --- | --- | --- | --- | --- | --- |\n|   |   |  Main agent | 2103 | 2105C | 2105F | 2106G | 2163 | Main agent | 2105 |  | 2105C | 2105F | 2107 | Main agent | 2105 | 2105C | 2105F | 2105R | 2107 | Main agent | 2105C |   |\n|  Main component |   | Epoxy resin | Aliphatic polyamine | Modified polyamide-amine | Modified polyamide-amine | Modified aliphatic polyamine | Modified aromatic polyamine | Epoxy resin | Modified polyamide-amine |  | Modified polyamide-amine | Modified polyamide-amine | Modified polyamide-amine | Epoxy resin | Modified polyamide-amine | Modified polyamide-amine | Modified polyamide-amine | Modified polyamide-amine | Epoxy resin | Aliphatic polyamine |  |   |\n|  Features |   | Adhesion strength Slight flexibility | Medium heat resistance Fast-curing | Adhesion strength Flexibility Chemical resistance | Adhesion strength Flexibility Chemical resistance | Balance between shear and Pediathesis strength | Heat resistance Mechanical strength | Highly thixotropic Padding ability | Adhesion strength Flexibility Chemical resistance |  | Adhesion strength Flexibility Chemical resistance | Adhesion strength Flexibility Chemical resistance | Adhesion of structures | Highly thixotropic Padding ability | Adhesion strength Flexibility Chemical resistance | Adhesion strength Flexibility Chemical resistance | Adhesion strength Flexibility Chemical resistance | High viscosity, appropriate hardness and flexibility | Adhesion of structures | For electronic device molding | For electronic device molding |   |\n|  Appearance |   | Light yellow transparent | Light yellow transparent | Rust | Rust | Light yellow transparent | Black | Gray | Light yellow |  | Rust | Rust | Light brown | White transparent | Light yellow | Rust | Rust | Rust | Light brown | Black | Rust |   |\n|  Viscosity | Pa s | 15 | - | 2.0 | 45 | 3.0 | 2.7 | 100 | 5.0 |  | 2.0 | 45 | 30 | 95 | 4.5 | 2.0 | 45 | 50 | 30 | 15 | 2.0  |   |\n|   |   |  mPa s | - | 20 | - | - | - | - | - |  |  | - | - | - | - | - | - | - | - | - | - |   |\n|  Specific gravity |   | 1.15 | 0.97 | 0.94 | 0.97 | 1.05 | 1.13 | 1.21 | 0.93 |  | 0.94 | 0.97 | 0.96 | 1.25 | 0.95 | 0.94 | 0.97 | 0.86 | 0.96 | 1.17 | 0.94 |   |\n|  Compounding ratio (Mass ratio) Main agent / Curing agent |   | - | 100 / 9 to 10 | 100 / 40 to 50 | 100 / 80 to 100 | 100 / 50 | 100 / 20 | - | 100 / 40 to 50 |  | 100 / 40 to 50 | 100 / 80 to 100 | 100 / 100 | - | 100 / 40 to 50 | 100 / 40 to 50 | 100 / 80 to 100 | 100 / 80 to 100 | 100 / 100 | - | 100 / 40 to 50 |   |\n|  Pot life (25°C / 100g when mixed) |   | - | 15 min | 25 min | 43 min | 30 min | 63 min | - | - |  | - | - | - | - | - | - | - | 1.5 to 2h | - | - | - |   |\n|  Standard curing conditions |   | - | 25°C 24h or 100°C 30min | 25°C 48h or 100°C 1h | 25°C 48h or 100°C 1h | 25°C 24h or 80°C 1h | 100°C 3h and 150°C 2h | - | 25°C 24h or 100°C 1h |  | 25°C 24h or 100°C 1h | 25°C 24h or 70°C 30min | 25°C 24h or 70°C 30min | - | 25°C 24h or 100°C 1h | 25°C 24h or 100°C 1h | 25°C 24h or 100°C 1h | 25°C 24h or 70°C 30min | - | 25°C 24h or 100°C 1h |  |   |\n|  Chemical and physical properties | Hardness | - | D84 | D81 | D74 | D85 | D77 | - | D84 |  | D84 | D82 | D70 | - | D84 | D84 | D78 | D80 | D70 | - | D85 |   |\n|   |  Glass transition temperature | °C | - | 84 | 68 | 59 | - | 106 | - | - |  | - | - | - | - | - | - | - | - | - | - |   |\n|   |  Volume resistivity | Ω·m | - | 1×10¹⁸ | 1×10¹³ | 1×10¹² | - | 2×10¹⁵ | - | - |  | - | - | - | - | - | - | - | - | - | - |   |\n|   |  Dielectric breakdown strength | kV/mm | - | 24 | 20 | 20 | - | 28 | - | - |  | - | - | - | - | - | - | - | - | - | - |   |\n|  Pore size | Tensile shear bond strength (When heat-cured) | MPa | - | 20.0 | 22.5 | 25.7 | 20 | 15.5 | - | 17.5 |  | 19.1 | 16.9 | 17.6 | - | 18.8 | 18.7 | 20.2 | 23.3 | 18.2 | - | 19.8  |\n|   |  Peel strength (When heat-cured) | N·m | - | 330 | 350 | 350 | 600 | 130 | - | - |  | - | - | - | - | - | - | - | - | - | - |   |\n|  Remark(s) |   |  |  |  |  |  |  |  |  |  |  |  |  |  |  |  |  |  |  |  |  |   |\n\n*: Unmeasured\n* The value listed in this property table is an example of a measured value and is not the guarantee level.\n* Before using, confirm the adequacy and safety for the relevant application.",
      "images": [],
      "dimensions": {
        "dpi": 61,
        "height": 714,
        "width": 1009
      },
      "tables": [],
      "hyperlinks": [],
      "header": null,
      "footer": null
    },
    {
      "index": 39,
      "markdown": "2000 / 2100 / 2200 Series\n\nProducts Guide\n\nEpoxy Resin Adhesives\nProperty Table\n\n|  Product name | Main agent: Rating agent Unit | 2003 |   |   |   |   |   |   | 2003C |  | 2003H |   | 2004 |   |   |   | 2018F  |   |   |   |\n| --- | --- | --- | --- | --- | --- | --- | --- | --- | --- | --- | --- | --- | --- | --- | --- | --- | --- | --- | --- | --- |\n|   |   |  Main agent | 2103 | 2104 | 2105C | 2105F | 2106G | 2106H | Main agent |   | Main agent | 2105T | Main agent | 2105 | 2105C | 2105F | Main agent | 2103 | 2105C | 2105F  |\n|  Main component |  | Epoxy resin | Aliphatic polyamine | Polythiol | Modified polyamide-amine | Modified polyamide-amine | Modified aliphatic polyamine | Modified aliphatic polyamine | Epoxy resin |  | Epoxy resin | Modified polyamide-amine | Epoxy resin | Modified polyamide-amine | Modified polyamide-amine | Modified polyamide-amine | Epoxy resin | Aliphatic polyamine | Modified polyamide-amine | Modified polyamide-amine  |\n|  Features |  | Filling adhesion Usable as putty | Medium heat resistance Fast-curing | Rubber-like cured material Impact strength Cold resistance | Adhesion strength Flexibility Chemical resistance | Adhesion strength Flexibility Chemical resistance | Balance between shear and peel-adhesive strength | Balance between shear and peel-adhesive strength | General-purpose adhesion Usable as putty |  | High peel-strength adhesiveness No dropping while curing |   | Excellent adhesion strength For sprinkler piping |   |   | Adhesion strength Flexibility Chemical resistance | For filling/ repairing High mechanical strength | Adhesion strength Flexibility Chemical resistance | Adhesion strength Flexibility Chemical resistance | Adhesion strength Flexibility Chemical resistance  |\n|  Appearance |  | Brown | Light yellow transparent | Light yellow | Rust | Rust | Light yellow transparent | Light yellow transparent | Black |  | Black | Milky white | White | Light yellow | Rust | Rust | Silver | Light yellow transparent | Rust | Rust  |\n|  Viscosity | Pa s | Putty | - | 1.0 | 2.0 | 45 | 3.0 | 6.5 | Putty |  | Paste |   | 130 | 5.0 | 2.0 | 45 | Putty | - | 2.0 | 45  |\n|   |  mPa s | - | 20 | - | - | - | - | - | - |  | - |   | - | - | - | - | - | 20 | - | -  |\n|  Specific gravity |  | 1.53 | 0.97 | 1.23 | 0.94 | 0.97 | 1.06 | 1.06 | 1.53 |  | 1.80 |   | 1.37 | 0.90 | 0.94 | 0.97 | 1.31 | 0.97 | 0.94 | 0.97  |\n|  Compounding ratio (Main ratio) Main agent / Curing agent |  | - | 100 / 4.5 to 5 | 100 / 40 to 50 | 100 / 20 to 25 | 100 / 40 to 50 | 100 / 25 | 100 / 30 | - |  | - | 100 / 100 | - | 100 / 40 | 100 / 32 to 40 | 100 / 64 to 80 | - | 100 / 6.5 to 7 | 100 / 28 to 35 | 100 / 56 to 70  |\n|  Pot life (25°C / 100g when mixed) |  | - | 30 min | 11 min | 75 min | 2 h | 40 min | 55 min | - |  | - | 1 to 2 h | - | 33 min | 31 min | 52 min | - | - | - | -  |\n|  Standard curing conditions |  | - | 25°C 24h or 100°C 1h | 25°C 48h or 100°C 1h | 25°C 24h or 100°C 30 min | 25°C 24h or 100°C 30 min | 25°C 24h or 80°C 1h | 25°C 48h or 80°C 2h | - |  | - | 25°C 24h or 60°C 1.5h | - | 25°C 24h or 100°C 1h | 25°C 24h or 100°C 1h | 25°C 48h or 100°C 1h | - | 25°C 24h or 100°C 1h | 25°C 24h or 100°C 1h | 25°C 24h or 100°C 1h  |\n|  Chemical properties | Hardness |  | - | D89 | D65 | D85 | D82 | D88 | D87 | - |  | - | D80 | - | D84 | D81 | D78 | - | D87 | D84  |\n|   |  Glass transition temperature | °C | - | - | 19 | - | - | 80 | 81 | - |  | - | 40 | - | 45 | 73 | 72 | - | - | -  |\n|   |  Volume resistivity | Ω·m | - | 3×10⁻⁶ |  | 1×10⁻⁶ | 1×10⁻⁶ | - | - | - |  | - | - | - | 4.5×10⁻⁶ | - | 1×10⁻⁶ | - | - | -  |\n|   |  Dielectric breakdown strength | kV/mm | - | 25 | - | 25 | 20 | - | - | - |  | - | - | - | 34 | - | - | - | - | -  |\n|   |  Tensile shear bond strength (When heat-cured) | MPa | - | 17.0 | 17.9 | 22.0 | 18.0 | 22.0 | 23.0 | - |  | - | 12.0 (When sand or wood) temperature | - | 22.2 | 23.0 | 25.5 | - | 14.3 | 20.1  |\n|  Peel strength (When heat-cured) | N·m | - | 196 | 1520 | 275 | 589 | 1000 | 1100 | - |  | - | 1900 (When sand or wood) temperature | - | 840 | - | - | - | - | -  |   |\n|  Remarks) |  |  |  |  |  |  |  |  |  |  |  |  |  |  |  |  |  |  |  |   |\n\n* - Unmeasured\nThe value listed in the property table is an example of a measured value and is not the guarantee level.\n*Before curing, confirm the adequacy and safety for the relevant application.",
      "images": [],
      "dimensions": {
        "dpi": 61,
        "height": 714,
        "width": 1009
      },
      "tables": [],
      "hyperlinks": [],
      "header": null,
      "footer": null
    },
    {
      "index": 40,
      "markdown": "2000 / 2100 / 2200 Series\n\nProducts Guide\n\nEpoxy Resin Adhesives\nProperty Table\n\n|  Product name | Main agent: Rating agent Unit | 2022 |   |   |   |   |   |   |   |  | 2022 |   |   |   | 2022B | 2022C |   | 2022R | 2022U  |   |\n| --- | --- | --- | --- | --- | --- | --- | --- | --- | --- | --- | --- | --- | --- | --- | --- | --- | --- | --- | --- | --- |\n|   |   |  Main agent | 2102B | 2103 | 2104 | 2105C | 2105F | 2105R | 2106G |   | 2106H | 2107 | 2151D | 2151P(E) | Main agent | Main agent | 2151D | Main agent | Main agent | 2103  |\n|  Main component |  | Epoxy resin | Modified aliphatic polyamine | Aliphatic polyamine | polythiol | Modified polyamide-amine | Modified polyamide-amine | Modified polyamide-amine | Modified aliphatic polyamine |  | Modified aliphatic polyamine | Modified polyamide-amine | Modified aliphatic polyamine | Modified aliphatic polyamine | Epoxy resin | Epoxy resin | Modified aliphatic polyamine | Epoxy resin | Epoxy resin | Aliphatic polyamine  |\n|  Features |  | Good overall characteristic balance | Fast-curing | Medium heat resistance Fast-curing | Rubber-like cured material Curing at low temperatures Impact strength Freeze resistance | Adhesion strength Flexibility Chemical resistance | Adhesion strength Flexibility Chemical resistance | High viscosity, appropriate hardness and flexibility | Transparency Medium heat resistance |  | Transparency Medium heat resistance | Adhesive for structures | Transparency Low shrinkage Low viscosity | Low viscosity Low heat | Low viscosity Medium flexibility | Low viscosity | Transparency Low shrinkage Low viscosity | Low viscosity Medium flexibility | High strength Adhesive for structures | Medium heat resistance Fast-curing  |\n|  Appearance |  | Light yellow transparent | Light yellow | Light yellow transparent | Light yellow | Rust | Rust | Rust | Light yellow transparent |  | Light yellow transparent | Light brown | Light yellow transparent | Light yellow transparent | Light yellow | Light yellow | Light yellow transparent | White | Black | Light yellow transparent  |\n|  Viscosity | Pa s | 14 | 1.5 | - | - | 2.0 | 45.0 | 50 | 3.0 |  | 6.5 | 28.0 | - | - | 4.0 | 5.5 | - | 4.0 | 11.2 | -  |\n|   |  mPa s | - | - | 20 | 1.0 | - | - | - | - |  | - | - | 10 | 14 | - | - | 10 | - | - | 20  |\n|  Specific gravity |  | 1.17 | 1.04 | 0.97 | 1.23 | 0.94 | 0.97 | 0.96 | 1.06 |  | 1.06 | 0.96 | 0.94 | 0.96 | 1.15 | 1.10 | 0.94 | 1.15 | 1.15 | 0.97  |\n|  Compounding ratio (Mass ratio) Main agent / Curing agent |  | - | 100 / 25 | 100 / 9 to 10 | 100 / 80 to 100 | 100 / 50 | 100 / 80 to 100 | 100 / 80 to 100 | 100 / 50 |  | 100 / 60 | 100 / 100 | 100 / 30 to 35 | 100 / 30 to 35 | - | - | 100 / 30 to 35 | - | - | 100 / 10  |\n|  Pot life (25°C / 100g when mixed) |  | - | 10 min | 29 min | 20 min | 70 min | 80 min | 1.5 to 2 h | 65 min |  | 77 min | 2.5 h | 235 min | 1 to 1.5 h | - | - | 4 to 5 h | - | - | 13 min  |\n|  Standard curing conditions |  | - | 25°C 24h or 100°C 1h | 25°C 24h or 100°C 1h | 25°C 24h or 100°C 1h | 25°C 48h or 100°C 1h | 25°C 48h or 100°C 1h | 25°C 48h or 100°C 1h | 25°C 48h or 80°C 2h |  | 25°C 48h or 80°C 2h | 25°C 24h or 60°C 2h | 80°C 4h or 100°C 1h | 25°C 24h or 100°C 1h | - | - | 80°C 4h or 100°C 1h | - | - | 25°C 24h  |\n|  Concentrations | Hardness |  | - | D86 | D85 | D64 | D78 | D83 | D81 | D87 |  | D87 | D71 | D76 | D84 | - | - | D80 | - | D76  |\n|   |  Glass transition temperature | °C | - | 100 | 93 | 15.5 | 85 | 80 | - | 78 |  | 73 | 71 | 93 | 86 | - | - | 80 | - | 103  |\n|   |  Volume resistivity | Ω m | - | 1×10^11 | 2×10^14 | 1×10^15 | 1×10^15 | 1×10^15 | - | - |  | - | 2×10^11 | 1×10^15 | - | - | - | 1×10^11 | - | -  |\n|   |  Dielectric breakdown strength | kV/mm | - | 20 | 25 | 18 | 30 | 20 | - | - |  | - | 25 | 27 | - | - | - | 25 | - | -  |\n|   |  Tensile shear bond strength (When heat-cured) | MPa | - | 14.4 | 9.0 | 17.9 | 22.6 | 18.7 | 21.3 | 18.0 |  | 19.0 | 25.9 | 17.5 | 16.7 | - | - | 16.0 | - | 25.0  |\n|  Peel strength (When heat-cured) | N m | - | 210 | 200 | 840 | 200 | 410 | - | 500 |  | 500 | 2140 | 200 | 275 | - | - | 589 | - | - | 613 (When cured at room temperature)  |\n|  Remark(s) |  |  |  |  |  |  |  |  |  |  |  |  |  |  |  |  |  |  |  |   |\n\n\\* - Unmeasured\nThe value listed in the property table is an example of a measured value and is not the guarantee level.\nBefore curing, confirm the adequacy and safety for the relevant application.",
      "images": [],
      "dimensions": {
        "dpi": 61,
        "height": 714,
        "width": 1009
      },
      "tables": [],
      "hyperlinks": [],
      "header": null,
      "footer": null
    },
    {
      "index": 41,
      "markdown": "2000 / 2100 / 2200 Series\n\nProducts Guide\n\nEpoxy Resin Adhesives\nProperty Table\n\n|  Product name | Main agent: Asong agent Unit | 2023 |   |   |   |   |   |   |   |  | 2023 | 2023B |   |   | 2023D |   | 2023J  |   |   |\n| --- | --- | --- | --- | --- | --- | --- | --- | --- | --- | --- | --- | --- | --- | --- | --- | --- | --- | --- | --- |\n|   |   |  Main agent | 2102B | 2103 | 2105C | 2105F | 2105B | 2106G | 2106H |   | 2131D | Main agent | 2106G | 2106H | Main agent | 2105C | Main agent | 2104 | 2105C  |\n|  Main component |  | Epoxy resin | Modified aliphatic polyamine | Aliphatic polyamine | Modified polyamide-amine | Modified polyamide-amine | Modified polyamide-amine | Modified aliphatic polyamine | Modified aliphatic polyamine |  | Modified aliphatic polyamine | Epoxy resin | Modified aliphatic polyamine | Modified aliphatic polyamine | Epoxy resin | Modified polyamide-amine | Epoxy resin | Polythiod | Modified polyamide-amine  |\n|  Features |  | Low viscosity | Fast-curing | Medium heat resistance Fast-curing | Adhesion strength Flexibility Chemical resistance | Adhesion strength Flexibility Chemical resistance | High viscosity, appropriate hardness and flexibility | Transparency Medium heat resistance | Transparency Medium heat resistance |  | Transparency Low shrinkage Low viscosity | Low viscosity | Balance between shear and peel-adhesive strength | Balance between shear and peel-adhesive strength | Low viscosity Flexibility | Adhesion strength Flexibility Chemical resistance | Low viscosity Black type of 2023 | Abbrs/solent nainit./or terpelaar /leibring,inpu, restavo, sol restavo | Adhesion strength Flexibility Chemical resistance  |\n|  Appearance |  | Light yellow | Light yellow | Light yellow transparent | Rust | Rust | Rust | Light yellow transparent | Light yellow transparent |  | Light yellow transparent | Light yellow | Light yellow transparent | Light yellow transparent | Light yellow transparent | Rust | Black | Light yellow | Rust  |\n|  Viscosity | Pa s | 1.05 | 1.5 | - | 2.0 | 45.0 | 50.0 | 3.0 | 6.5 |  | - | - | 3.0 | 6.5 | - | 2.0 | 1.0 | - | 2.0  |\n|   |  mPa s | 900 | - | 20.0 | - | - | - | - | - |  | 10 | 200 | - | - | 800 | - | - | 1.0 | -  |\n|  Specific gravity |  | 1.13 | 1.04 | 0.97 | 0.94 | 0.97 | 0.96 | 1.06 | 1.06 |  | 0.95 | 1.13 | 1.06 | 1.06 | 1.07 | 0.94 | 1.12 | 1.23 | 0.94  |\n|  Compounding ratio (Mass ratio) Main agent / Curing agent |  | - | 100 / 25 | 100 / 9 to 10 | 100 / 40 to 50 | 100 / 80 to 100 | 100 / 80 to 100 | 100 / 50 | 100 / 60 |  | 100 / 30 to 35 | - | 100 / 50 | 100 / 60 | - | 100 / 40 to 50 | - | 100 / 80 to 100 | 100 / 40 to 50  |\n|  Pot life (25°C / 100g when mixed) |  | - | 11 min | 35 min | 81 min | 81 min | 1.5 to 2h | 90 min | 108 min |  | 4 to 5h | - | 50 min | 70 min | - | 40 to 60 min | - | 30 min | 80min  |\n|  Standard curing conditions |  | - | 25°C 48h or 100°C 1h | 25°C 48h or 100°C 1h | 25°C 48h or 100°C 1h | 25°C 48h or 100°C 1h | 25°C 48h or 100°C 1h | 25°C 48h or 80°C 3h | 25°C 48h or 80°C 3h |  | 80°C 4h or 100°C 2h | - | 25°C 24h or 80°C 1h | 25°C 48h or 80°C 2h | - | 80°C 24h or 25°C 24h+ 80°C 3 to 4h | - | 25°C 48h or 100°C 1h | 25°C 24h or 100°C 1h  |\n|  Chemical properties | Hardness |  | - | D85 | D79 | D81 | D79 | D78 | D84 | D85 |  | D81 | - | D81 | D81 | - | D70 to 75 | - | A75  |\n|   |  Glass transition temperature | °C | - | 79 | 66 | 70 | 64 | - | 63 | 55 |  | 79 | - | 46 | 42 | - | - | 3 | 61  |\n|   |  Volume resistivity | Ω m | - | - | 1×10^14 | 1×10^15 | 1×10^15 | - | - | - |  | 1×10^15 | - |  | - | 5 to 8×10^-5 | - | - | -  |\n|   |  Dielectric breakdown strength | kV/mm | - | - | 22 | 20 | 20 |  | - | - |  | 20 | - | - | - | 14 to 18 | - | - | -  |\n|   |  Tensile shear bond strength (When heat-cured) | MPa | - | 18.8 | 14.0 | 15.3 | 23.5 | 19.8 | 18.0 | 19.0 |  | 17.0 | - | 17.0 | 16.0 | - | 11.8 to 14.7 | - | 8.2  |\n|  Peel strength (When heat-cured) | N m | - | 260 | 210 | 250 | 770 |  | 500 | 500 |  | 235 | - | 600 | 400 | - | - | 560 | 318 (When cured at room temperature) | 406 (When cured at room temperature)  |\n|  Remark(s) |  |  |  |  |  |  |  |  |  |  |  |  |  |  |  |  |  |  |   |\n\n\\* - Unmeasured\nThe value listed in the property table is an example of a measured value and is not the guarantee level.\n* Before using, confirm the adequacy and safety for the relevant application.",
      "images": [],
      "dimensions": {
        "dpi": 61,
        "height": 714,
        "width": 1009
      },
      "tables": [],
      "hyperlinks": [],
      "header": null,
      "footer": null
    },
    {
      "index": 42,
      "markdown": "2000 / 2100 / 2200 Series\n\nProducts Guide\n\nEpoxy Resin Adhesives\nProperty Table\n\n|  Product name | Main agent: Rating agent: Unit | 2023R | 2023M | 2024R |   |   |   | 2025 |   |  | 2045R |   | 2049 |   | 2074R |   | 2077D |   | 2081D  |   |\n| --- | --- | --- | --- | --- | --- | --- | --- | --- | --- | --- | --- | --- | --- | --- | --- | --- | --- | --- | --- | --- |\n|   |   |  Main agent | Main agent | Main agent | 2103 | 2103C | 2105F | Main agent | 2104 |  | Main agent | 2145R | Main agent | 2149 | Main agent | Caring agent | Main agent | Caring agent | Main agent | Caring agent  |\n|  Main component |  | Epoxy resin | Epoxy resin | Epoxy resin | Aliphatic: polyamine | Modified polyamide-amine | Modified polyamide-amine | Epoxy resin | Polythiol |  | Epoxy resin | Polyamine | Epoxy resin | Polythiol | Epoxy resin | Polyamide-amine | Epoxy resin | Modified polyamide-amine | Epoxy resin | Modified polyamide-amine Tertiary amine  |\n|  Features |  | White type of 2023 | Low viscosity White type of 2023 | Low shrinkage Heat dissipation property Insulation property | Medium heat resistance Fast-curing | Adhesion strength Flexibility Chemical resistance | Adhesion strength Flexibility Chemical resistance | Thermal impact Insulation property Flexibility | Nabby/ledereal matrix/low temperature bedding major release-out release |  | Two-component fire-resistant Epoxy resin Conforming with ULM 9-0 Excellent heat dissipation property |   | Two-component room-temperature curing flexibility Adhesion strength High-thixotropic |   | Low viscosity High-thixotropic |   | Low viscosity Flexible hardened material |   | Soft PVC adhesion  |   |\n|  Appearance |  | Light yellow transparent | White | Light yellow transparent | Light yellow transparent | Rust | Rust | Light gray | Light yellow |  | Pink | Light blue | Black | White | White | Black | Milky white | Light brown | Light yellowish white to pale rose | Yellowish Brown transparent  |\n|  Viscosity | Pa s | 2.5 | - | 11.0 | - | 2.0 | 45.0 | 25.0 | 1.0 |  | 82 | 124 | 312 | 118 | 25 | 9 | 2.9 | 28.6 | 11 | 10  |\n|   |  mPa s | - | 900 | - | 20.0 | - | - | - | - |  | - | - | - | - | - | - | - | - | - | -  |\n|  Specific gravity |  | 1.15 | 1.14 | 1.50 | 0.97 | 0.94 | 0.97 | 1.57 | 1.23 |  | 2.50 | 2.52 | 1.42 | 1.43 | 1.27 | 1.16 | 1.24 | 0.96 | 1.16 | 0.98  |\n|  Compounding ratio (Mass ratio) Main agent / Curing agent |  | - | - | - | 100 / 6 | 100 / 24 to 30 | 100 / 48 to 60 | - | 100 / 40 to 50 |  | 100 / 40 |   | 100 / 100 |   | 100 / 50 |   | 100 / 80 |   | Capacity ratio 100 / 100  |   |\n|  Pot life (25°C / 100g when mixed) |  | - | - | - | 60 min | 63 min | 68 min | - | 23 min |  | - |   | - |   | 50 min |   | - |   | 60 min  |   |\n|  Standard curing conditions |  | - | - | - | 25°C-48h or 100°C 1h | 25°C-48h or 100°C 1h | 25°C-48h or 100°C 1h | - | 25°C-48h or 100°C 1h |  | 25°C-24h |   | 25°C-24h |   | 25°C-48h or 120°C 1h |   | - |   | 25°C-24h or 60°C 1h  |   |\n|  Hardness |  | - | - | - | D87 | D87 | D80 | - | D56 |  | D79 |   | D52 |   | D84 |   | D54 |   | D60 to 65  |   |\n|  Glass transition temperature | °C | - | - | - | 66 | 62 | 50 | - | -4.3 |  | 45 |   | 21 |   | - |   | 45 |   | -  |   |\n|  Volume resistivity | Ω m | - | - | - | 2×10-4 | 1×10-3 | - | - | - |  | 1.9×10-3 |   | - |   | - |   | - |   | -  |   |\n|  Dielectric breakdown strength | kV/mm | - | - | - | 25 | 20 | - | - | - |  | 18.9 |   | - |   | - |   | - |   | -  |   |\n|  Tensile shear bond strength (When heat-cured) | MPa | - | - | - | 16.0 | 22.6 | 28.6 | - | 11.9 |  | 17.5 (When cured at room-temperature) |   | 13.3 (When cured at room-temperature) |   | 20.4 |   | 15.0 |   | 13.7  |   |\n|  Peel strength (When heat-cured) | N m | - | - | - | 235 | 240 | 340 | - | 770 |  | 880 (When cured at room-temperature) |   | 2300 (When cured at room-temperature) |   | - |   | 2300 |   | 3730  |   |\n|  Remark(s) |  |  |  |  |  |  |  |  |  |  | Thermal conductivity 2.1W/m K |   |  |   |  |   |  |   |   |   |\n\n- - - - - - - - - - - - - - - - - - - - - - - - - - - - - - - - - - - - - - - - - - - - - - - - - - - - -",
      "images": [],
      "dimensions": {
        "dpi": 61,
        "height": 714,
        "width": 1009
      },
      "tables": [],
      "hyperlinks": [],
      "header": null,
      "footer": null
    },
    {
      "index": 43,
      "markdown": "2000 / 2100 / 2200 Series\n\nProducts Guide\n\nEpoxy Resin Adhesives\nProperty Table\n\n|  Product name | Main agent: Rating agent: Unit | 2082C |   | 2082E |   | 2082F |   | 2083L |   |  |   | 2084B |   | 2084E |   | 2084M |   | 2084N |   | 2084T  |   |\n| --- | --- | --- | --- | --- | --- | --- | --- | --- | --- | --- | --- | --- | --- | --- | --- | --- | --- | --- | --- | --- | --- |\n|   |   |  Main agent | Curing agent | Main agent | Curing agent | Main agent | Curing agent | Main agent | Curing agent |  |   | Main agent | Curing agent | Main agent | Curing agent | Main agent | Curing agent | Main agent | Curing agent | Main agent | Curing agent  |\n|  Main component |  | Epoxy resin | Modified polyamide-amine | Epoxy resin | Modified polyamide-amine | Epoxy resin | Modified polyamide-amine | Epoxy resin | Modified aliphatic polyamine |  |   | Epoxy resin | Modified aliphatic polyamine | Epoxy resin | Modified polyamide-amine | Epoxy resin | Polythiol | Epoxy resin | Polythiol | Epoxy resin | Polythiol  |\n|  Features |  | High shear bond strength |   | General-purpose adhesive filling repair |   | Adhesive for repair of metallic parts |   | Structural adhesive for wet surfaces |   |  |   | For repair of metallic parts (aluminum-based) |   | For repair |   | Fast curing at low temperature |   | Fast curing at low temperature |   | Fast curing at low temperature Twin cartridge type  |   |\n|  Appearance |  | White | Yellowish Brown transparent | White translucent | Gray | Black | Light yellow transparent | Light gray | Blue-green |  |   | Silver | Brown | Light yellow | Brown | Light yellow | Light yellow | Light yellow | Gray | White | Yellowish Brown transparent  |\n|  Viscosity | Pa s | 15 | 16 | 90.0 | 150 | 5500 | - | Putty | Putty |  |   | Paste | - | 13 | 1.9 | 13 | 10 | 110 | 50 | 29.0 | 9.2  |\n|   |  mPa s | - | - | - | - | - | 850 | - | - |  |   | - | 250 | - | - | - | - | - | - | - | -  |\n|  Specific gravity |  | 1.19 | 0.98 | 1.20 | 1.07 | 2.60 | 0.95 | 1.60 | 1.50 |  |   | 1.15 | 0.97 | 1.16 | 0.96 | 1.17 | 1.15 | 1.29 | 1.20 | 1.18 | 1.13  |\n|  Compounding ratio (Mass ratio) Main agent / Curing agent |  | Capacity ratio 100 / 100 |   | Capacity ratio 100 / 100 |   | 100 / 10 |   | 100 / 100 |   |  |   | 100 / 10 |   | 100 / 50 |   | 100 / 100 |   | 100 / 100 |   | 100 / 100  |   |\n|  Pot life (25°C / 100g when mixed) |  | 70 min |   | 60 min |   | 60 min |   | 15 min |   |  |   | 52 min |   | 40 to 50 min |   | 5 min |   | 5 min |   | 3 min  |   |\n|  Standard curing conditions |  | 25°C-24h or 60°C-1h |   | 25°C-24h or 80°C-1h |   | 25°C-24h or 80°C-1h |   | 25°C-24h |   |  |   | 25°C-24h or 100°C-30 min |   | 25°C-24h or 100°C-30 min |   | 25°C-24h |   | 25°C-24h |   | 25°C-24 h  |   |\n|  Standard Curing conditions | Hardness | D76 |   | D78 |   | D85 |   | D77 |   |  |   | D81 |   | (Rockwell R55) |   | D85 |   | D70 |   | D78  |   |\n|   |  Glass transition temperature | °C | - | 93.1 |   | 66.5 |   | - |   |  |   | 107 |   | - |   | 44.7 |   | 29.7 |   | 52.0  |   |\n|   |  Volume resistivity | Ω m | - | - |   | - |   | 2.2×10-9 |   |  |   | 1×10-11 |   | - |   | - |   | - |   | 7.2×10-9  |   |\n|   |  Dielectric breakdown strength | kV/mm | - | - |   | - |   | 22.0 |   |  |   | - |   | - |   | - |   | - |   | 29  |   |\n|   |  Tensile shear bond strength (When heat-cured) | MPa | 25.5 | 16.5 |   | 20.8 |   | 14.6 |   |  |   | 18.9 |   | 23.7 |   | 20.3 (When cured at room-temperature) |   | 14.0 (When cured at room-temperature) |   | 15.5  |   |\n|  Peel strength (When heat-cured) | N m | 1720 | - |   | - |   | - |   |  |   | 900 |   | - |   | - |   | - |   | -  |   |   |\n|  Remark(s) |  |  |  |   |  |   |  |   |  |   |  |   |  |   |  |   | Twin cartridge type available ISO 10993 (biological safety evaluation) compliant product |   |  |   |   |\n\n\\* Unmeasured\nThe value listed in the property table is an example of a measured value and is not the guarantee level.\n*Before curing, confirm the adequacy and safety for the relevant application.",
      "images": [],
      "dimensions": {
        "dpi": 61,
        "height": 714,
        "width": 1009
      },
      "tables": [],
      "hyperlinks": [],
      "header": null,
      "footer": null
    },
    {
      "index": 44,
      "markdown": "2000 / 2100 / 2200 Series\n\nProducts Guide\n\nEpoxy Resin Adhesives\nProperty Table\n\n|  Product name |   | Main agent: Auring agent: Unit | 2007 |   | 2007N |   | 2006E |   | 2006J |   |  | 2005Q  |   |\n| --- | --- | --- | --- | --- | --- | --- | --- | --- | --- | --- | --- | --- | --- |\n|  Characteristics |   |  | Main agent | Curing agent | Main agent | Curing agent | Main agent | Curing agent | Main agent | Curing agent |  | Main agent | Curing agent  |\n|  Main component |   |  | Epoxy resin | Modified polyamide-amine | Epoxy resin | Modified aliphatic polyamine | Epoxy resin | Polyamide-amine | Epoxy resin | Polyamide-amine |  | Epoxy resin | Polythiol  |\n|  Features |   |  | Adhesion of structures |   | For HDD parts, Low outgassing |   | High thermal adhesiveness |   | High heat resistance High moisture resistance |   |  | Metal stick putty type  |   |\n|  Appearance |   |  | Light yellow transparent | Light brown | Milky white | Blue | Yellow transparent | Yellow brown | White | Brown transparent |  | Outside: Appearance / Gray | Inside: Inside / Black  |\n|  Viscosity | Pa s | 14 | 28 | 12 | 5 | 40 | 4 | 13 | 4.5 |  | - | -  |   |\n|   |   |  mPa s | - | - | - | - | - | - | - | - |  | - | -  |\n|  Specific gravity |   |  | 1.17 | 0.96 | 1.17 | 1.05 | 1.19 | 1.03 | 1.17 | 0.95 |  | 2.15  |   |\n|  Compounding ratio (Mass ratio) Main agent / Curing agent |   |  | 100 / 100 |   | 100 / 50 |   | 100 / 25 |   | 100 / 30 |   |  | -  |   |\n|  Pot life (25°C / 100g when mixed) |   |  | 100 min |   | 25 to 30 min |   | 70 min |   | 4 h |   |  | 4 min  |   |\n|  Standard curing conditions |   |  | 25°C 24h or 60°C 2h |   | 60°C 3h or 80°C 1h |   | 25°C 24h or 100°C 1h |   | 80°C 2h |   |  | 25°C 1h or 60°C 10 min  |   |\n|  Standard curing conditions | Hardness |  | D68 |   | D80 |   | D82 |   | - |   |  | D87  |   |\n|   |  Glass transition temperature | °C | 70 |   | 80.0 |   | 170 (150°C/1h) |   | 100 |   |  | -  |   |\n|   |  Volume resistivity | Ω m | 2.0×10 |   | - |   | - |   | - |   |  | -  |   |\n|   |  Dielectric breakdown strength | kV/mm | 25 |   | - |   | - |   | - |   |  | -  |   |\n|   |  Tensile shear bond strength (When heat-cured) | MPa | 25.9 |   | 30.3 |   | 22.9 |   | 20.0 |   |  | 8.8 (When cured at room-temperature)  |   |\n|  Tensile shear bond strength (When heat-cured) | Peel strength (When heat-cured) | N m | 2140 |   | - |   | - |   | - |   |  | -  |   |\n|   |  Remark(s) |  |  |   |  |   |  |   |  |   |  |   |   |\n\n* - Unmeasured\nThe value listed in the property table is an example of a measured value and is not the guarantee level.\n* Before using, confirm the adequacy and safety for the relevant application.",
      "images": [],
      "dimensions": {
        "dpi": 61,
        "height": 714,
        "width": 1009
      },
      "tables": [],
      "hyperlinks": [],
      "header": null,
      "footer": null
    },
    {
      "index": 45,
      "markdown": "2000 / 2100 / 2200 Series\n\nProducts Guide\n\nEpoxy Resin Adhesives\nProperty Table\n\n|  Product name |   | 2202 | 2202C | 2204 | 2206 | 2206S | 2206U | 2206V | 2209  |\n| --- | --- | --- | --- | --- | --- | --- | --- | --- | --- |\n|  Characteristics | Unit  |   |   |   |   |   |   |   |   |\n|  Main component |  | Epoxy resin | Epoxy resin | Epoxy resin | Epoxy resin | Epoxy resin | Epoxy resin | Epoxy resin | Epoxy resin  |\n|  Features |  | Curing at low temperatures | Curing at low temperatures | Curing at low temperatures | Curing at low temperatures\nPeel strength | Low halogen content | Low halogen content | Low halogen content | Curing at low temperatures\nPeel strength  |\n|  Appearance |  | Black | White | Black | Black | Black | Black | Black | Black  |\n|  Viscosity | Pa s | 15 | 31 | 28 | 120 | 15.0 | 40.0 | - | 16.6  |\n|   |  mPa s | - | - | - | - | - | - | - | -  |\n|  Specific gravity |  | 1.14 | 1.39 | 1.23 | 1.20 | 1.36 | 1.25 | - | 1.44  |\n|  Recommended curing conditions |  | 70°C 50 min\n80°C 20 min | 70°C 50 min\n80°C 15 to 30 min\n100°C 10 to 15 min\n120°C 5 to 10 min\n150°C 2 to 7 min | 70°C 50 min\n80°C 20 min | 70°C 50 min\n80°C 20 min | 80°C 30 min | 80°C 30min | 80°C 30min\n90°C or higher recommended | 80°C 60 min  |\n|  Recommended curing conditions | Hardness |  | D88 | D90 | D89 | D87 | D87 | D86 | D88  |\n|   |  Glass transition temperature | °C | 110 | 101 | 116 | 99 | 106 | 103 | 114  |\n|   |  Volume resistivity | Ω m | 1.3×10^{-5} | - | 1.7×10^{-5} | 1.4×10^{-5} | 4.8×10^{-5} | 5.8×10^{-5} | 3.7×10^{-5}  |\n|   |  Dielectric breakdown strength | kV/mm | 22 | - | 23 | 20 | 31 | 36 | 24  |\n|   |  Tensile shear bond strength | MPa | 13.3 | 12.2 | 16.2 | 18.0 | 12.0 | 18.0 | 10.2  |\n|  Bulk | Peel strength | N m | 331 | 235 | 360 | 380 | - | - | 1800  |\n|   |  Remark(s) |  |  | ISO10993 (biological safety evaluation) compliant product |  |  |  |  | Certified with the Biomass Mark (40% biomass)  |\n\n* - Unmeasured\nThe value listed in the property table is an example of a measured value and is not the guarantee level.\nBelow using, confirm the adequacy and safety for the relevant application.",
      "images": [],
      "dimensions": {
        "dpi": 61,
        "height": 714,
        "width": 1009
      },
      "tables": [],
      "hyperlinks": [],
      "header": null,
      "footer": null
    },
    {
      "index": 46,
      "markdown": "2000 / 2100 / 2200 Series\n\nProducts Guide\n\nEpoxy Resin Adhesives\nProperty Table\n\n|  Product name |   | Unit | 2210 | 2210C | 2210E | 2210S | 2212 | 2212B | 2212C | 2212E |  | 2212Q | 2213 | 2213D | 2217 | 2217H | 2219C | 2222P | 2222R | 2223S | 2223Q (NEO) | 2230  |\n| --- | --- | --- | --- | --- | --- | --- | --- | --- | --- | --- | --- | --- | --- | --- | --- | --- | --- | --- | --- | --- | --- | --- |\n|  Characteristics |   |   |   |   |   |   |   |   |   |   |   |   |   |   |   |   |   |   |   |   |   |   |\n|  Main component |   | Epoxy resin | Epoxy resin | Epoxy resin | Epoxy resin | Epoxy resin | Epoxy resin | Epoxy resin | Epoxy resin | Epoxy resin |  | Epoxy resin | Epoxy resin | Epoxy resin | Epoxy resin | Epoxy resin | Epoxy resin | Epoxy resin | Epoxy resin | Epoxy resin | Epoxy resin | Epoxy resin  |\n|  Features |   | Low viscosity Penetrability Small heat generation while curing | Low viscosity Reduced separation and uncuring issue | Low viscosity Curing at low temperatures Low halogen content | Low viscosity Curing at low temperatures Low halogen content | Low viscosity Curing at low temperatures Low halogen content | Excellent moisture resistance Curing in 1 min at 150°C | Excellent moisture resistance Curing in 1 min at 150°C | Medium flowability Glassy cured material |  | Low halogen content | Some padding ability Glassy cured material | Reduced separation and uncuring issue | Screen printing possible Curing in 1 min at 150°C | Excellent syringe coatability High-thixotropic | High viscosity Low flow and while curing | Thermal shock resistance Shear- Peel strength | Thermal shock resistance Low linear expansion coefficient Shear- Peel strength | Stable for flowability Good adhesion Humidity resistance | For relay sealing | Low viscosity Peel strength Glassy cured material |   |\n|  Appearance |   | Black | Black | Black | Black | Black | Black | Rust | Black |  | Black | Black | Black | Rust | Pink | Black | Black | Black | Black | Black | Milky white |   |\n|  Viscosity | Pa s | 10 | 8 | 3.5 | 8.0 | 13 | 25 | 28 | 35 |  | 15.0 | 81 | 136 | 265 | 185 | 250 | 45 | 65 | 42.9 | 50.0 | 9.5  |   |\n|   |   |  mPa s | - | - | - | - | - | - | - |  |  | - | - | - | - | - | - | - | - | - | - |   |\n|  Specific gravity |   | 1.19 | 1.17 | 1.15 | 1.20 | 1.39 | 1.39 | 1.39 | 1.40 |  | 1.69 | 1.39 | 1.35 | 1.44 | 1.17 | 1.37 | 1.6 | 1.7 | 1.60 | 1.35 | 1.4 |   |\n|  Recommended curing conditions |   | 90°C-50 min 100°C-20 min 120°C-15 min | 90°C-50 min 100°C-20 min 120°C-15 min | 90°C-40 min | 100°C-30min | 90°C-30 min 100°C-20 min 120°C-15 min | 90°C-30 min 100°C-20 min 120°C-15 min | 90°C-30 min 100°C-20 min 120°C-15 min | 90°C-30 min 100°C-20 min 120°C-15 min |  | 80°C-90 min 100°C-20 min 120°C-15 min | 90°C-30 min 100°C-20 min 120°C-15 min | 100°C-30 min | 80°C-30 min 100°C-20 min 120°C-10 min 130°C-1 min | 90°C-20min 100°C-15min 20°C-10min 130°C-10min 150°C-10min | 80°C-30 to 40 min 100°C-20 to 30 min 120°C-10 to 20 min 150°C-1 to 7 min | 100°C-60 min | 90°C-90 min 100°C-60 min 120°C-20 min | 100°C-60 min 120°C-30 min | 100°C-60 min 120°C-30 min | 100°C-120 min 120°C-60 min 150°C-30 min |   |\n|  Temperature (°C) | Hardness | D88 | D87 | D87 | D89 | D92 | D88 | D91 | D92 |  | D92 | D88 | D86 | D90 | D85 | D90 | D89 | D91 | D91 | D87 | D83 |   |\n|   |  Glass transition temperature | °C | 101 | 120 | 92 | 95 | 100 | 109 | 113 | 94 |  | 105 | 96 | 108 | 121 | 92 | 95 | 115 | 115 | 118 | 132 | 041  |\n|   |  Volume resistivity | Ω m | 6.9×10-5 | - | - | 4.5×10-5 | 5.7×10-4 | 1.6×10-4 | 1.0×10-4 | 5.7×10-4 |  | - | 5.7×10-4 | - | 1.0×10-5 | 3.8×10-5 | 5.8×10-5 | - | - | 6.0×10-5 | 3.6×10-5 | 2.0×10-5  |\n|   |  Dielectric breakdown strength | kV/mm | 22 | - | - | 27 | 23 | 23 | 22 | 23 |  | 32 | 26.2 | 24 | 21 | 25.0 | 34 | - | - | 21 | 23.1 | -  |\n|   |  Tensile shear bond strength | MPa | 17.2 | 14.7 | 16.5 | 13.9 | 15.3 | 12.5 | 12.3 | 11.7 |  | 10.0 | 12.0 | 14 | 12.3 | 24.2 | 19.0 | 25.5 | 21.4 | 24.0 | 20.0 | 18  |\n|   |  Peel strength | N m | 200 | - | 400 | - | 330 | 300 | 20 | 297 |  | - | 300 | - | - | - | - | 1740 | 776 | 2900 | 3500 | 1400  |\n|  Remark(s) |   |  |  |  |  |  |  |  |  |  |  |  |  |  |  |  |  |  |  |  |  |   |\n\n- Unmeasured\n- The value listed in this property table is an example of a measured value and is not the guarantee level.\n- Before using, confirm the adequacy and safety for the relevant application.",
      "images": [],
      "dimensions": {
        "dpi": 61,
        "height": 714,
        "width": 1009
      },
      "tables": [],
      "hyperlinks": [],
      "header": null,
      "footer": null
    },
    {
      "index": 47,
