Repository: vineetpadia/glueguy

# Glueguy Lab

Spreadsheet-style adhesive selector plus a larger McMaster-derived engineering reference library.

## Run locally

```bash
python3 -m http.server 4317 --bind 0.0.0.0
```

Open `http://127.0.0.1:4317/` on the host, or from another machine on the same LAN/VPN open `http://<host-ip>:4317/`.

## Catalog pipeline

1. Crawl McMaster glue families into raw JSON.

```bash
python scripts/mcmaster_glue_pipeline.py --max-pages 220 --output data/mcmaster-glues.json
```

2. Enrich the representative McMaster part page for each family into a reusable detail cache.

```bash
python scripts/enrich_mcmaster_product_details.py
```

File: data/tds-cache/threebond-1521.mistral.json (part 7 of 11)
{
      "markdown": "2000 / 2100 / 2200 Series\n\nProducts Guide\n\nEpoxy Resin Adhesives\nProperty Table\n\n|  Product name |   | 2239B | 2232 | 2233B | 2234C | 2234E | 2235L | 2236 | 2237E |  | 2237J | 2239H | 2239M | 2239N | 2239P | 2247D | 2249G | 2249K | 2253G | 2270C | 2270J  |\n| --- | --- | --- | --- | --- | --- | --- | --- | --- | --- | --- | --- | --- | --- | --- | --- | --- | --- | --- | --- | --- | --- |\n|  Characteristics | Unit  |   |   |   |   |   |   |   |   |   |   |   |   |   |   |   |   |   |   |   |   |\n|  Main component |   | Epoxy resin | Epoxy resin | Epoxy resin | Epoxy resin | Epoxy resin | Epoxy resin | Epoxy resin | Epoxy resin |  | Epoxy resin | Epoxy resin | Epoxy resin | Epoxy resin | Epoxy resin | Epoxy resin | Epoxy resin | Epoxy resin | Epoxy resin | Epoxy resin | Epoxy resin  |\n|  Features |   | Low viscosity Peel strength Glossy cured material | Peristability Heat resistance Glossy cured material | Flexibility Glossy cured material | Excellent flowability Heat resistance Glossy cured material | Excellent flowability Heat resistance for coldering Glossy cured material | High glass transition temperature Heat resistance Low linear expansion coefficient | Heat resistance Excellent flowability Electric insulation | Low halogen content Screen printing possible |  | High glass transition temperature Heat resistance Low linear expansion coefficient Peel adhesive strength | Low linear expansion coefficient | Strong adhesiveness | Strong adhesiveness | Strong adhesiveness | Latter penetration type Strong adhesiveness | Strong adhesiveness High peel-adhesive strength | Strong adhesiveness High peel-adhesive strength | Flexibility | Excellent heat dissipation property Low cure shrinkage Reduced separation and uncuring heat High Tg | Excellent heat dissipation property Low cure shrinkage Good variability at low temperature  |\n|  Appearance |   | Black | White | Black | Grayish white | Black | Black | Grayish white | White |  | White | Milky white | Gray | Greenish gray | Greenish gray | Milky white | Black | Black | Light yellow | Gray | White  |\n|  Viscosity | Pa s | 8 | 27 | 55 | 110 | 70 | 80 | 130 | 63.0 |  | 115 | 400 | 230 | 510 | 230 | 45 | 75 | 882 | 37 | 65  |   |\n|   |   |  mPa s | - | - | - | - | - | - | - |  |  | - | - | - | - | - | - | - | - | - | -  |\n|  Specific gravity |   | 1.41 | 1.23 | 1.16 | 1.35 | 1.42 | 1.69 | 1.35 | 1.49 |  | 1.64 | 1.55 | 1.51 | 1.47 | 1.51 | 1.17 | 1.59 | 1.23 | 1.48 | 1.95 | 2.86  |\n|  Recommended curing conditions |   | 100°C-120 min 120°C-60 min 150°C-30 min | 100°C-65 min 120°C-40 min 150°C-30 min | 100°C-90 min 120°C-60 min | 120°C-60 min 130°C-30 min | 120°C-60 min 130°C-30 min | 140°C-50 min | 120°C-60 min 150°C-30 min | 120°C-50 min |  | 120°C-60 min | 120°C-60 min 130°C-50 min 150°C-30 min | 150°C-30 min | 150°C-30 min | 150°C-30 min | 150°C-30 min | 160°C-30 min | 130°C-30 min | 120°C-60 min | 100°C-40 min 120°C-30 min 150°C-20 min | 100°C-40 min  |\n|  Temperature (°C) | Hardness | D84 | D90 | D75 | D92 | D92 | D92 | D90 | D91 |  | D89 | D92 | D90 | D92 | D90 | D84 | D90 | D81 | D65 | D93 | D96  |\n|   |  Glass transition temperature | °C | 47 | 130 | 75 | 142 | 142 | 155 | 109 | 107 |  | 150 | 115 | 118 | 119 | 118 | 120 | 104 | 118 | 19 | 140  |\n|   |  Volume resistivity | Ω m | 2.0×10-11 | 2.5×10-11 | 1.0×10-11 | 2.0×10-11 | 2.0×10-11 | 4.9×10-11 | 8.5×10-11 | - |  | 5.9×10-11 | 1.7×10-9 | 8.5×10-11 | 5.4×10-11 | 8.5×10-11 | - | 1.0×10-11 | 3.1×10-11 | - | -  |\n|   |  Dielectric breakdown strength | kV/mm | - | 10 | 20 | 20 | 20 | 23 | 21 | - |  | 24 | 29 | - | - | - | - | 33 | 26 | - | 19  |\n|   |  Tensile shear bond strength | MPa | 20 | 15.6 | 19.6 | 24.5 | 24.5 | 23.0 | 22.1 | 17.6 |  | 26.0 | 21.5 | 23.0 | 26.0 | 23.0 | 35.8 | 34.8 | 34.6 | 12.5 | 21.6  |\n|  Peel strength | N m | 1200 | - | 1962 | 1200 | 1200 | 2000 | 1200 | - |  | 3600 | 1600 | 2000 | 2900 | 2000 | 2300 | 4210 | 5200 | - | 314  |   |\n|  Remarks() |   |  |  |  |  |  |  |  |  |  |  |  |  |  |  |  |  | Structural bonding For adhesion applications |  | Thermal conductivity 0.98/m K | Thermal conductivity 4.28/m K  |\n\n- Unmeasured\n- The value listed in this property table is an example of a measured value and is not the guarantee level.\n- Before using, confirm the adequacy and safety for the relevant application.",
      "images": [],
      "dimensions": {
        "dpi": 61,
        "height": 714,
        "width": 1009
      },
      "tables": [],
      "hyperlinks": [],
      "header": null,
      "footer": null
    },
    {
      "index": 48,
      "markdown": "2000 / 2100 / 2200 Series\n\nProducts Guide\n\nEpoxy Resin Adhesives\nProperty Table\n\n|  Product name |   | 2272F | 2272H | 2272B | 2272S | 2280C | 2280E | 2280H | 2284E |  | 2284J | 2286D | 2286L | 2286T | 2287 | 2287D | 2287F | 2296B |   |\n| --- | --- | --- | --- | --- | --- | --- | --- | --- | --- | --- | --- | --- | --- | --- | --- | --- | --- | --- | --- |\n|  Characteristics | Unit |   |   |   |   |   |   |   |   |   |   |   |   |   |   |   |   |   |   |\n|  Main component |   | Epoxy resin | Epoxy resin | Epoxy resin | Epoxy resin | Epoxy resin | Epoxy resin | Epoxy resin | Epoxy resin |  | Epoxy resin | Epoxy resin | Epoxy resin | Epoxy resin | Epoxy resin | Epoxy resin | Epoxy resin | Epoxy resin |   |\n|  Features |   | Nonflammable | Nonflammable Low halogen content Curing at low temperatures | Strong adhesiveness | For mounting CSP/BGA Underfill Agent | Low viscosity Small heat generation while curing | Low viscosity Small heat generation while curing |  | Balance weight for motion Strength when higher heated | For motor oil coating Low linear expansion coefficient High viscosity | For motor oil coating Low linear expansion coefficient High viscosity | For motor oil coating Low linear expansion coefficient | For motor oil impregnation and fixing High heat resistance | Cut size-impregnating adhesion | Cut size-impregnating adhesion | Fast curing at low temperature Good shape retention Low halogen |  |  |   |\n|  Appearance |   | Black | Black | Milky white | Blue | Light brown | Black | Black | Rust Putty |  | Brown | Milky white | Milky white | Milky white | Rust transparent | Brown transparent | Rust | Black |   |\n|  Viscosity | Pa s | 75.0 | 175 | 32 | 3.8 | 1.0 | 1.0 | 11.0 | - |  | - | 330 | 590 | 1800 | - | 25 | - | 18.5  |   |\n|   |   |  mPa s | - | - | - | - | - | - | - |  | - | - | - | - | 120 | - | 150 | - |   |\n|  Specific gravity |   |  | 1.64 | 1.60 | 1.3 | 1.17 | 1.16 | 1.16 | 1.10 | 3.42 |  | 3.18 | 1.60 | 1.68 | 1.58 | 1.10 | 1.16 | 1.08 | 1.25  |\n|  Recommended curing conditions |   |  | 100°C 60 min | 80°C 60min | 150°C 30 min | 120°C 10 min | 120°C 120 min | 120°C 120 min | 90°C 30min drying 150°C 30min | 100°C 40 min 120°C 20 min 150°C 10 min |  | 150°C 30 min | 160°C 30 min | 160°C 30 min | 160°C 30 min | 150°C 3 to 15h | 160°C 30 min | 150°C 4h | 80°C 30 min  |\n|  Temperature (°C) | Hardness |  | D92 | D90 | D90 | - | D87 | D87 | - | D93 |  | D95 | D95 | D94 | D91 | D86 | D88 | D79 | -  |\n|   |  Glass transition temperature | °C | 117 | 105 | 127 | 124 | 125 | 125 | - | 122 |  | 128 | 123 | 142 | 120 | 65 | 135 | - | 47  |\n|   |  Volume resistivity | Ω m | 2.0×10-5 | 2.3×10-5 | - | 1.6×10-5 | 1.2×10-6 | - | - | 6.8×10-5 |  | 2.2×10-5 | 4.9×10-5 | - | 4.4×10-5 | 4.5×10-5 | - | - | 6.3×10-5  |\n|   |  Dielectric breakdown strength | kV/mm | 24 | 22 | - | - | 20 | 20 | - | 7.1 |  | 3.4 | 20 | - | 33 | - | - | - | 21  |\n|   |  Tensile shear bond strength | MPa | 21.3 | 11.8 | 33.2 | 23.0 | 10.8 | 12.4 | 10.6 | 13.7 |  | 9.0 | 21.3 | 27.0 | 21.2 | 11.8 | 13.7 | 18.7 | 22.2  |\n|  Peel strength | N m | 460 | 400 | 5900 | - | 170 | 217 | - | - |  | - | 560 | - | 2400 | 120 | - | - | -  |   |\n|  Remark(s) |   |  | Non-flammable grade UL94 V-0 Certified Product | Non-flammable grade UL94 V-0 Certified Product |  |  |  |  |  |  |  | Curable at 100°C |  |  |  |  |  |  |   |\n\n- Unmeasured\n- The value listed in this property table is an example of a measured value and is not the guarantee level.\n- Before using, confirm the adequacy and safety for the relevant application.",
      "images": [],
      "dimensions": {
        "dpi": 61,
        "height": 714,
        "width": 1009
      },
      "tables": [],
      "hyperlinks": [],
      "header": null,
      "footer": null
    },
    {
      "index": 49,
      "markdown": "2400 Series\n\nProducts Guide\n\n![img-43.jpeg](img-43.jpeg)\n\n# Pre-Coating of Bolts and Nuts to Prevent Screws from Loosening and Leaking\n\n|  Pre-Coating | Nutritional | Nutritional  |\n| --- | --- | --- |\n\nThis is the process for coating the sealant and locking agent to the thread portion of screws, bolts, and pipes, etc. to add sealing and locking functions to screws themselves.\n\nPre-coated screws maintain stability, and have sealing or locking functions when tightened.\n\nPre-coating of bolts includes bolts pre-coated by MEC process where a microencapsulated reactive adhesive is applied, Threelock Processing where nylon is fused, and Sealock Processing where a sealing function is added.\n\n## ■ Bolts pre-coated by MEC process\n\nA microencapsulated reactive adhesive is used for the coating process. The microcapsules are broken up when the processed screws are tightened, and the packaged adhesive quickly cures by polymerization.\n\nAfter 24 to 48 hours, it reaches final strength, and it forms a tough cured material with excellent oil resistance, chemical resistance, heat resistance, and weather resistance.\n\nIt has good heat resistance. The lock function works up to approximately 100°C (approximately 150°C for the heat-resistant type), and the sealing function works up to approximately 170°C.\n\n## 2418\n\n### Bolts pre-coated by MEC process / Acryl medium-strength heat-resistant type\n\nIt is good for bonding and sealing screws that may need to be removed.\n\nIt has good heat resistance. The lock function works up to approximately 150°C, and the sealing function works up to approximately 170°C.\n\nThe minimum applied nut diameter is M3.\n\nThe standard curing conditions are 25°C×24h.\n\n## 2448, 2448 B\n\n### Bolts pre-coated by MEC process / Acryl high-strength less-scent type\n\nIt is good for adhesion and sealing of screws that do not need to be removed.\n\nIt has good heat resistance. The lock function works for 2448 up to approximately 150°C and for 2448B up to approximately 160°C. Both products exhibit a sealing function works up to approximately 170°C.\n\nThe minimum applied nut diameter is M2.\n\nThe standard curing conditions are 25°C×24h.\n\n## 2458\n\n### Bolts pre-coated by MEC process / Acryl low-strength type\n\nIt is good for bonding and sealing screws that will be removed. The lock function works up to approximately 100°C, and the sealing function works up to approximately 170°C.\n\nThe minimum applied nut diameter is M3.\n\nThe standard curing conditions are 25°C×24h.\n\n## 2458 B\n\n### Bolts pre-coated by MEC process / Acryl low-strength less-scent type\n\nIt is good for bonding and sealing screws that will be removed. The lock function works up to approximately 100°C, and the sealing function works up to approximately 170°C.\n\nThe minimum applied nut diameter is M3.\n\nThe standard curing conditions are 25°C×24h.\n\n## 2468\n\n### Bolts pre-coated by MEC process / Acryl medium-strength type\n\nIt is good for bonding and sealing screws that may need to be removed.\n\nThe lock function works up to approximately 100°C, and the sealing function works up to approximately 170°C.\n\nThe minimum applied nut diameter is M3.\n\nThe standard curing conditions are 25°C×24h.\n\n## 2488\n\n### Bolts pre-coated by MEC process / Acryl type\n\nIt is good for bonding nuts that may need to be removed.\n\nIt has good heat resistance. The lock function works up to approximately 130°C.\n\nThe minimum applied nut diameter is M3.\n\nThe standard curing conditions are 25°C×24h.\n\n## 2468 C\n\n### Bolts pre-coated by MEC process / Acryl medium-strength type\n\nIt is good for bonding and sealing screws that may need to be removed.\n\nIt has good heat resistance. The lock function works up to approximately 120°C, and the sealing function works up to approximately 170°C.\n\nThe minimum thread diameter is M3.\n\nNon-carcinogenic agent containing no carcinogenic substances.\n\nLow-residue type that discharges minimal residue when tightening.\n\nThe standard curing conditions are 25°C×24h.\n\n## 2478\n\n### Bolts pre-coated by MEC process / Acryl medium-strength type\n\nIt is good for adhesion and sealing of screws that do not need to be removed.\n\nIt has good heat resistance. The lock function works up to approximately 130°C, and the sealing function works up to approximately 170°C.\n\nThe minimum applied nut diameter is M3.\n\nThe standard curing conditions are 25°C×24h.\n\n## 2488 E\n\n### MEC process for pre-coating both bolts and nuts / Epoxy type\n\nIt is good for adhesion and sealing of screws that do not need to be removed.\n\nLow resin residue when tightening.\n\nThe minimum applied screw diameter is M2 and the minimum applied nut diameter is M4.\n\nThe standard curing conditions are 25°C×48h.",
      "images": [
        {
          "id": "img-43.jpeg",
          "top_left_x": 34,
          "top_left_y": 70,
          "bottom_right_x": 176,
          "bottom_right_y": 182,
          "image_base64": null,
          "image_annotation": null
        }
      ],
      "dimensions": {
        "dpi": 61,
        "height": 714,
        "width": 1009
      },
      "tables": [],
      "hyperlinks": [],
      "header": null,
      "footer": null
    },
    {
      "index": 50,
      "markdown": "2400 Series\n\nProducts Guide\n\n# Bolts and Nuts Pre-Coated by MEC process\n\nProperty Table\n\n|  Product name |   | 2418 | 2448 | 2448B | 2458 | 2458B | 2468 | 2468C | 2478 |  | 2468 * | 2468B *  |\n| --- | --- | --- | --- | --- | --- | --- | --- | --- | --- | --- | --- | --- |\n|  Characteristics | Unit |   |   |   |   |   |   |   |   |   |   |   |\n|  Main component |   | Acryl resin | Epoxy resin | Epoxy resin | Acryl resin | Acryl resin | Acryl resin | Acryl resin | Acryl resin |  | Acryl resin | Epoxy resin  |\n|  Strength |   | Medium strength | High strength | High strength | Low strength | Low strength | Medium strength | Medium strength | High strength |  | Medium strength | High strength  |\n|  Standard curing conditions |   | 25°C×24h | 25°C×24h | 25°C×24h | 25°C×24h | 25°C×24h | 25°C×24h | 25°C×24h | 25°C×24h |  | 25°C×24h | 25°C×48h  |\n|  Appearance |   | Yellow | Blue | Orange | Green | Green | Red | Purple | Blue |  | Blue | Red  |\n|  Applied screw diameter |   | M3 or larger | M2 to 40 | M2 to 40 | M3 or larger | M3 or larger | M3 or larger | M3 or larger | M3 or larger |  | M3 or larger | M2 or larger  |\n|  Conductance | Iron | N-m | 49.8 | 62.6 | 64.6 | 38.2 | 39.2 | 45.4 | 56.3 | 52.5 |  | 43.1  |\n|   |  Zinc chromate plating | N-m | 49.1 | 67.0 | 70.7 | 37.4 | 39.3 | 44.9 | 54.3 | 52.3 |  | 44.9  |\n|   |  Chromium plating | N-m | 50.3 | 67.8 | 62.1 | 32.9 | 40.3 | 43.4 | 54.1 | 49.8 |  | 42.5  |\n|   |  Nickel plating | N-m | 50.4 | 73.9 | 65.1 | 37.3 | 40.7 | 42.2 | 56.0 | 52.8 |  | 40.8  |\n|   |  Unichromate plating | N-m | 50.2 | 72.0 | 66.5 | 36.3 | 39.4 | 45.8 | 58.3 | 48.4 |  | 41.5  |\n|   |  Black oxide | N-m | 46.1 | 62.4 | 64.1 | 33.5 | 39.6 | 43.8 | 49.9 | 42.5 |  | 40.8  |\n|   |  SUS 304 | N-m | 47.8 | 64.6 | 66.8 | 31.9 | 38.5 | 42.6 | 59.6 | 45.5 |  | 41.1  |\n|  Hydrolysis | Bress | N-m | 26.2 | 38.3 | 37.8 | 27.0 | 28.4 | 28.8 | 36.1 | 29.6 |  | 36.5  |\n|   |  Aluminum | N-m | 26.8 | 36.4 | 40.9 | 20.6 | 20.9 | 24.8 | 21.5 | 22.3 |  | 22.4  |\n|   |  25°C | N-m | 49.1 | 70.3 | 70.7 | 37.4 | 39.3 | 44.9 | 54.3 | 52.3 |  | 44.9  |\n|   |  60°C | N-m | 45.6 | 52.2 | 54.4 | 32.6 | 38.0 | 36.4 | 41.1 | 44.3 |  | 37.5  |\n|   |  80°C | N-m | 42.9 | 50.3 | 52.0 | 32.0 | 31.9 | 33.5 | 36.3 | 38.9 |  | 36.4  |\n|   |  100°C | N-m | 40.5 | 46.8 | 47.6 | 30.8 | 31.5 | 30.1 | 33.0 | 37.5 |  | 34.7  |\n|   |  120°C | N-m | - | - | - | 26.0 | - | 26.9 | 31.6 | 34.1 |  | 33.4  |\n|   |  130°C | N-m | 38.3 | 37.0 | 42.0 | - | 26.1 | - | - | 31.0 |  | 31.4  |\n|   |  150°C | N-m | 33.2 | 31.6 | 38.0 | 20.4 | 25.9 | 22.9 | 27.9 | 30.1 |  | 27.4  |\n|   |  180°C | N-m | 26.2 | 21.4 | 21.0 | 19.5 | 21.3 | 18.4 | 21.3 | 21.1 |  | 21.1  |\n|   |  25°C | MPa | 10 or higher | 10 or higher | 10 or higher | 10 or higher | 10 or higher | 10 or higher | 10 or higher | 10 or higher |  | -  |\n|   |  150°C | MPa | 10 or higher | 10 or higher | 10 or higher | 10 or higher | 10 or higher | 10 or higher | - | 10 or higher |  | -  |\n|   |  170°C | MPa | 10 or higher | 10 or higher | 10 or higher | 10 or higher | 10 or higher | 10 or higher | 10 or higher | 10 or higher |  | -  |\n|  Operating temperature range (Est.) |   | °C | Locking 150°C Sealing 170°C | Locking 150°C Sealing 170°C | Locking 160°C Sealing 170°C | Locking 100°C Sealing 170°C | Locking 100°C Sealing 170°C | Locking 100°C Sealing 170°C | Locking 120°C Sealing 170°C | Locking 130°C Sealing 170°C |  | Locking 100°C Sealing 170°C  |\n|  Remark(s) |   |  | Aqueous type | Aqueous type | Aqueous type | Aqueous type | Aqueous type | Aqueous type | Aqueous type * For multi | Aqueous type |  | Aqueous type * For both and nuts  |\n\n\\*1: M10×P1.5 both nuts Tightening torque  $60\\mathrm{N}\\cdot \\mathrm{m}$  (10 N·m for liners and aluminium)\n2: M10×P1.5 zinc chromate plated both nuts Tightening torque  $20\\mathrm{N}\\cdot \\mathrm{m}$\n*E Iron seal like &amp; Ptydraulic pressure, M10×P15 bolt, Tightening torque 30N·m, Maximum pressure 10MPa\n*E 2488 and 2488E are grades for nuts, processing is done to nuts for tooling, and measurement is done using a protrusion rate of  $30\\%$  to bolts\n\n- Unmeasured\n- The calculated in the property table is an example of a measured value and is not the guarantee issue.\n- Before using, confirm the adequacy and safety for the relevant application.",
      "images": [],
      "dimensions": {
        "dpi": 61,
        "height": 714,
        "width": 1009
      },
      "tables": [],
      "hyperlinks": [],
      "header": null,
      "footer": null
    },
    {
      "index": 51,
      "markdown": "2955 Series\n\nProducts Guide\n\n![img-44.jpeg](img-44.jpeg)\n\n# Heat Dissipating Agents\n\n|  Industrial\nProduct | Electronic\nProduct | Conventional\nIndustriation  |\n| --- | --- | --- |\n\nThis is a series of single-component moisture-curing resins for heat dissipation that use a silyl-containing special polymer as the base resin and contain a thermally conductive filler. They are in a liquid state, so they have excellent adhesion and filling property resulting in good heat dissipation. In addition, they are reaction type products, so there is no increase of flowability or separation over time. All grades do not contain low molecular weight cyclic siloxane, which can cause electrical contact failure, so they can be used for insulation and heat dissipation with various electronic parts including switching power supplies, power ICs, and computer CPUs.\n\n# Moisture-curing heat-dissipating resin\n\n## Property Table\n\n|  Product name |   | 2955P  |\n| --- | --- | --- |\n|  Characteristics | SIGN  |   |\n|  Main component |  | Silyl group-containing special polymer thermal conductivity filter  |\n|  Features |  | Alcohol-releasing Moisture-curing type  |\n|  Appearance |  | Gray  |\n|  Viscosity | Pa·s | 120  |\n|  Specific gravity |  | 3.1  |\n|  Tack free time | h | 24 or less  |\n|  Thermal conductivity (25°C) | W/m·K | 4.8  |\n|  Dielectric breakdown strength | kV/mm | 19  |\n|  Remark(s) |  |   |\n\n* The value listed in the property table is an example of a measured value and is not the guarantee level.\n* Before using, confirm the adequacy and safety for the relevant application.",
      "images": [
        {
          "id": "img-44.jpeg",
          "top_left_x": 42,
          "top_left_y": 75,
          "bottom_right_x": 239,
          "bottom_right_y": 179,
          "image_base64": null,
          "image_annotation": null
        }
      ],
      "dimensions": {
        "dpi": 61,
        "height": 714,
        "width": 1009
      },
      "tables": [],
      "hyperlinks": [],
      "header": null,
      "footer": null
    },
    {
      "index": 52,
      "markdown": "3000 / 3100 Series\nProducts Guide\n\n![img-45.jpeg](img-45.jpeg)\n\n## UV Curing Resins\n\n|  Sweep | Sweep | Sweep  |\n| --- | --- | --- |\n\nThese are single-component solventless type adhesives with curing in several seconds by UV light irradiation.\n\nThey have excellent adhesion to various materials such as metals, plastics, and glass, and are used for many purposes including bonding, sealing, casting, and coating of electric and electronic devices, automobile parts, optical parts, and, accessories, etc.\n\nThere are many variations available including acrylate-based, epoxy-based, and silicone-based products, and there are grades with different curability including visible-light-curing, anaerobic curing, heat-curing, moisture-curing, and primer curing in addition to curing under UV light. Therefore, it is possible to cure portions that do not receive UV light and to bond materials that do not transmit UV light. There are many grades available according to physical properties including a type that forms a tough cured material with high hardness and a type that forms a flexible cured material with rubber elasticity.\n\n## 3013\n\nThis is soft with excellent impact strength.\n\nIt is used for bonding optical pick-up lenses and optical parts.\n\nThere are variations available according to viscosity, curing characteristics, adhesion characteristics, etc.\n\n## 3013Q\n\nThis uses acryl rubber polymer as the main component and forms a rubber-like elastic body with excellent heat and chemical resistance.\n\nIt maintains rubber elasticity in a wide temperature range, and continuous usage is possible at approximately 120°C (Est).\n\nIt has excellent chemical resistance for engine oil and AT oil, so it is used for electrical device adhesion, sealing, etc.\n\n## 3017\n\nThis is soft with high peel-strength adhesiveness.\n\nIt has excellent adhesion with difficult-to-bond materials such as PET and FPS, PEN (polyethylene naphthalate), and olefin-based materials.\n\nIt forms a cured material with a low water absorption rate and low moisture permeability.\n\nThere are grades with different viscosities.\n\n## 3017D, 3017E, 3017F\n\nThis forms a soft cured material with excellent surface curability.\n\nIt has good adhesion with difficult-to-bond materials such as olefin-based materials, and is used for bonding optical parts.\n\nIt also has LED curing capability.\n\nThis is a low-halogen product.\n\nThere are grades with different viscosities.\n\n## 3020B\n\nThis is colored and formed into a black hardened material by ultraviolet radiation.\n\nIt is used for exterior coating of electric/electronic parts, and coating or adhesion of parts that require sealing.\n\n## 3026 Series\n\nThis is an exclusive product for sealing of liquid crystal filling parts of LCD panels that has excellent adhesion to glass.\n\nThere are variations available according to viscosity, curing characteristics, adhesion characteristics, etc.\n\n## 3027G\n\nThis is an electrode-protection molding grade product with low water absorption.\n\nIt is used as a protective agent for ITO electrodes of LCD panels.\n\nThe balance of the cured material strength and adhesion strength was adjusted, and repair is also possible.\n\n3027H can be used in low halogen products.\n\n## 3030, 3031J, 3034\n\nThis has flexibility and has excellent adhesion with plastic materials.\n\nIt is used for electric and electronic devices and optical parts.\n\nThere are variations available according to viscosity, curing characteristics, adhesion characteristics, etc.\n\n## 3035B\n\nThis is a sealant for dye-sensitized solar cells with low moisture permeability and resistance to liquid electrolytes. It can be used for main sealing and end sealing.\n\n## 3036G\n\nThis forms a cured material with small cure shrinkage and a low linear expansion coefficient.\n\nIt is used for firing optical parts requiring accurate positioning such as optical pick-up parts.\n\nThere are variations available according to viscosity, curing characteristics, adhesion characteristics, etc.\n\nIt also has LED curing capability.\n\n## 3042 Series\n\nThis has excellent adhesion with glass and metal.\n\nIt forms a transparent cured material with excellent surface curability.\n\nThere are products with different viscosities and colors available.\n\n## 3046\n\nThis forms a water soluble cured material with strong adhesion to glass.\n\nIt is possible to peel using water after bonding, so it is used for temporary fixing during the cutting process for products that use glass and quartz.\n\nThere are grades with different viscosities.\n\n## 3049\n\nIt is made in part using resources of biological origin (biomass), and is certified with the Biomass Mark (45% biomass) by the Japan Organics Recycling Association.\n\nIt has low viscosity and excellent workability. It also has LED curing capability. This is an adhesive that can contribute to reducing environmental impact.\n\n## 3055\n\nThis is a type with primer curing property that can be cured in shaded areas, etc. during UV light irradiation by using the primer.\n\nIt has excellent adhesion strength and durability.\n\nIt is used for bonding motor magnets and fixing of pin lead with LCDs. There are products with different colors available.\n\n## 3056F, 3056K\n\nIt is a moisture-curing type that can be cured by moisture in the air, etc., and in shaded area, etc. during UV light irradiation.\n\nIt has excellent adhesion with glass, metals, and plastics.\n\nIt is used for bonding, sealing, and coating of electric and electronic parts.\n\n## 3057\n\nThis is a type with heat-curing property that can be cured in shaded areas, etc., during UV light irradiation.\n\nIt has excellent adhesion with metal.\n\nThere are grades with different viscosities, and the low-viscosity grade is used as a coating agent for preventing burns of a stepping motor when grinding.",
      "images": [
        {
          "id": "img-45.jpeg",
          "top_left_x": 46,
          "top_left_y": 74,
          "bottom_right_x": 167,
          "bottom_right_y": 261,
          "image_base64": null,
          "image_annotation": null
        }
      ],
      "dimensions": {
        "dpi": 61,
        "height": 714,
        "width": 1009
      },
      "tables": [],
      "hyperlinks": [],
      "header": null,
      "footer": null
    },
    {
      "index": 53,
      "markdown": "3000 / 3100 Series\nProducts Guide\n\n# 3062, 3064 E, 3065 E\n\nThis is a type with anaerobic curing property that can be quickly cured in the small gap of metal surfaces which is shaded during UV light irradiation.\n\nIt has excellent adhesion with glass, metal and plastic, and it is used for bonding motor magnets and electrical parts.\n\nThere are many variations available according to viscosity, curing characteristics, and adhesion characteristics, etc.\n\n# 3074 C\n\nThis has a great transparency, and forms hardened material with minimal yellowing by heating.\n\nIt is suitable to adhesion of optical parts and transparent materials, and protective coating of control boards.\n\nIt is of a low halogen grade.\n\n# 3075\n\nThis forms a soft, transparent cured material with excellent surface curability.\n\nIt has excellent crack resistance and is used as a soft coat material for nameplates and accessories.\n\n# 3081 J, 3081 L\n\nThis forms a rubber-like elastic body, and is used as a precure type CIPG (on-site formed gasket).\n\nIt has rubber elasticity over a wide temperature range, and has excellent sealability due to its small compression set.\n\nIt also has excellent shape retention during application, and is used for electrical parts.\n\n# 3084\n\nThis is an exclusive product for correcting the balance of rotating bodies such as motors and polygon mirrors (Balance weight).\n\nIt forms a cured material with high specific gravity that has shape retention during application.\n\n# 3088, 3088 B\n\nThis is a two-component type product. In addition to UV light irradiation, it can also be quickly cured by two-component mixture reaction, so there is no need to worry about it being uncured in shaded areas or about thickness restrictions.\n\nIt can be used for potting sensors and for coating, etc., in shaded areas.\n\nThere is a soft type and a hard type available.\n\n# 3094, 3094 B, 3094 F, 3094 G, 3094 J\n\nThese have great adhesiveness on plastic materials such as polycarbonates, and are used for medical instruments, such as adhesion of a syringe and hub.\n\nThey are suited to LED hardening.\n\n3094,3094F and 3094G is a ISO10993 (biological safety evaluation) compliant product. 3094F and 3094G are bisphenol-free products. 3094B is a blue low viscosity type.\n\n# 3095 F\n\nThis is a primer for difficult-to-bond materials such as polypropylene.\n\nThrough irradiation with UV rays after application, surfaces can be modified and adhesive strength can be improved.\n\nThis is a ISO10993 (biological safety evaluation) compliant product.\n\n# 3114, 3114 J\n\nThis is a UV curing resin that uses epoxy resin as the main component.\n\nIt has small cure shrinkage, and is used for fixing optical parts that require accurate positioning such as optical pick-up parts and CMOS.\n\nThere are grades with different characteristics including a low halogen grade.\n\n# 3121 D\n\nThis has low hardening shrinkage, and forms a soft hardened material.\n\nIt has adhesive strength for a wide variety of materials such as glasses, metals, plastics, etc., and is used to adhere and fix optical parts such as camera lens parts.\n\n# 3168 E\n\nThis is a UV curing resin that uses silicone resin as the main component.\n\nIt becomes a soft gel cured material with excellent adhesion and has excellent vibration absorption.\n\nIt is suitable as a damping agent for optical pick-up parts and camera module VCMs.\n\n# 3176 B\n\nThis uses silyl-containing special polymer as the main component and cures with moisture, with ultraviolet radiation as the trigger. Through exposure to ultraviolet radiation after application, moisture curing can be performed even in shaded areas. After ultraviolet radiation curing, it also provides faster surface curing than moisture-curing resins and excellent thick film curing. It is of a low halogen grade.\n\n# 3118\n\nThis is a sealant for dye-sensitized solar cells with low moisture permeability and excellent resistance to liquid electrolytes. It can be used for main sealing.\n\n# 3161, 3163, 3164 D\n\nThis is a UV curing resin that uses silicone resin as the main component.\n\nIt cures by UV light irradiation and humidity, forming a rubber-like elastic body.\n\nIt has excellent heat resistance, freeze resistance, and heat cycle resistance, and also has excellent adhesion to engineering plastics.\n\nWith its low content of low-molecular siloxane, the product is free from contact failures.\n\n# 3170 B\n\nThis is a visible-light-curing resin. It can be cured by visible light in addition to UV light, so bonding is possible even with UV-cutting transparent materials.\n\nIt has excellent adhesion with glass, metals, and plastics.\n\nIt is used for electric and electronic devices and optical parts.\n\nThere are grades with different characteristics including a low halogen grade.\n\n# 3177\n\nThis is a UV curing resin and instant adhesive hybrid type product. It cures by visible light, and has excellent adhesion for a wide range of materials including metals, plastics, and rubber.\n\nIt has excellent moisture resistance and heat resistance, so it can be used outdoors.\n\nThis is a ISO10993 (biological safety evaluation) compliant product.",
      "images": [],
      "dimensions": {
        "dpi": 61,
        "height": 714,
        "width": 1009
      },
      "tables": [],
      "hyperlinks": [],
      "header": null,
      "footer": null
    },
    {
      "index": 54,
      "markdown": "3000 / 3100 Series\n\nProducts Guide\n\n105\n\nUV Curing Resin\n\nProperty Table\n\n|  Product name |   | 2006F | 2013 | 2013M | 2013Q | 2013Z | 2014 | 2014C | 2015F |  | 2016 | 2016H | 2017 | 2017B | 2017D | 2017E | 2017F | 2018 | 2020B | 2021J | 2026B  |\n| --- | --- | --- | --- | --- | --- | --- | --- | --- | --- | --- | --- | --- | --- | --- | --- | --- | --- | --- | --- | --- | --- |\n|  Characteristics | Unit  |   |   |   |   |   |   |   |   |   |   |   |   |   |   |   |   |   |   |   |   |\n|  Main component |  | Acrylate | Acrylate | Acrylate | Acryl rubber | Acrylate | Acrylate | Acrylate | Acrylate |  | Acrylate | Acrylate | Acrylate | Acrylate | Acrylate | Acrylate | Acrylate | Acrylate | Acrylate | Acrylate | Acrylate  |\n|  Additional curability |  | - | - | - | - | Heating | - | - | - |  | - | - | - | - | - | - | - | - | - | - | -  |\n|  Features |  | Rubber elasticity Heat resistance Oil resistance | Soft Impact strength | Soft Impact strength | Rubber elasticity Heat resistance Oil resistance | Soft Heat resistance Oil resistance | Soft Impact strength | Soft Impact strength Moisture resistance | Low cure shrinkage Low linear expansion coefficient |  | Rubber-like cured material Thick film curing | Rubber-like cured material Thick film curing | Low moisture permeability Peel strength | Low moisture permeability Peel strength | Compatible with LED light sources Adhesion strength with difficult-to-bond materials Low halogen content | Adhesion strength with difficult-to-bond materials Low halogen content | Adhesion strength with difficult-to-bond materials Low halogen content | Soft Thick film curing | Blackening by UV radiation | Excellent surface curability Excellent transparency | Exclusive product for liquid crystal panel end sealing  |\n|  Main usages |  | Wire frames correction, electrical components, pelling of electrical and electronic parts | Optical pick up liens Optical part | Optical pick up liens Optical part | Automotive electronics Electrical part potting | Adhesion/ sealing of wire frames, connections, and electrical components | Optical pick up liens Optical part | Optical pick up liens Optical part | Optical pick up PDS2) Optical part |  | Electrical part potting Soft material adhesion | Electrical part potting | Difficult-to-bond materials such as PET, PEN, and PPS | Difficult-to-bond materials such as PET, PEN, and PPS | Olefin-based difficult-to-bond materials Optical part | Olefin-based difficult-to-bond materials Optical part | Olefin-based difficult-to-bond materials Optical part | Electrical part potting Soft material adhesion | Coating for extensor such as for electrical and electronic parts | Bonding Coating | Liquid crystal panel end sealing  |\n|  Appearance |  | Blue transparent | Light brown transparent | Blue | Blue transparency | Yellow | Light yellow transparent | Milky white | White |  | Light blue | Light blue | Yellow transparent | Milky white | White | White | White | Colorless | Light yellow | Light yellow transparent | Milky white  |\n|  Viscosity | Pa s | 2.3 | 6.0 | 8.5 | 23.0 | 2.0 | 17 | 10 | 14.1 |  | 20 | 20 | 46 | 16 | 13.0 | 25.0 | 7.5 | 8.0 | 3.5 | - | 10  |\n|   |  mPa s | - | - | - | - | - | - | - | - |  | - | - | - | - | - | - | - | - | - | 135 | -  |\n|  Specific gravity |  | 1.07 | 1.01 | 1.01 | 1.11 | 1.20 | 0.99 | 1.06 | 1.57 |  | 1.18 | 1.17 | 0.87 | 1.05 | 0.93 | 0.93 | 0.93 | 1.15 | 1.05 | 1.06 | 1.23  |\n|  Curing conditions (Cumulative light intensity) | kJ/m2 | 30 | 60 | 30 | 45 | 30 | 30 | 20 | 30 |  | 30 | 30 | 60 | 30 | 30 | 30 | 30 | 45 | 30 | 30 | 10  |\n|  Hardness |  | A67 | A87 | - | A32 | A60 | A80 to 85 | A50 | - |  | A25 | A37 | A20 | A40 | A41 | A35 | A58 | A63 | - | - | -  |\n|   |   | - | D20 | D42 | - | - | - | - | D86 |  | - | - | - | - | - | - | - | - | D54 | D70 | D85  |\n|  Volume resistivity | Ω m | 2.2×106 | 2.1×1011 | - | 9.4×103 | 2.7×1011 | 8.5×1010 | 3.9×1012 | - |  | 3.8×1012 | 5.8×1012 | - | 1.0×1012 | - | - | - | 2.1×1011 | 3.0×107 | - | 8×1012  |\n|  Dielectric breakdown strength | kV/mm | 27 | - | - | 21 | 23 | - | 12.4 | - |  | - | - | - | 22.1 | - | - | - | - | 14.0 | - | 20.1  |\n|  Glass/Glass | MPa | 5.0 | - | - | - | 5.5 | - | - | - |  | - | 4.8 | - | - | - | - | - | 3.3 | 8.0 | 6.9 | 6.9  |\n|  Glass/Acryl | MPa | 4.5 | - | - | - | 5.1 | - | - | - |  | - | 4.2 | - | - | - | - | - | - | 7.6 | - | -  |\n|  Glass/Polycarbonate | MPa | 3.6 | - | - | - | 3.9 | - | - | - |  | - | 3.3 | - | - | - | - | - | - | 7.1 | - | -  |\n|  Glass/Glass epoxy | MPa | 4.4 | - | - | - | 4.9 | - | - | - |  | - | 2.8 | - | - | - | - | - | (Material failure) | 7.8 | - | -  |\n|  Glass/ABS | MPa | - | - | - | - | - | - | - | - |  | - | - | - | - | - | - | - | 2.4 | 6.8 | - | -  |\n|  Glass/LCP | MPa | - | - | 4.9 | - | - | - | - | - |  | - | 2.1 | - | - | - | - | - | - | 4.7 | - | -  |\n|  Glass/Iron | MPa | 3.9 | (Material failure) | - | 4.1 | 6.3 | (Material failure) | - | - |  | - | 2.1 | - | - | - | - | - | - | 9.4 | - | -  |\n|  Glass/Aluminum | MPa | 3.1 | - | - | 2.8 | 5.4 | - | - | - |  | 3.4 | 2.3 | - | - | - | - | - | - | 3.4 | - | -  |\n|  Glass/Stainless steel | MPa | 4.0 | - | - | 5.1 | 3.4 | - | - | - |  | 5.5 | 2.1 | - | - | - | - | - | - | 9.0 | 6.9 | -  |\n|  Polycarbonate/Polycarbonate | MPa | - | - | - | - | - | - | 2.0 | - |  | - | - | - | - | - | - | - | 4.2 | 3.7 | 5.9 | -  |\n|  Remark(s) |  |  |  |  | Good engine oil resistance and ATP resistance properties Continuous use at approx. 120°C | Emits fluorescence with black light |  |  |  |  | Blue after curing | Blue after curing | PET/Aluminum Peel strength 1.1kN m | PET/Aluminum Peel strength 1.2kN m | ZEONEX 4/LCP adhesion 1.0MPa Low halogen product | ZEONEX 4/LCP adhesion 1.0MPa Low halogen product | ZEONEX 4/LCP adhesion 2.0MPa Low halogen product | Cures to 10mm or more at 30kJ/m2 | Supports LED light sources, Colored black after hardening |  |   |\n\n- : Unmeasured\n+ The value listed in the property table is an example of a measured value and is not the guarantee level.\nBefore using, confirm the adequacy and safety for the relevant application.",
      "images": [],
      "dimensions": {
        "dpi": 61,
        "height": 714,
        "width": 1009
      },
      "tables": [],
      "hyperlinks": [],
      "header": null,
      "footer": null
    },
    {
      "index": 55,
