Repository: vineetpadia/glueguy

# Glueguy Lab

Spreadsheet-style adhesive selector plus a larger McMaster-derived engineering reference library.

## Run locally

```bash
python3 -m http.server 4317 --bind 0.0.0.0
```

Open `http://127.0.0.1:4317/` on the host, or from another machine on the same LAN/VPN open `http://<host-ip>:4317/`.

## Catalog pipeline

1. Crawl McMaster glue families into raw JSON.

```bash
python scripts/mcmaster_glue_pipeline.py --max-pages 220 --output data/mcmaster-glues.json
```

2. Enrich the representative McMaster part page for each family into a reusable detail cache.

```bash
python scripts/enrich_mcmaster_product_details.py
```

File: data/tds-cache/threebond-1521.mistral.json (part 8 of 11)
{
      "markdown": "3000 / 3100 Series\n\nProducts Guide\n\n107\n\nUV Curing Resin\n\nProperty Table\n\n|  Product name |   | 3024E | 3026G | 3026I | 3027G | 3027H | 3039 | 3031 | 3031I |  | 3033B | 3033G | 3033L | 3034 | 3035B | 3036 | 3036G | 3038 | 3042 | 3042B | 3042C  |\n| --- | --- | --- | --- | --- | --- | --- | --- | --- | --- | --- | --- | --- | --- | --- | --- | --- | --- | --- | --- | --- | --- |\n|  Characteristics | Unit  |   |   |   |   |   |   |   |   |   |   |   |   |   |   |   |   |   |   |   |   |\n|  Main component |  | Acrylate | Acrylate | Acrylate | Acrylate | Acrylate | Acrylate | Acrylate | Acrylate |  | Acrylate | Acrylate | Acrylate | Acrylate | Acrylate | Acrylate | Acrylate | Acrylate | Acrylate | Acrylate | Acrylate  |\n|  Additional curability |  | - | - | - | - | - | - | - | - |  | - | - | - | - | - | - | - | - | Heating | - | -  |\n|  Features |  | Exclusive product for liquid crystal panel end sealing | Exclusive product for liquid crystal panel end sealing | Exclusive product for liquid crystal panel end sealing | Low water absorption rate | Low water absorption rate, flexible, good visibility | Flexibility Heat cycle resistance Strong adhesiveness | Flexible High adhesive strength | Curing in low light intensity |  | Flexibility Heat cycle resistance Strong adhesiveness | Thinolide Flexibility Strong adhesiveness | Thinolide Flexibility Strong adhesiveness | Excellent moisture resistance Strong adhesiveness Lower printing | Sealant for dye-sensitized solar cells | Low cure shrinkage Low linear expansion coefficient | Compatible with LED light sources Low cure shrinkage | Compatible with LED light sources Strong adhesiveness | Transparency Low viscosity High hardness | Transparency Low viscosity High hardness | Transparency Low viscosity High hardness  |\n|  Main usages |  | Liquid crystal panel end sealing | Liquid crystal panel end sealing | Liquid crystal panel end sealing | Display panel ITO electrode molding | Display panel ITO electrode molding Low halogen | Plastic bonding Optical part | Plastic bonding Optical part | Electronic device potting |  | Engineering plastics bonding Optical part | Adhesion/fixing of electrical and electronic parts | Adhesion/fixing of electrical and electronic parts | Engineering plastics bonding | Main sealing and sealing of dye-sensitized solar cells | Optical pick up lens Optical part | Various light source parts | Optical pick up Optical part | Cooling agent preventing burn of stepping notes when guiding Glass/metal bonding | Accessory coating, Glass/metal bonding | Accessory coating, Glass/metal bonding  |\n|  Appearance |  | Colorless | Light yellow transparent | Faint brown transparent | Light yellow transparent | Red | Cloudy milky white | Light brown transparent | Light yellow transparent |  | Milky white | Yellow white | Blue | Milky white | Milky white | Grayish white | White | White | Colorless transparent | Colorless transparent | Colorless transparent  |\n|  Viscosity | Pa s | 19 | 14 | 20.6 | 1.8 | 1.6 | 16.5 | 5.0 | 5.0 |  | 35 | 20.0 | 24.6 | 20 | 51 | 35 | 29 | 13 | - | - | 1.5  |\n|   |  mPa s | - | - | - | - | - | - | - | - |  | - | - | - | - | - | - | - | 20 | 500 | - |   |\n|  Specific gravity |  | 1.17 | 1.17 | 1.17 | 1.02 | 1.02 | 1.16 | 1.05 | 1.14 |  | 1.08 | 1.14 | 1.14 | 1.10 | 1.30 | 1.53 | 1.53 | 1.56 | 1.10 | 1.10 | 1.10  |\n|  Curing conditions (Cumulative light intensity) | kJ/m2 | 20 | 30 | 30 | 30 | 30 | 30 | 60 | 10 |  | 60 | 30 | 60 | 30 | 30 | 30 | 60 (LED) | 70 (LED) | 15 | 15 | 30  |\n|  Hardness |  | - | - | - | A80 | - | A95 | - | - |  | - | - | - | - | - | - | - | - | - | - |   |\n|   |   | D85 | D80 | D81 | - | D50 | D63 | D68 | D95 |  | D75 | D65 | D70 | D70 | D48 | D77 | D40 | D70 | D85 | D80 | D80  |\n|  Volume resistivity | Ω m | 1.1×10-5 | - | - | 1.0×10-5 | 1.2×10-5 | 2.0×10-5 | 8.10×10-5 | - |  | 4.0×10-5 | 5.8×10-5 | 1.0×10-5 | - | 1.5×10-5 | - | - | 5.0×10-5 | - | 8.1×10-5 | 5.5×10-5  |\n|  Dielectric breakdown strength | kV/mm | - | - | - | 18.4 | 29 | - | - | - |  | 24.5 | 28.0 | - | - | 23.0 | - | - | 30 | - | - |   |\n|  Glass/Glass | MPa | (Material failure) | 7.0 | 6.3 | 5.0 | 5.2 | (Material failure) | (Material failure) | - |  | (Material failure) | 8.3 | 8.3 | (Material failure) | (Material failure) | - | - | - | (Material failure) | (Material failure) | (Material failure)  |\n|  Glass/Acryl | MPa | - | - | - | - | 6.8 | - | (Material failure) | - |  | (Material failure) | 5.5 | 8.2 | (Material failure) | 2.36 | - | - | (Material failure) | (Material failure) | - | -  |\n|  Glass/Polycarbonate | MPa | - | - | - | - | 4.9 | - | (Material failure) | - |  | (Material failure) | 3.5 | 7.6 | (Material failure) | 2.3 | - | - | 2.6 | (Material failure) | - | -  |\n|  Glass/Glass epoxy | MPa | - | - | - | - | 6.6 | (Material failure) | (Material failure) | - |  | (Material failure) | 5.4 | 8.5 | (Material failure) | 4.6 | - | - | (Material failure) | 5.9 | (Material failure) | -  |\n|  Glass/ABS | MPa | - | - | - | - | 4.2 | (Material failure) | (Material failure) | - |  | (Material failure) | 3.8 | 7.6 | (Material failure) | 3.6 | - | - | - | (Material failure) | (Material failure) | -  |\n|  Glass/LCP | MPa | - | - | - | - | 4.4 | - | 5.1 | - |  | 4.0 | 3.3 | 3.8 | 6.5 | 3.6 | 5.1 | - | 3.7 | 3.0 | - | -  |\n|  Glass/Iron | MPa | - | - | - | - | 5.5 | - | - | - |  | - | 7.2 | 9.6 | - | 5.4 | - | 4.5 | 4.3 | - | - |   |\n|  Glass/Aluminum | MPa | - | - | - | - | 2.5 | - | - | - |  | - | 7.6 | 8.9 | - | 6.8 | 10.0 | 3.8 | 6.1 | (Material failure) | - | -  |\n|  Glass/Stainless steel | MPa | - | - | - | - | 5.6 | - | - | - |  | - | - | 8.5 | - | - | 9.4 | (Material failure) | (Material failure) | - | - | -  |\n|  Polycarbonate/Polycarbonate | MPa | - | - | - | - | 7.2 | 4.0 | - | - |  | 6.4 | 9.2 | 5.4 | - | 1.3 | 10.0 | - | - | 3.7 | 4.1 | -  |\n|  Remark(s) |  |  |  |  | Boiling water absorption rate: 0.2% | Boiling water absorption rate: 0.2% Low halogen product |  |  |  |  |  | Supports LED light sources |  |  |  |  | PPS/Glass Material failure ZnO/c/Glass Material failure | Low halogen product |  |  | High viscosity of 3042  |\n\n* - Unmeasured\n+ The value listed in the property table is an example of a measured value and is not the guarantee level.\n+ Before using, confirm the adequacy and safety for the relevant application.",
      "images": [],
      "dimensions": {
        "dpi": 61,
        "height": 714,
        "width": 1009
      },
      "tables": [],
      "hyperlinks": [],
      "header": null,
      "footer": null
    },
    {
      "index": 56,
      "markdown": "3000 / 3100 Series\n\nProducts Guide\n\n10\n\nUV Curing Resin\n\nProperty Table\n\n|  Product name |   | 3042D | 3042G | 3043B | 3046 | 3046B | 3049 | 3050B | 3050C |  | 3051 | 3051E | 3051G | 3052 | 3052B | 3052C | 3052D | 3055 | 3055B | 3056F | 3056K  |\n| --- | --- | --- | --- | --- | --- | --- | --- | --- | --- | --- | --- | --- | --- | --- | --- | --- | --- | --- | --- | --- | --- |\n|  Characteristics | Unit  |   |   |   |   |   |   |   |   |   |   |   |   |   |   |   |   |   |   |   |   |\n|  Main component |  | Acrylate | Acrylate | Acrylate | Acrylate | Acrylate | Acrylate | Acrylate |  | Acrylate | Acrylate | Acrylate | Acrylate | Acrylate | Acrylate | Acrylate | Acrylate | Acrylate | Acrylate | Acrylate | Acrylate  |\n|  Additional curability |  | - | - | - | - | - | - | - |  | - | - | - | - | - | - | - | Primer | Primer | Humidity | Humidity |   |\n|  Features |  | High hardness Moisture resistance Heat cycle resistance | Good adhesion on glass and metals | Flexibility Nylon adhesion | Water soluble Glass adhesion | Water soluble Glass adhesion | Low viscosity Adhesivity of glass, plastic and metal | Excellent low-temperature properties | Heat resistance |  | Glass adhesion | Metal adhesion | Flexibility Low halogen content | Glass adhesion | Glass adhesion | Glass, metal adhesion | Weather resistance Heat cycle resistance | Adhesion Moisture resistance Impact strength | Adhesion Moisture resistance Impact strength | Moisture-curing Flexibility Adhesion | Moisture-curing Flexibility  |\n|  Main usages |  | Lens Optical part | Fixing prisms and lenses | Nylon fiber binding Strings for tennis | Temporary fixing of glass or quartz products while being cut | Temporary fixing of glass or quartz products while being cut | Bonding Temporary fixing Putting | Liquid crystal panel pin lead fixing | Liquid crystal panel pin lead fixing |  | Liquid crystal panel glass fixing end-sealing | Battery insulating sealant | Bonding Temporary fixing Putting | Liquid crystal panel glass fixing end-sealing | Liquid crystal panel glass fixing end-sealing | Glass/iron Polycarbonate Acryl bonding | Glass/iron Polycarbonate Acryl bonding | Motor magnets Liquid crystal panel pin lead fixing | Motor magnets Liquid crystal panel pin lead fixing | Electrical parts sealing/ bonding General-purpose adhesion | Electrical parts sealing/ bonding General-purpose adhesion  |\n|  Appearance |  | Milky white | Green transparent | Light yellow transparent | Light yellow transparent | Light yellow transparent | Light yellow | Green | Light yellow transparent |  | Light brown | Colorless to Light yellow transparent | Colorless to Light yellow transparent | Light yellow | Light yellow transparent | Colorless transparent | Light yellow transparent | Light yellow | Green | Green transparent | Colorless transparent  |\n|  Viscosity | Pa s | 15 | 8.0 | 1.6 | - | 10.0 | - | 4.5 | 9.0 |  | 5.0 | 1.5 | 6.5 | 11.0 | 9.0 | 8.0 | 38.0 | 15.0 | 15.0 | 6.0 | 3.6  |\n|   |  mPa s | - | - | - | 4.0 | - | 500 | - | - |  | - | - | - | - | - | - | - | - | - | - | -  |\n|  Specific gravity |  | 1.13 | 1.10 | 1.05 | 1.00 | 1.10 | 1.02 | 1.04 | 1.04 |  | 1.16 | 1.06 | 1.08 | 1.17 | 1.17 | 1.05 | 1.04 | 1.06 | 1.06 | 1.08 | 1.09  |\n|  Curing conditions (Cumulative light intensity) | kJ/m2 | 30 | 30 | 15 | 36 | 36 | 30 | 20 | 15 |  | 30 | 15 | 30 | 20 | 20 | 70 | 30 | 20 | 20 | 30 | 30  |\n|  Hardness |  | - | - | - | - | - | - | - |  |  | - | - | - | - | - | - | - | - | - | - | -  |\n|   |   | D84 | D80 | D60 | D80 | D80 | D78 | D65 | D58 |  | D85 | D70 | D66 | D87 | D88 | D79 | D70 | D70 | D70 | D65 | D71  |\n|  Volume resistivity | Ω m | - | - | - | - | - | 2.0×10-11 | 4.16×10-11 | 1.05×10-11 |  | 3.5×10-11 | - | 2.1×10-11 | 3.5×10-11 | 3.5×10-11 | - | - | 4.6×10-11 | 4.6×10-11 | 1.4×10-11 | -  |\n|  Dielectric breakdown strength | kV/mm | - | - | - | - | - | 31 | 18.0 | 15.7 |  | - | - | 30 | - | - | - | - | 14.2 | 14.2 | 27.5 | -  |\n|  Glass/Glass | MPa | 7.5 | 7.8 | - | (Material failure) | (Material failure) | 7.9* | - | - |  | (Material failure) | - | - | (Material failure) | 7.0 | (Material failure) | (Material failure) | - | - | 6.4 | 6.8  |\n|  Glass/Acryl | MPa | - | - | - | - | - | 7.4* | - | - |  | - | - | - | 6.6 | 6.4 | (Material failure) | - | - | - | - | -  |\n|  Glass/Polycarbonate | MPa | - | - | - | - | - | 7.5* | - | - |  | - | - | - | 3.5 | 2.9 | (Material failure) | - | - | - | - | -  |\n|  Glass/Glass epoxy | MPa | - | - | - | 2.8 | - | 7.7* | - | - |  | (Material failure) | - | - | 6.3 | (Material failure) | (Material failure) | (Material failure) | - | - | - | -  |\n|  Glass/ABS | MPa | - | - | - | (Material failure) | - | 7.3* | - | - |  | (Material failure) | - | - | 6.3 | (Material failure) | (Material failure) | (Material failure) | - | - | - | -  |\n|  Glass/LCP | MPa | - | - | - | - | - | 3.6 | - | - |  | - | - | - | 4.5 | 3.5 | 3.4 | - | - | - | - | -  |\n|  Glass/Iron | MPa | - | 7.8 | 8.0 | - | (Material failure) | 9.7* | - | - |  | - | - | (Material failure) | - | (Material failure) | - | 7.5 | (Material failure) | (Material failure) | 7.5 | 7.0  |\n|  Glass/Aluminum | MPa | - | - | 6.0 | - | - | 8.9* | - | - |  | - | - | - | - | - | - | - | - | - | 6.0 | 4.4  |\n|  Glass/Stainless steel | MPa | - | 7.8 | 8.0 | - | - | 10.5* | (Material failure) | (Material failure) |  | - | 7.8 | - | - | - | - | - | - | - | 7.8 | 6.4  |\n|  Polycarbonate/Polycarbonate | MPa | - | 2.1 | 4.0 | 4.8 | - | 5.8* | - | - |  | 1.8 | - | - | 2.2 | - | (Material failure) | (Material failure) | - | - | 7.5 | 4.1  |\n|  Remark(s) |  | 3042 with thixotropic |  |  |  | High viscosity grade of 3046 | Unpalle with UD (reflect with the Bonac/Akk 41% bonus) (*Wetrol/olum |  |  |  |  |  | Ions/Acrylic (Material failure) Low-halogen product |  |  |  |  |  | Green version of 3055 |  |   |\n\n* - Unmeasured\n* The value listed in the property table is an example of a measured value and is not the guarantee level.\n* Before using confirm the adequacy and safety for the relevant application.",
      "images": [],
      "dimensions": {
        "dpi": 61,
        "height": 714,
        "width": 1009
      },
      "tables": [],
      "hyperlinks": [],
      "header": null,
      "footer": null
    },
    {
      "index": 57,
      "markdown": "3000 / 3100 Series\n\nProducts Guide\n\n111\n\nUV Curing Resin\n\nProperty Table\n\n|  Product name |   | 2057 | 2057B | 2057I | 2059D | 2060 | 2062 | 2062D | 2062F |  | 2062H | 2062K | 2062P | 2062Q | 2062U | 2064E | 2065E | 2066 | 2067 | 2067B | 2067C  |\n| --- | --- | --- | --- | --- | --- | --- | --- | --- | --- | --- | --- | --- | --- | --- | --- | --- | --- | --- | --- | --- | --- |\n|  Characteristics | Unit  |   |   |   |   |   |   |   |   |   |   |   |   |   |   |   |   |   |   |   |   |\n|  Main component |  | Acrylate | Acrylate | Acrylate | Acrylate | Acrylate | Acrylate | Acrylate | Acrylate |  | Acrylate | Acrylate | Acrylate | Acrylate | Acrylate | Acrylate | Acrylate | Acrylate | Acrylate | Acrylate | Acrylate  |\n|  Additional curability |  | Heating | Heating | Heating | - | Anaerobic Primer | Anaerobic Primer | Anaerobic Primer | Anaerobic Primer |  | Anaerobic Primer | Anaerobic Primer | Anaerobic Primer | Anaerobic Primer | Anaerobic Primer | Anaerobic Primer | Anaerobic Primer | Anaerobic Primer | Anaerobic Primer | Anaerobic Primer | Anaerobic Primer  |\n|  Features |  | Metal adhesion | Metal adhesion | Hard Adhesion | Low outgassing Thiootropic properties | Anaerobic curing | Flexibility Impact strength | Moisture resistance impact strength Low viscosity | Flexibility Moisture resistance impact strength |  | Flexibility Moisture resistance impact strength | Flexibility Moisture resistance impact strength | Flexibility Moisture resistance impact strength | Hard / Tough | Flexibility | Flexibility Surface adhesion | Flexibility Surface adhesion Low outgassing | Hard Chemical resistance | Hard Chemical resistance | Hard Chemical resistance | Hard Chemical resistance  |\n|  Main usages |  | Electrical parts bonding | Electrical parts bonding | Electrical parts bonding | HDD parts Electrical parts bonding | Metallic joint Electrical parts bonding | Motor magnets Stator coil Adhesion of different materials | Metallic joint Electrical parts bonding | Motor magnets Sheet coil Adhesion of different materials |  | Motor magnets Fauxalectri- alement Adhesion of different materials | Metallic joint Adhesion of different materials | Stator coil Resin Magneto Adhesion of different materials | Liquid crystal panel pin lead fixing General purpose adhesion | Motor magnets Adhesion of different materials | Adhesion of different materials | Adhesion of different materials | Metallic joint Electrical parts bonding | Metallic joint Electrical parts bonding | Metallic joint Electrical parts bonding | Metallic joint Electrical parts bonding  |\n|  Appearance |  | Turbid white | Turbid white | Light yellow | Milky white | Colorless transparent | Light yellow transparent | Blue transparent | Brown transparent |  | Yellow to Light brown transparent | Light yellow transparent | Light yellow transparent | Green transparen- | Light yellow to Brown transparent | Light yellow transparent | Light yellow transparent | Light yellow transparent | Light yellow transparent | Dark blue | Turbid white  |\n|  Viscosity | Pa s | 35 | 18 | 9.0 | 80 | 1.2 | 8.0 | - | 4.0 |  | 2.0 | 7.0 | 15.0 | 12.0 | 1.0 | - | 7.0 | - | - | - | 4.0  |\n|   |  mPa s | - | - | - | - | - | - | 150 | - |  | - | - | - | - | - | 700 | - | 230 | 600 | 120 | -  |\n|  Specific gravity |  | 1.44 | 1.42 | 1.06 | 1.18 | 1.12 | 1.07 | 1.10 | 1.08 |  | 1.07 | 1.05 | 1.07 | 1.06 | 1.07 | 1.07 | 1.05 | 1.13 | 1.15 | 1.13 | 1.18  |\n|  Curing conditions (Cumulative light intensity) | kJ/m2 | 30 | 30 | 30 | 30 | 30 | 35 | 35 | 35 |  | 30 | 70 | 35 | 20 | 30 | 30 | 30 | 30 | 60 | 30 | 60  |\n|  Hardness |  | - | - | - | - | A90 | - | - | - |  | - | - | - | - | - | - | - | - | - | - | -  |\n|   |   | D89 | D91 | D80 | D86 | D66 | D70 | D80 | D45 |  | D80 | D65 | D35 | D65 | D70 | D66 | D65 | D90 to 95 | D86 | D90 to 95 | D89  |\n|  Volume resistivity | Ω m | 7.6×10-6 | 7.8×10-6 | 5.6×10-6 | - | 3.2×10-5 | 4.2×10-6 | 2.6×10-6 | - |  | - | - | - | - | - | 2.9×10-5 | 5.8×10-6 | 1.3×10-5 | 7.6×10-6 | 7.8×10-6 | 7.6×10-6  |\n|  Dielectric breakdown strength | kV/mm | 28.4 | 28.4 | 31 | - | 17.2 | - | - | - |  | - | - | - | - | - | 23 | 24.2 | 17.7 | 28 | - | -  |\n|  Glass/Glass | MPa | (Material failure) | - | 6.9 | 8.0 | (Material failure) | - | - | - |  | - | - | - | - | 9.8 | 8.3 | - | - | (Material failure) | - | 6.4  |\n|  Glass/Acryl | MPa | - | - | - | - | - | - | - | - |  | - | - | - | - | - | 7.5 | - | - | - | - | (Material failure)  |\n|  Glass/Polycarbonate | MPa | - | - | - | - | - | - | - | - |  | - | - | - | - | - | 8.0 | - | - | - | - | (Material failure)  |\n|  Glass/Glass epoxy | MPa | (Material failure) | - | - | - | (Material failure) | - | - | - |  | - | - | - | - | 8.8 | 7.6 | - | - | (Material failure) | - | (Material failure)  |\n|  Glass/ABS | MPa | 0.2 | - | - | - | 3.5 | - | - | - |  | - | - | - | - | - | - | - | - | (Material failure) | - | (Material failure)  |\n|  Glass/LCP | MPa | - | - | - | - | - | - | - | - |  | - | - | - | - | - | 4.3 | - | - | - | - | 4.5  |\n|  Glass/Iron | MPa | - | (Material failure) | - | 3.0 | - | (Material failure) | 18.0 | - |  | (Material failure) | (Material failure) | 4.4 | 4.4 | 12.7 | 10.4 | 12.0 | - | 4.9 | 4.9 | 8.0  |\n|  Glass/Aluminum | MPa | - | - | - | 3.0 | - | - | - | - |  | - | - | - | - | - | 5.8 | - | - | - | - | -  |\n|  Glass/Stainless steel | MPa | - | - | - | 5.0 | - | - | - | - |  | - | - | - | - | - | 9.1 | - | - | - | - | -  |\n|  Polycarbonate/Polycarbonate | MPa | 1.7 | - | 4.1 | - | 3.8 | - | 9.7 | - |  | 3.3 | 3.9 | 3.7 | 8.8 | - | - | - | - | 1.6 | - | -  |\n|  Remark(s) |  |  |  |  |  |  |  |  | Shear bond strength Iron 10MPa |  |  |  |  |  |  |  |  |  |  |  | 3067 with added thiootropy  |\n\n* - Unmeasured\n+ The value listed in the property table is an example of a measured value and is not the guarantee level.\n+ Before using, confirm the adequacy and safety for the relevant application.",
      "images": [],
      "dimensions": {
        "dpi": 61,
        "height": 714,
        "width": 1009
      },
      "tables": [],
      "hyperlinks": [],
      "header": null,
      "footer": null
    },
    {
      "index": 58,
      "markdown": "3000 / 3100 Series\n\nProducts Guide\n\n1\n\nUV Curing Resin\n\nProperty Table\n\n|  Product name |   | 3074C | 3075 | 3081F | 3081L | 3081P | 3084 | 3086 |  | 3088B | 3094 | 3094B | 3094F | 3094G | 3094I | 3095F | 3114 | 3114B | 3114J  |   |   |\n| --- | --- | --- | --- | --- | --- | --- | --- | --- | --- | --- | --- | --- | --- | --- | --- | --- | --- | --- | --- | --- | --- |\n|  Characteristics | Unit  |   |   |   |   |   |   |   |   |   |   |   |   |   |   |   |   |   |   |   |   |\n|  Main component |  | Acrylate | Acrylate | Acrylate | Acrylate | Acrylate | Acrylate | Acrylate |   |  | Acrylate |   | Acrylate | Acrylate | Acrylate | Acrylate | Acrylate | Acrylate | Acetone type | Epoxy resin | Epoxy resin  |\n|  Additional curability |  | - | - | - | - | - | - | Two-component mixture |   |  | Two-component mixture |   | - | - | - | - | - | - | - | - | -  |\n|  Features |  | High transparency, no yellow discolorator over time | Clear/ Transparent Soft / Tough Crack resistance | Rubber elasticity Heat resistance / Freeze resistance | Rubber elasticity Heat resistance / Freeze resistance | Rubber elasticity Heat resistance / Freeze resistance | High specific gravity Shape retention | Soft Impact strength Short-time curing in shaded areas |   |  | Soft Impact strength Short-time curing in shaded areas |   | Good adhesion to plastic materials such as PC | Good adhesion to plastic materials such as PC | Good adhesion to plastic materials such as PC | Good adhesion to plastic materials such as PC | Good adhesion to plastic materials such as PC | Can improve adhesion to difficult-to-bound materials, such as PP | Surface curability Low cure shrinkage Low linear expansion | Low cure shrinkage | Surface curability Low cure shrinkage High temperature resistance Low linear expansion  |\n|  Main usages |  | Adhesion of optical parts | Soft coating for nameplate/ accessories Electronic device coating | CIPG for electric parts Elastic sealing application | CIPG for electric parts Elastic sealing application | CIPG for electric parts Elastic sealing application | Motor balance weight (specific gravity 2.2) | Sensor potting UV light impermeable material adhesion |   |  | Sensor potting UV light impermeable material adhesion |   | Adhesion of medical devices, etc. | Adhesion of medical devices, etc. | Adhesion of medical devices, etc. | Adhesion of medical devices, etc. | Adhesion of medical devices, etc. | Surface modification primer for diffusion to-bond materials | Optical pick-up parts Electrical parts binding Accessor adhesion of optical parts such as for digital camera | Adhesion and filling of optical parts such as optical pick-up parts | Optical pick-up parts Electrical parts binding Accessor adhesion of optical parts  |\n|  Appearance |  | Colorless | Colorless transparent | Light yellow transparent | Milky white | Light yellow | Grayish blue | Main agent Blue transparent | Curing agent Pale green transparent |  | Main agent Blue transparent | Curing agent Pale green transparent | Light yellow | Blue | Light yellow | Light yellow | Blue | Colorless | Grayish white | Grayish white | White  |\n|  Viscosity | Pa s | 7.0 | - | 95.0 | 65.0 | 400 | 100 | 5.0 | 5.0 |  | 5.0 | 5.0 | 4.6 | - | - | - | 7.2 | - | 26 | 50 | 25  |\n|   |  mPa s | - | 700 | - | - | - | - | - | - |  | - | - | 4600 | 150 | 220 | 2400 | - | - | - | - | -  |\n|  Specific gravity |  | 1.09 | 1.07 | 1.11 | 1.15 | 1.09 | 2.19 | 1.02 | 1.02 |  | 1.04 | 1.04 | 1.07 | 1.02 | 1.02 | 1.04 | 1.07 | 0.8 | 1.54 | 1.62 | 1.56  |\n|  Curing conditions (Cumulative light intensity) | kJ/m2 | 30 | 27 | 45 | 30 | 45 | 30 | 30 |   |  | 30 |   | 30 | 30 | 30 | 30 | 30 | - | 30 | 30 | 30  |\n|  Hardness |  | - | A49 | A27 | A25 | - | - | A50 |   |  | - |   | - | - | - | - | - | - | - | - | -  |\n|   |   | D70 | - | - | - | E19 | D90 to 95 | - |   |  | D55 |   | D60 | D75 | D73 | D66 | D74 | - | D80 | D82 | D87  |\n|  Volume resistivity | Ω m | 1.5×10-5 | 2.2×10-5 | 1.2×10-6 |  | 8.8×10-4 | 9.8×10-11 | 1.5×10-5 |   |  | 5.7×10-7 |   | 9.8×10-5 | - | - | - | - | - | - | - | 2.4×10-4  |\n|  Dielectric breakdown strength | kV/mm | 24.1 | - | 19.0 | - | 24.9 | 18.3 | - |   |  | - |   | - | - | - | - | - | - | - | - | 26.2  |\n|  Glass/Glass | MPa | 6.5 | 7.0 | - | - | - | (Material failure) | - |   |  | - |   | (Material failure) | 7.0 | 8.2 | 8.1 | 7.5 | - | (Material failure) | 3.8 | 7.4  |\n|  Glass/Acryl | MPa | 5.4 | - | - | - | - | - | - |   |  | - |   | (Material failure) | 6.4 | 7.6 | 7.6 | 7.4 | - | - | - | 3.7  |\n|  Glass/Polycarbonate | MPa | 3.5 | - | - | - | - | - | - |   |  | - |   | (Material failure) | 7.1 | 7.2 | 7.4 | 7.1 | - | - | - | 3.8  |\n|  Glass/Glass epoxy | MPa | 6.4 | - | - | - | - | - | - |   |  | - |   | (Material failure) | 7.9 | 7.6 | 8.4 | 7.9 | - | - | - | 3.7  |\n|  Glass/ABS | MPa | 4.6 | - | - | - | - | - | 3.4 |   |  | 6.4 |   | (Material failure) | 7.0 | 7.2 | 6.2 | 6.5 | - | - | - | 4.1  |\n|  Glass/LCP | MPa | 5.4 | - | - | - | - | - | - |   |  | - |   | 3.2 | 3.9 | 4.2 | 4.1 | 3.3 | - | 3.5 | 3.4 | 4.4  |\n|  Glass/Iron | MPa | 8.1 | - | - | - | - | (Material failure) | - |   |  | - |   | (Material failure) | 8.4 | 9.9 | 9.1 | 8.4 | - | - | - | -  |\n|  Glass/Aluminum | MPa | 2.2 | - | - | - | - | - | - |   |  | - |   | (Material failure) | 2.5 | 6.0 | 5.4 | 6.5 | - | - | - | 4.5  |\n|  Glass/Stainless steel | MPa | 6.3 | - | - | - | - | - | - |   |  | - |   | (Material failure) | 5.3 | 9.1 | 9.3 | 8.1 | - | - | - | 2.5  |\n|  Polycarbonate/Polycarbonate | MPa | 1.6 | 4.0 | - | 10.9 | - | 5.1 | 5.2 |   |  | 6.4 |   | (Material failure) | 5.2 | 5.1 | 8.1 | 6.9 | - | - | - | -  |\n|  Remark(s) |  |  |  |  |  |  |  | Can be used for static mixers |   |  | Can be used for static mixers |   | Compatible with LED light sources Compliant to ISO10993 for medical devices | Compatible with LED light sources | Compatible with LED light sources Bispheno Free Compliant to ISO1065 for medical devices | Compatible with LED light sources Bispheno Free Compliant to ISO1065 for medical devices | Compatible with LED light sources Bispheno Free | Seilure/midfusion to UV relater the category/lying ISO1865 (seilural only/unsolicited) or light source |  | Rate of contraction with hardening 2.0% | Rate of contribution to heating 1.9% 1/1075 (DMA) Compatible with LED light sources  |\n\n- - Unmeasured\n- The value listed in the property table is an example of a measured value and is not the guarantee level.\n- Before using confirm the adequacy and safety for the relevant application.",
      "images": [],
      "dimensions": {
        "dpi": 61,
        "height": 714,
        "width": 1009
      },
      "tables": [],
      "hyperlinks": [],
      "header": null,
      "footer": null
    },
    {
      "index": 59,
      "markdown": "3000 / 3100 Series\n\nProducts Guide\n\n1\n\nUV Curing Resin\n\nProperty Table\n\n|  Product name |   | 3118 | 3121D | 3143 | 3161 | 3163 | 3164D | 3166 | 3166EINI |  | 3170B | 3170D | 3170E | 3170F | 3175 | 3176B | 3177 | 3178 | 3176B  |\n| --- | --- | --- | --- | --- | --- | --- | --- | --- | --- | --- | --- | --- | --- | --- | --- | --- | --- | --- | --- |\n|  Characteristics | Unit  |   |   |   |   |   |   |   |   |   |   |   |   |   |   |   |   |   |   |\n|  Main component |  | Epoxy resin | Epoxy resin | Epoxy resin | Silicone | Silicone | Silicone | Silicone | Silicone |  | Acrylate | Acrylate | Acrylate | Acrylate | Olefin | Oxy-cetamog- gacial polymer | Acrylate | Olefin | Olefin  |\n|  Additional curability |  | - | - | - | Humidity | Humidity | Humidity | - | - |  | Visible Light | Visible Light | Visible Light | Visible Light | Visible Light | Humidity | Visible Light Humidity | Visible Light | Visible Light  |\n|  Features |  | Sealant for dye-sensitized solar cells | Low cure shrinkage Good adhesion to various materials | Dual curing (light and heat) Low cure shrinkage | Rubber elasticity High and low temperature resistance | Rubber elasticity High and low temperature resistance | Rubber elasticity High and low temperature resistance Adhesion to engineering plants | Super-soft High and low temperature resistance | Soft Gel Damping materials |  | Thick film curing Adhesion | Thick film curing Adhesion | Thick film curing Adhesion | Thick film curing Adhesion | Heat resistance Humidity resistance Acid resistance Low moisture permeability | Trigger oarsen through UV light irradiation Low viscosity Rubber elasticity | High and low temperature resistance Humidity resistance Adhesion | Heat resistance Humidity resistance Acid resistance Low moisture permeability | Heat resistance Humidity resistance Acid resistance Low moisture permeability Hydrogen gas barrier properties  |\n|  Main usages |  | Main sealing of dye-sensitized solar cells | Adhesion and fixing of optical parts | Accurate adhesion of automotive electronic components | Electrical parts bonding / sealing / putting | Sealing for sliding portion of cleaner rotor Electrical parts bonding | Electrical parts bonding / sealing / putting | CIPG sealing for electronic / electrical parts | Damping materials for various electrical devices |  | Transparent material that cuts UV light Electrical parts bonding | Transparent material that cuts UV light Electrical parts bonding | Transparent material that cuts UV light Electrical parts bonding | Transparent material that cuts UV light Electrical parts bonding | Adhesion and putting of electrical / electrical parts | Putting, including electric and electronic parts in shaded areas | Light blocking materials Optical part Metal plastic rubber bonding | CIPG for electrical and electronic parts and fuel cell batteries | CIPG and putting for electrical and electronic parts and fuel cell batteries  |\n|  Appearance |  | White | Light yellow transparent | White | Light yellow | Blue | Pale white | Blue | Red |  | Light yellow transparent | Light yellow | Light Yellow | Light yellow transparent | White | White | Yellow to Yellow green transparent | White | White  |\n|  Viscosity | Pa s | 86 | - | 60 | 3.0 | 12 | 10 | 330 | 90.0 |  | 1.8 | 37.0 | 11.2 | 18 | 8.0 | 32 | - | 155 | 48  |\n|   |  mPa s | - | 850 | - | - | - | - | - | - |  | - | - | - | - | - | - | 1200 | - | -  |\n|  Specific gravity |  | 1.33 | 1.15 | 1.3 | 0.98 | 1.02 | 1.00 | 1.01 | 1.02 |  | 1.04 | 1.06 | 1.10 | 1.06 | 0.94 | 1.03 | 1.06 | 0.95 | 1.00  |\n|  Curing conditions (Cumulative light intensity) | kJ/m2 | 30×80°C <1% | 30 | 50×100°C <1.5% | 30 | 30 | 30 | 45 | 60 |  | 30 | 30 | 30 | 30 | 50 | 30 | 10 | 40 | 40  |\n|  Physical properties | Hardness |  | - | - | A30 | A33 | A32 | E15 | Get banded area (10) |  | - | - | - | - | - | A24 | - | - | -  |\n|   |   | D83 | D65 | D86 | - | - | - | - | - |  | D70 | D54 | D44 | D50 | A79 | - | D84 | A32 | A36  |\n|   |  Volume resistivity | Ω m | 5.2×1011 | - | - | 4.0×1011 | - | 8.8×1011 | 5.5×1011 | - |  | - | - | - | 1.8×1014 | 3.3×1015 | 9.2×1011 | 9.0×1011 | 2.2×1014  |\n|   |  Dielectric breakdown strength | kV/mm | - | - | - | 12.3 | - | 30 | 15.1 | - |  | - | - | - | 29.9 | 1.3 | 24 | 26.3 | 27.8  |\n|   |  Glass/Glass | MPa | (Material failure) | 7.3 | 6.6 | 6.0 | 3.9 | 4.0 | - | - |  | (Material failure) | - | - | (Material failure) | - | 5.5 | - | -  |\n|   |  Glass/Acryl | MPa | 1.2 | - | - | - | - | - | - | - |  | - | - | - | - | - | - | - | -  |\n|   |  Glass/Polycarbonate | MPa | 1.3 | - | - | - | - | - | - | - |  | - | - | - | - | - | - | - | -  |\n|   |  Glass/Glass epoxy | MPa | 3.3 | - | - | - | - | 4.8 | - | - |  | - | - | - | - | 2.8 | - | - | -  |\n|   |  Glass/ABS | MPa | 3.8 | - | - | - | - | 3.4 | - | - |  | - | - | - | - | - | - | - | -  |\n|   |  Glass/LCP | MPa | 2.9 | - | - | - | - | 1.9 | - | - |  | - | - | - | - | 0.6 | - | - | -  |\n|   |  Glass/Iron | MPa | 4.5 | - | - | 2.0 | - | - | - | - |  | - | - | - | - | 1.2 | - | - | -  |\n|   |  Glass/Aluminum | MPa | 3.1 | - | - | 0.66 | - | 0.5 | - | - |  | (Material failure) | - | - | (Material failure) | - | 2.1 | - | -  |\n|   |  Glass/Stainless steel | MPa | 4.3 | - | - | - | - | - | - | - |  | (Material failure) | - | - | (Material failure) | - | 1.5 | - | -  |\n|  Polycarbonate/Polycarbonate | MPa | 0.58 | - | 1.5 | - | - | 2.6 | - | - |  | 5.0 | - | - | 6.9 | - | 1.4 | 5.8 | -  |   |\n|  Remark(s) |  |  | Rate of contraction with hardening 4.5% | Rate of contraction with hardening 2.0% | Alcohol-releasing type Reduced content of Low molecular circular closure | Alcohol-releasing type Reduced content of Low molecular circular closure | Alcohol-releasing type Reduced content of Low molecular circular closure |  |  |  |  |  |  |  |  | Compatible with LED light sources Low halogen content | Haloid instant adhesive 5010N1 (biogravure) Indantent crepper product |  |   |\n\n* - Unmeasured\n* The value listed in the property table is an example of a measured value and is not the guarantee level.\n* Before using, confirm the adequacy and safety for the relevant application.",
      "images": [],
      "dimensions": {
        "dpi": 61,
        "height": 714,
        "width": 1009
      },
      "tables": [],
      "hyperlinks": [],
      "header": null,
      "footer": null
    },
    {
      "index": 60,
      "markdown": "3300 Series\n\nProducts Guide\n\n![img-46.jpeg](img-46.jpeg)\n\n![img-47.jpeg](img-47.jpeg)\n\n# Electrical Conductive Resins • Anisotropic Conductive Pastes\n\nThere are electrical conductive resins that have conductive materials that consist of electro conductive fillers evenly dispersed in the synthetic resin that work as an binder.\n\nBy applying and curing at bonding locations requiring conductivity, they show excellent adhesion and conductivity.\n\nSilver, nickel, carbon, etc., are used as electro conductive fillers, and epoxy resin, urethane resin, silicone resin, synthetic rubber, etc., which have good physical properties, are used as binders. There are various grades available.\n\nThey have excellent adhesion with various materials including metals, plastics, glass, and rubber, and can be used for bonding lead wires and electrodes, and for semiconductor elements and EMI shield parts.\n\nIn addition, anisotropic conductive pastes for screen printing can be used for multiple-contact simultaneous connection of displays such as LCDs.\n\n## 3301W\n\nThis is a highly-adhesive type solventless conductive adhesive that uses silver as an electro conductive filler and uses heat-curing epoxy resin as a binder.\n\nIt is used for adhesion of fixed surfaces for crystal units.\n\nIt can also be used for surface adhesion in addition to spot conductive adhesion.\n\n## 3303B\n\nThis is a heat-resistant flexible type conductive adhesive for SMD-type crystal oscillators that uses silver as an electro conductive filler and uses heat-curing silicone resin as a binder.\n\nIt has flexibility because of the silicone resin, and has excellent stress relaxation property, and its characteristics are stable over a wide temperature range.\n\nIt has excellent adhesion with gold electrodes and silver electrodes.\n\nThere are also grades that use slow-drying solvents.\n\n## 3304J\n\nThis is a conductive adhesive for ultra-small SMD crystal oscillators that uses silver as an electro conductive filler, uses heat-curing silicone resin as a binder and supports minute-amount application.\n\nIt has flexibility because of the silicone resin, and has excellent stress relaxation property, and its characteristics are stable over a wide temperature range.\n\nIt has excellent adhesion with gold electrodes and silver electrodes.\n\nThere are also grades that use slow-drying solvents.\n\n## 3315E\n\nThis is a soft type conductive adhesive that uses carbon as an electro conductive filler and uses synthetic rubber as a binder. Hot-melt adhesion is possible for dried films from which the solvent has dried after application.\n\nIt is used as a conductive adhesion for copy machine neutralization rollers, and as a ground for electronic devices.\n\n## 3331D\n\nThis is a no-solvent type conductive adhesive that uses silver as an electro conductive filler, and one-component hardening type epoxy resin as a binder.\n\nIt is hardened at a low temperature and can be used to conductively adhere and/or ground electronic parts.\n\nIt is in a syringe form, therefore can be used for disperser coating.\n\n## 3333F\n\nThis is a soft conductive adhesive that uses silver as an electro conductive filler and heat-curing silicone resin as a binder.\n\nThis product can be cured at low temperatures and is conductive even when bent or stretched.\n\nIt is good for circuit forming in wearable devices, conductive connections, and conduction and grounding between materials with significant differences in linear expansion.\n\n## 3351C\n\nThis is a low-halogen, solvent-vaporization heating type conductive paint that uses nickel as an electro conductive filler and elastomer as a binder.\n\nIt can be used for ensuring conductivity by film forming and spot welding, and for electronic device grounds.\n\n## 3350B\n\nThis is a solvent-vaporizing type conductive paint that uses silver as an electro conductive filler and uses acryl resin as a binder.\n\nIt is quick-drying and forms a cured film.\n\nIt can be used for screw conductive locking, for electromagnetic wave shielding, for fixing of terminals, repairing of circuits, and for plating bases.\n\nThere is also a low-resistance type available.\n\n## 3373F (CN)\n\nThis is an anisotropically-conductive ink for screen printing that uses gold plated particles as an electro conductive filler and uses synthetic rubber as a binder.\n\nIt is possible to form an anisotropically-conductive film directly on the substrate by screen printing, and multiple contact points can be connected at the same time via thermo compression bonding.\n\nIt is used for general connections such as for touch panels and flexible substrates, membrane switches, and film substrates for EL backlights.",
      "images": [
        {
          "id": "img-46.jpeg",
          "top_left_x": 57,
          "top_left_y": 74,
          "bottom_right_x": 155,
          "bottom_right_y": 123,
          "image_base64": null,
          "image_annotation": null
        },
        {
          "id": "img-47.jpeg",
          "top_left_x": 90,
          "top_left_y": 143,
          "bottom_right_x": 121,
          "bottom_right_y": 252,
          "image_base64": null,
          "image_annotation": null
        }
      ],
      "dimensions": {
        "dpi": 61,
        "height": 714,
        "width": 1009
      },
      "tables": [],
      "hyperlinks": [],
      "header": null,
      "footer": null
    },
    {
      "index": 61,
