Repository: vineetpadia/glueguy

# Glueguy Lab

Spreadsheet-style adhesive selector plus a larger McMaster-derived engineering reference library.

## Run locally

```bash
python3 -m http.server 4317 --bind 0.0.0.0
```

Open `http://127.0.0.1:4317/` on the host, or from another machine on the same LAN/VPN open `http://<host-ip>:4317/`.

## Catalog pipeline

1. Crawl McMaster glue families into raw JSON.

```bash
python scripts/mcmaster_glue_pipeline.py --max-pages 220 --output data/mcmaster-glues.json
```

2. Enrich the representative McMaster part page for each family into a reusable detail cache.

```bash
python scripts/enrich_mcmaster_product_details.py
```

File: data/tds-cache/threebond-1521.mistral.json (part 9 of 11)
{
      "markdown": "3300 Series\n\nProducts Guide\n\n# Electrical Conductive Resins\n\nProperty Table\n\n|  Product name |   | 3301W | 3302B | 3303B | 3303G (NEBUS) | 3303M | 3303N | 3303E | 3304J |  | 3315E | 3331D | 3333F | 3350B | 3350C | 3351C  |\n| --- | --- | --- | --- | --- | --- | --- | --- | --- | --- | --- | --- | --- | --- | --- | --- | --- |\n|  Characteristics | Unit  |   |   |   |   |   |   |   |   |   |   |   |   |   |   |   |\n|  Binder |  | Epoxy-based | Urethane | Silicone-based | Silicone-based | Silicone-based | Silicone-based | Silicone-based | Silicone-based |  | Synthetic rubber-based | Epoxy-based | Silicone-based | Acryl resin-based | Acryl resin-based | Electomer synthetic resin  |\n|  Electro conductive filler |  | Silver-based | Silver-based | Silver-based | Silver-based | Silver-based | Silver-based | Silver-based | Silver-based |  | Carbon-based | Silver-based | Silver-based | Silver-based | Silver-based | Nickel-based  |\n|  Features |  | Solventless Surface adhesion-available | Soft type | Heat resistance Flexible type | Excellent adhesion with gold/silver electrodes | Excellent adhesion with gold/silver electrodes (slow-drying type) | Excellent adhesion with gold/silver electrodes | Excellent adhesion with gold/silver electrodes | Excellent adhesion with gold/silver electrodes (Thinner added, slow-drying) (Applied in small amounts) |  | Can be used for conductive hot melting | Low temperature curing, syringe type | Low temperature curing Flexibility Impact strength Syringe type | Quick-drying Cured material | Low resistance | Low halogen content  |\n|  Main usages |  | Crystal units | Crystal units | SMD-type crystal units / Oscillators / SAW filter | SMD-type crystal units / Oscillators / SAW filter | SMD-type crystal units / Oscillators / SAW filter | SMD-type crystal units / Oscillators / SAW filter | SMD-type crystal units / Oscillators / SAW filter | SMD-type crystal units / Oscillators / SAW filter |  | Conductive adhesion to copy machine neutralization rollers Electroconductive grounding | Conduction fixing of electronic parts grounding | Conduction fixing of electronic parts grounding Electrodesignistic wave shielding | Spot bonding Screw conductive locking Circuit repair Electrodesignistic wave shielding | Spot bonding Screw conductive locking Circuit repair Electrodesignistic wave shielding | Ensuring conductivity by film forming / spot bonding Electronic device grounding  |\n|  Appearance |  | Silver | Silver | Light yellow | Silver | Light yellow | Light yellow | Light yellow | Silver |  | Black | Silver | Brown | Silver | Silver | Gray  |\n|  Viscosity | Pa s | 38 | 15 | 22 | 40.0 | 40 | 41 | 50 | 80 |  | 0.6 | 25 | 20 | 2.5 | 1.0 | 3.0  |\n|  Specific gravity |  | 3.20 | 2.73 | 2.30 | - | 3.07 | 3.02 | - | - |  | 0.87 | - | - | 1.90 | 2.20 | 1.5  |\n|  Standard curing conditions |  | 120°C 60 min or 170°C 15 min | 150°C 30 min | 150°C 60 min or 170°C 30 min | 180°C 60 min | 180°C 60 min | 180°C 60 min | 180°C 60 min | 210°C 60 min |  | 80°C 30 min | 80°C 60 min | 80°C 60 min | 25°C 4h or 60°C 1h | 25°C 24h or 60°C 1h | 90°C 60 min  |\n|  Pneumatic and non-pneumatic | Volume resistivity | Ω m | 1.6×10-4 | 2.0×10-4 | 3 to 4×10-1 | 2.5×10-4 | 1.9×10-4 | 2.3×10-4 | 2.8×10-4 | 7.6×10-4 |  | 4.3×10-3 | 0.5×10-1 | 1.1×10-1 | 2 to 3×10-4 | 2.0×10-4  |\n|   |  Pencil scratch hardness |  | 4H | 5B | Softer than 6B | Softer than 6B | Softer than 6B | Softer than 6B | Softer than 6B | - |  | - | Harder than 9H | - | 3H | 3H  |\n|   |  Chip bonding strength (Ceramic chip/Glass) | MPa | - | - | 2.9 | 3.0 | 3.6 | 3.1 | 3.5 | 1.9 (gold-plated-chip-pale)aneutralized |  | - | 19.9 | 2.0 | - | -  |\n|  Remarks) |  |  |  |  |  | 3303F alternative product |  |  | Supported nozzles inew diameter 0.07 mm or more |  | Flexibility |  | Conductive when stretched |  |  | Halogen-free enabled  |\n\n- : Unmeasured\n- The value listed in the property table is an example of a measured value and is not the guarantee level.\n- Before using, confirm the adequacy and safety for the relevant application.",
      "images": [],
      "dimensions": {
        "dpi": 61,
        "height": 714,
        "width": 1009
      },
      "tables": [],
      "hyperlinks": [],
      "header": null,
      "footer": null
    },
    {
      "index": 62,
      "markdown": "3300 Series\n\nProducts Guide\n\n# Anisotropic Conductive Pastes\n\n# Property Table\n\n|  Product name |   | 3373C(CV) | 3373F(CN) | 3373  |\n| --- | --- | --- | --- | --- |\n|  Characteristics | Unit  |   |   |   |\n|  Binder |  | Synthetic rubber-based | Synthetic rubber-based | Epoxy-based  |\n|  Electro conductive filler |  | Gold plated particles | Gold plated particles | Gold plated particles  |\n|  Features |  | For screen printing anisotropic conductive ink | For screen printing anisotropic conductive ink | For screen printing Anisotropic conductive adhesive Subsertion String adhesives  |\n|  Main usages |  | Electrical connection, bonding between electrical circuits | Electrical connection, bonding between electrical circuits | Electrical connection, bonding between electrical circuits  |\n|  Appearance |  | Light yellowish green | Grayish white | Grayish brown to Gray  |\n|  Viscosity | Pa s | 81.0 | 60.0 | 140  |\n|  Specific gravity |  | 1.01 | 1.08 | 1.40  |\n|  Film formation (drying) conditions |  | 100°C 10 to 20 min or 120°C 5 to 10 min | 100°C 10 to 20 min or 120°C 5 to 10 min | -  |\n|  Crimping conditions |  | 140°C×3MPa×10s | 140°C×3MPa×10s | 120°C×1.5MPa×5 to 10 min  |\n|  Convection resistance | Connection resistance | Ω | 12 | 10  |\n|   |  Hardness | - | - | D93  |\n|  Remark(s) |  | Aromatic solvent | Aromatic solvent Halogen-free enabled |   |\n\n* - Unstraped\nThe radical band to the property table is an example of a measured value and is not the guarantee level.\n- Before using, confirm the adequacy and safety for the relevant application.",
      "images": [],
      "dimensions": {
        "dpi": 61,
        "height": 714,
        "width": 1009
      },
      "tables": [],
      "hyperlinks": [],
      "header": null,
      "footer": null
    },
    {
      "index": 63,
      "markdown": "3700 Series\n\nProducts Guide\n\n![img-48.jpeg](img-48.jpeg)\n\n# High Temperature Resistant Inorganic Adhesives\n\n|  Inorganic | Sulfur | Other  |\n| --- | --- | --- |\n|  Water | Water | Water  |\n\nThese are single-component heat resistant adhesives that use ceramics and inorganic polymers as the main components.\n\nThey have a heat resistance of 1000°C and higher, and have excellent adhesion with inorganic substances such as ceramics, glass, and metals.\n\nIn addition to heat-resistant adhesion usages, they can also be used for filling adhesion and coating of sensors and elements, for oxidation-preventing coatings of metals, and as binders for heat-resistant moldings.\n\n# 3713B\n\nThis is a single-component heat-curing type high temperature resistant inorganic adhesive with a heat resistance of up to 1300°C. It has excellent adhesion for inorganic substances such as ceramics, glass, and metals, and can be used for heat resistant fixing of bolts and for oxidation-preventing coating of metals. It has low viscosity and adequate thixotropic properties, so it is ideal as a binder for heat-resistant moldings.\n\n# 3732\n\nThis is a single-component heat-curing type high temperature resistant inorganic adhesive that can cure at room temperature and has a heat resistance of up to 1400°C.\n\nIt has good drying performance due to the alcohol based solvent, it forms a clean cured material with few bubbles, and it has no acidic or alkaline properties, so there is no corrosiveness, which allows it to be used safely.\n\nThe cured material has excellent water resistance and electric insulation, so there is virtually no degradation of insulation property even when there is humidity.\n\nIn addition to heat-resistant adhesion usages, it can also be used for filling adhesion and coating of sensors and elements, for oxidation-preventing coatings of metals, and as a stain preventing coating against carbon and sludge.\n\nProperty Table\n\n|  Product name |   |   | 3713B | 3732  |\n| --- | --- | --- | --- | --- |\n|  Characteristics |   | Unit  |   |   |\n|  Main component |   |  | Alumina | Alumina  |\n|  Heat uses |   |  | Low viscosity\nThixotropic properties\nStrong adhesiveness | Water resistance\nGood electric insulation\nExcellent airtightness  |\n|  Appearance |   |  | White | White  |\n|  Viscosity |   | Pa·s | 8.0 | 11  |\n|  Specific gravity |   |  | 1.9 | 2.6  |\n|  pH |   |  | 12 | -  |\n|  Solid content |   | % | 68.0 | 91.0  |\n|  Standard curing conditions |   |  | 100°C 60 min + 130°C 60 min | 100°C 30 min  |\n|  Physical characteristics | Mohs' hardness |  | 5 to 6 | 1  |\n|   |  Heat-resistant temperature | °C | 1300 | 1400 or higher  |\n|   |  Linear expansion coefficient | 1°C | 8×10⁻⁷ | 11.9×10⁻⁷  |\n|   |  Volume resistivity | Ω·m | 5×10⁵ | 1×10⁻⁶  |\n|  Thermal conductivity |   | W/m·K | 1.3 | 2.55  |\n|  Tensile shear bond strength (Iron) |   | MPa | 4.9 | 2.0  |\n|  Chemical resistance | Water | (25°C) | - | ○  |\n|   |  5% sodium hydroxide | (25°C) | - | △  |\n|   |  5% hydrochloric acid | (25°C) | - | ○  |\n|   |  Toluene | (25°C) | - | ○  |\n|  Remark(s) |   |  |  | It can cure at room temperature\nLow molecular cycle: siloxane\nFree (in house analysis)  |\n\n* - Unmeasured\nThe value listed in the property table is an example of an actual measured value but is not the guarantee level.\n*Before using, confirm the adequacy and safety for the relevant application.",
      "images": [
        {
          "id": "img-48.jpeg",
          "top_left_x": 68,
          "top_left_y": 61,
          "bottom_right_x": 159,
          "bottom_right_y": 232,
          "image_base64": null,
          "image_annotation": null
        }
      ],
      "dimensions": {
        "dpi": 61,
        "height": 714,
        "width": 1009
      },
      "tables": [],
      "hyperlinks": [],
      "header": null,
      "footer": null
    },
    {
      "index": 64,
      "markdown": "3900 Series\n\nProducts Guide\n\n![img-49.jpeg](img-49.jpeg)\n\n# Structural Adhesives\n\n## High Peel Strength two-component Rapid Curing Elastic Adhesives\n\n## Highly Resistant two-component Rapid Curing Elastic Adhesives\n\nSubmitter\nRader\nSubsequent\nAssociations\n\nThe 3920 Series adhesives have a good balance of shear bond strength and peel bond strength, containing acrylate as the main component.\n\nThey have excellent adhesion for a wide range of materials including various metals and plastics, and can be used as structural adhesives.\n\n3955 Series forms a rubber-like elastic cured material, and it is an adhesive with excellent durability and conformability to impact.\n\n## 3921, 3926\n\nThis is a two-component structural adhesive that uses acrylate as the main component.\n\nIt is a contact-curing type, so it does not need to be completely mixed.\n\nIt has a short set time, so handling is possible after 5 minutes, and it reaches practical strength after about 15 minutes.\n\nIt has both a high shear bond strength and high peel strength making it ideal for adhesion of structures.\n\nIt can be used for various fields such as electrical parts automotive equipment, and construction materials.\n\n## 3923, 3928\n\nThis is a two-component structural adhesive that uses acrylate as the main component.\n\nIt is a contact-curing type, so it does not need to be completely mixed.\n\nIt has a short set time, so handling is possible after 10 minutes, and it reaches practical strength after about 30 minutes.\n\nIt has both a high shear bond strength and high peel strength, making it ideal for adhesion of structures.\n\nIt can be used for various fields such as electrical parts automotive equipment, and construction materials.\n\nIt has excellent heat resistance, so the bonding strength does not degrade even when left at $120^{\\circ}\\mathrm{C}$ for 30 days.\n\n## 3953\n\nThis is a two-component elastomeric adhesive that uses acrylate as the main component.\n\nIt cures by mixing Agent A and Agent B at a 1:1 ratio.\n\nIt has a short set time, so handling is possible after 10 minutes, and it reaches practical strength after about 3 hours.\n\nAfter curing, it forms an elastomeric rubber-like cured material with excellent heat resistance and moisture resistance, making it ideal for bonding parts that require durability, stress relaxation property, vibration absorption, and conformability.\n\nIt can be used for bonding and fixing various electrical parts, sensors, and motors for automobiles and other machines.\n\n3955 is a general type.\n\n## Property Table\n\n|  Product name |   | 3921 | 3926 | 3923 | 3928  |\n| --- | --- | --- | --- | --- | --- |\n|  Characteristics | Mod  |   |   |   |   |\n|  Features |  | Contact-curing type\nHigh shear bond strength / High peel strength adhesive\nExcellent adhesiveness for a wide range of materials |   | Contact-curing type\nHigh shear bond strength / High peel strength adhesive\nExcellent adhesiveness for a wide range of materials\nExcellent heat resistance  |   |\n|  Main component |  | Acrylate | Acrylate | Acrylate | Acrylate  |\n|  Appearance |  | Red | Blue | Translucent | Green  |\n|  Viscosity | Pa·s | 5.1 | 5.1 | 3.0 | 3.0  |\n|  Specific gravity |  | 1.06 | 1.10 | 1.0 | 1.0  |\n|  Compounding ratio (Mass ratio) |  | 100:100\n(Usage method is contact curing) |   | 100:100\n(Usage method is contact curing)  |   |\n|  Set time | min | Within 5 |   | 12  |   |\n|  Standard curing conditions |  | 25°C×24 hours\n(Practical strength after about 1 hour) |   | 25°C×24 hours\n(Practical strength after about 30 min)  |   |\n|  Tensile shear bond strength | Iron | MPa | 22.1 | 20.0  |   |\n|   |  Aluminum | MPa | 16.9 | 14.3  |   |\n|   |  Stainless steel | MPa | 21.6 | 20.0  |   |\n|   |  Polycarbonate | MPa | - | -  |   |\n|   |  ABS | MPa | 4.0 | 1.4  |   |\n|   |  Acryl | MPa | 3.0 | 5.0  |   |\n|  Feed strength | Nylon | MPa | 1.9 | 2.9  |   |\n|   |  Iron | MN/m | 3.5 | 2.7  |   |\n|   |  Aluminum | MN/m | - | -  |   |\n|  Remark(s) |  |  |  |   |   |\n\n* - Unmeasured\nThe value listed in the property table is an example of a measured value and is not the guarantee level.\n* Practical strength = 50% of the strength when curing at 25°C±24% is considered 100%.\n* Before curing confirm the adequacy and safety for the relevant application.",
      "images": [
        {
          "id": "img-49.jpeg",
          "top_left_x": 74,
          "top_left_y": 63,
          "bottom_right_x": 142,
          "bottom_right_y": 226,
          "image_base64": null,
          "image_annotation": null
        }
      ],
      "dimensions": {
        "dpi": 61,
        "height": 714,
        "width": 1009
      },
      "tables": [],
      "hyperlinks": [],
      "header": null,
      "footer": null
    },
    {
      "index": 65,
      "markdown": "3900 Series\n\nProducts Guide\n\nStructural Adhesives, High Peel Strength two-component Rapid Curing Elastic Adhesives and Highly Resistant two-component Rapid Curing Elastic Adhesives\nProperty Table\n\n|  Product name |   | 2012 | 2013  |   |   |\n| --- | --- | --- | --- | --- | --- |\n|  Characteristics | Unit  |   |   |   |   |\n|  Features |  | Rubber-like elastic cured materialHigh strengthHigh elasticity type |   | Rubber-like elastic cured materialExcellent heat resistanceExcellent moisture resistance  |   |\n|  Main component |  | Epoxy resin | Silyl-containing special polymer | Acrylate | Acrylate  |\n|  Appearance |  | Black | White | Light blue transparent | Light yellow transparent  |\n|  Viscosity | Pa·s | 2.5 | 30 | 2.4 | 2.4  |\n|  Specific gravity |  | 1.11 | 0.99 | 1.04 | 1.04  |\n|  Compounding ratio (Mass ratio) |  | 1:1 |   | 100:100  |   |\n|  Set time | min | 15 |   | 5 to 15  |   |\n|  Standard curing conditions |  | 23°C/7days (50%RH) |   | 25°C>24h (Practical strength after 3 hours)  |   |\n|  Measurement of surface area | Hardness |  | A87 | A65  |   |\n|   |  Elongation rate | % | 370 | 130  |   |\n|   |  Tensile strength | MPa | 10 | 5.2  |   |\n|   |  Iron | MPa | 10.3 | 6.6  |   |\n|  Measurement of surface area | Aluminum | MPa | 9.6 | 5.6  |   |\n|   |  PBT | MPa | 7.2 | 2.4  |   |\n|   |  PPS | MPa | - | 2.2  |   |\n|   |  ABS | MPa | - | -  |   |\n|   |  Acryl | MPa | 4.2 | -  |   |\n|   |  Nylon | MPa | 8.2 | 2.9  |   |\n|  Heat adhesion strength | Iron | N/m | - | -  |   |\n|   |  Aluminum | N/m | - | -  |   |\n|  Remark(s) |  |  |  |   |   |\n\n- Unmeasured\n- The value listed in the property table is an example of a measured value and is not the guarantee level\n- Before using, confirm the adequacy and safety for the relevant application.",
      "images": [],
      "dimensions": {
        "dpi": 61,
        "height": 714,
        "width": 1009
      },
      "tables": [],
      "hyperlinks": [],
      "header": null,
      "footer": null
    },
    {
      "index": 66,
      "markdown": "1800 / 1900 Series\n\nProducts Guide\n\n![img-50.jpeg](img-50.jpeg)\n\n![img-51.jpeg](img-51.jpeg)\n\n# Rust Preventive Lubricants / Molybdenum Anti-Seizing Lubricants\n\n## 1801 B, 1802 B\n\n### Penetrating lubrication/rust preventive agent (aerosol)\n\nThis is a general rust-preventing lubrication spray with excellent penetrability.\n\nBy simply spraying, it penetrates to necessary locations providing rust prevention and lubricity.\n\nIt also penetrates through rust and dirt, making it easy to remove rust, and it is helpful when loosening bonded screws.\n\nThere is also a can type available.\n\n## 1804\n\n### Chemical penetrating lubrication/rust preventive agent for metal (plastic) (aerosol)\n\nThis is an odorless general rust-preventing lubrication spray with excellent penetrability.\n\nBy simply spraying, it penetrates to necessary locations providing rust prevention and lubricity.\n\nIt also penetrates through rust and dirt, making it easy to remove rust, and it is helpful when loosening bonded screws.\n\nThere is virtually no influence on rubber and plastic, so it can be used for a wide range of materials.\n\n## 1805\n\n### Grease-like anti rust lubricant/lubricant (aerosol)\n\nThis is a grease type general rust-preventing lubrication spray.\n\nBy spraying, it forms a grease type soft film that strongly adheres to metallic surfaces. It has excellent weather resistance and water resistance, resulting in long-term rust prevention, so it can be used as rust prevention for outdoor parts.\n\nIt has high oil film strength, excellent lasting effect on sliding surfaces, and highly durable lubricity.\n\n## 1807\n\n### Penetrating lubrication/rust preventive agent\n\nThis is a high-quality rust-preventing lubrication spray with excellent penetrability and good load-resistant lubricating capability.\n\nBy simply spraying, it penetrates to necessary locations providing rust prevention and lubricity.\n\nIt also penetrates through rust and dirt, making it easy to remove rust, and it is helpful when loosening bonded screws.\n\nIt contains organic molybdenum with high lubrication, so it can fill in the fine gaps of sliding portions, and it has excellent lubricity.\n\n## 1807B\n\n### Dust prevention anti-rust lubricant - Rust Preventive - Lubricant (Aerosol)\n\nThis is a penetrative rust-preventing lubricant with improved lubricity, penetrability and rust prevention.\n\nWhen sprayed to bonded screws, it penetrates throughout the bonded portion because of its high penetrability, making the screws to be loosened with a little force.\n\nAerosol type adapting a folding long nozzle enables pinpoint spray aiming at a designated area with little scattering.\n\nFoams of the lubricant sprayed by means of carbon dioxide attaches to the object with reduced drip and it can be used without waste.\n\n## 1810C\n\n### Dry fluorine powder lubricant (Aerosol)\n\nThis is an odorless dry powder lubrication spray.\n\nIt uses fluorine powder as the main component, so there is no stickiness after spraying.\n\nThere is no influence on plastic, so it can be used for a wide range of materials including metals and wood.\n\nIt has excellent lubricity for a wide temperature range from high temperatures to low temperatures.\n\n## 1815D\n\n### Excellent water resistance - Rust Preventive - Lubricating grease (Aerosol)\n\nThis is a grease type rust-preventing lubrication spray with rust prevention and heavy load-resistant lubricating capability.\n\nIt has excellent extreme pressure property and very good lubricity even under heavy loads. It also has good rust prevention and excellent durability for long-term corrosion prevention, and it has good water resistance so that good lubricity can be maintained even when water enters.\n\nIt can be used in severe environments such as outdoor facilities, and can be used as rust-preventing lubrication for construction machines.\n\n## 1816\n\n### Flush air (Aerosol)\n\nThis is a rust-preventing lubrication spray (blue) for chains.\n\nIt has excellent penetrability, lubricity, and rust prevention for chain pins and bushes, and it prevents elongation and abrasion.\n\nIt has proper viscosity for a lasting effect on chains during highspeed rotation, and there is less dust attachment because it has low stickiness. The formed film is flexible even at low temperatures so that performance can be maintained.\n\nIt can also be used on metal chains and sealing chains in products such as motorcycles, forklifts, agricultural equipment and bicycles.\n\n## 1821 B\n\n### Lubricant for food machinery Oil type (Aerosol)\n\nIt is a highly safe lubricating spray that uses only raw materials prescribed in the list of the US Food and Drug Administration and has obtained NSF H1 standard 3H standard registered.\n\nIt can be used for lubrication of parts contacting food such as food machinery and agricultural machines, sliding parts.\n\nSimply by spraying, it permeates into the required part and demonstrates lubricity. It also has an effect on the loosening of the fastened screws.\n\n## 1809 B\n\n### Rubber like anti-rust lubricant - Lubricant (Aerosol)\n\nThis is a odourless grease type rust-preventing lubricant with excellent load-resistant lubricating capability. It forms a soft film when applied.\n\nIt contains organic molybdenum with high lubrication, so it can fill in the fine gaps of sliding portions, and it has excellent lubricity with high load resistance.\n\nIt also has a good lasting effect on sliding surfaces due to its high oil film strength, so it has durability for long-term usage.\n\n## 1815D\n\n### Excellent water resistance - Rust Preventive - Lubricating grease (Aerosol)\n\nThis is a grease type rust-preventing lubrication spray with rust prevention and heavy load-resistant lubricating capability.\n\nIt has excellent extreme pressure property and very good lubricity even under heavy loads. It also has good rust prevention and excellent durability for long-term corrosion prevention, and it has good water resistance so that good lubricity can be maintained even when water enters.\n\nIt can be used in severe environments such as outdoor facilities, and can be used as rust-preventing lubrication for construction machines.\n\n## 1816 B\n\n### Molybdenum Lubricant: Multiple Loosen (Aerosol)\n\nThis is a multi-purpose rust-preventing lubrication spray (yellow).\n\nIt has excellent penetrability, lubricity, and rust prevention for chain pins and bushes, and it prevents elongation and abrasion in addition to preventing rust for chains.\n\nIt has proper viscosity for a lasting effect on chains during high-speed rotation, and there is less dust attachment because it has low stickiness. The formed film is flexible even at low temperatures so that performance can be maintained.\n\nIt can also be used on metal chains and sealing chains in products such as automobiles, motorcycles, forklifts, agricultural equipment and industrial machinery.\n\n## 1821\n\n### Rubber Lubricant (Aerosol)\n\nThis is a lubricant that uses low viscosity silicone oil as its main component. It has great flowability, permeability, lubricativity, and weather resistance. It has no negative effect on rubbers or plastics.\n\nIt can be used to lubricate rubber parts or plastic parts, to prevent squeaking of run channels of vehicle doors, to lubricate weather strips, and to prevent freezing.",
      "images": [
        {
          "id": "img-50.jpeg",
          "top_left_x": 50,
          "top_left_y": 77,
          "bottom_right_x": 115,
          "bottom_right_y": 197,
          "image_base64": null,
          "image_annotation": null
        },
        {
          "id": "img-51.jpeg",
          "top_left_x": 117,
          "top_left_y": 143,
          "bottom_right_x": 162,
          "bottom_right_y": 274,
          "image_base64": null,
          "image_annotation": null
        }
      ],
      "dimensions": {
        "dpi": 61,
        "height": 714,
        "width": 1009
      },
      "tables": [],
      "hyperlinks": [],
      "header": null,
      "footer": null
    },
    {
      "index": 67,
      "markdown": "1800 / 1900 Series\n\nProducts Guide\n\n# 1855, 1856\n\n## Volume grease (Tube/Aerosol)\n\nThis is a silicone grease-based rust-preventing lubricant that is mainly used for automobile maintenance.\n\nIt has a wide operating temperature range, and has excellent thermal oxidative stability, water resistance, and brake oil resistance. It can be used for brakes, suspension, transmissions, and various other parts because there is no negative influence on rubber or plastics.\n\nThere is a tube type and a spray type available.\n\n## 1860, 1860 B\n\n## Heat-dry mass intake grease (Tube/Aerosol)\n\nThis is a silicone grease-based, rust-preventing lubrication spray for vehicle brakes.\n\nIt has excellent high temperature lubricity because it contains a solid lubricant with a heat resistance of 900°C. Flowing is suppressed at high temperatures since the dropping point is above 280°C.\n\nIt has high adhesion to metal parts because it is highly sticky, and it can reduce resonant sound. It also has excellent lubricity for preventing abrasion at metal sliding portions. There is no negative influence on rubber or plastic.\n\n1860 is a tube type, and 1860B is an aerosol type.\n\n## 1862\n\n## Rust-preventing lubricant for screws (Aerosol)\n\nThis is an anti-rust lubricant for screws. In addition to rust resistance, it can reduce screening stiffness by providing appropriate lubrication, thereby also providing axial stability.\n\n## 1901, 1910\n\n## Molybdenum disulfide based anti-squeal agent (Aerosol)\n\nThis is an automobile brake squealing prevention agent that contains molybdenum disulfide.\n\n1910F forms a dry molybdenum film in a short time and can prevent squealing caused by curing of the lining surface. It is especially suited to drum brakes in large vehicles.\n\n1910G is a grease-like lubricant that is effective in preventing brake squeal in small vehicles.\n\n## 1920\n\n## Aerosol-type lubricant contains molybdenum disulfide (can)\n\nThis is a grease-type lubricant for gas valves and cocks that contains molybdenum disulfide mixed with a stable base oil for city gas and LP gas.\n\nIt has excellent wear resistance and sealability to prevent chattering at high temperatures.\n\nThere is no negative influence on rubber or plastic.\n\nIt is an aerosol type for lubrication and sealing of city gas and LP gas valves and cocks.\n\n# 1910F, 1910G\n\n## Molybdenum disulfide break anti-squeal agent (Aerosol)\n\nThis is an automobile brake squealing prevention agent that contains molybdenum disulfide.\n\n1910F forms a dry molybdenum film in a short time and can prevent squealing caused by curing of the lining surface. It is especially suited to drum brakes in large vehicles.\n\n1910G is a grease-like lubricant that is effective in preventing brake squeal in small vehicles.\n\n## 1925\n\n## Rubber grease containing molybdenum disulfide (Aerosol)\n\nIt is a high-performance lubricating grease that contains molybdenum disulfide.\n\nThe grease is specially designed for assembly of parts such as automobile brake master cylinders and clutch master cylinders. It also provides rust-prevention and lubrication on various metals. It does not damage rubber and plastic parts.\n\n# Antirust Lubricants/Molybdenum Anti-Seizing Lubricants\n\n## Property Table\n\n|  Product name |   | 1801B | 1802B | 1804 | 1805 | 1807 | 1807B | 1809B | 1816C  |\n| --- | --- | --- | --- | --- | --- | --- | --- | --- | --- |\n|  Characteristics | Unit | Penetrating lubrication\nWater repellency and rust prevention\nLoosening of screw\nRust removal | Penetrating lubrication\nWater repellency and rust prevention\nLoosening of screw\nRust removal | Penetrating lubrication\nWater repellency and rust prevention\nLoosening of screw\nRust removal | Rust-preventing lubrication\nLong-term corrosion prevention | Sliding portion lubrication\nPenetrating lubrication\nWater repellency and rust prevention\nLoosening of screw | Sliding portion lubrication\nWater repellency and rust prevention\nLoosening of screw | Sliding portion lubrication\nWater repellency and rust prevention\nGalling prevention | Sliding portion dry lubrication  |\n|  Features |  | Excellent penetrability | For equipment\nExcellent penetrability | Odorless\nNo damage to plastics | Grease\nhigh oil film strength\nExcellent adhesion\nExcellent water resistance\nNo damage to plastics | Contains organisms-labdenum\nExcellent load resistance\nNo damage to plastics | High lubricity\nHigh penetrability\nHigh rust prevention\nNo damage to plastics | Contains organisms-labdenum\nExcellent load resistance and resistance to galling\nLow friction | Dry powder lubrication\nNo stickiness because fluorine powder is main component  |\n|  Product form |  | Aerosol | Aerosol | Aerosol | Aerosol | Aerosol | Aerosol | Canned paste | Aerosol  |\n|  Appearance |  | Brown | Brown | Brown | Rust | Light brown transparent | Light yellow | Brown | White  |\n|  Viscosity | mPa·s | 3.8 | 3.8 | 5.0 | 400 | 2.7 | 10.0 | 880 | -  |\n|  Specific gravity |  | 0.80 | 0.80 | 0.80 | 0.85 | 0.80 | 0.82 | 0.92 | 1.40  |\n|  Solid content | % | 33 | 33 | 28 | 70 | 22 | - | 97 | 100  |\n|  Rust prevention capability |  | ○ | ○ | ○ | ○ | ○ | ○ | △ | ×  |\n|  Lubricity |  | ○ | ○ | ○ | ○ | ○ | ○ | ○ | ○  |\n|  High-speed resistance and load resistance |  | ○ | ○ | △ | ○ | ○ | ○ | △ | ○  |\n|  Penetrability |  | ○ | ○ | ○ | × | ○ | ○ | × | ×  |\n|  Heat resistance |  | △ | △ | △ | ○ | ○ | ○ | ○ | ○  |\n|  Polycarbonate |  | ○ | ○ | ○ | ○ | ○ | ○ | ○ | -  |\n|  ABS |  | ○ | ○ | ○ | ○ | ○ | ○ | ○ | -  |\n|  Polystyrene |  | △ | △ | ○ | ○ | ○ | ○ | × | -  |\n|  Hard PVC |  | △ | △ | ○ | ○ | ○ | ○ | × | -  |\n|  Overall evaluation |  | △ | △ | ○ | ○ | ○ | ○ | △ | ○  |\n|  Remark(s) |  |  |  |  |  |  |  |  |   |\n\n* : Unmeasured\n† The value listed in the property table is an example of a measured value and is not the guarantee level.\n‡ Before using, confirm the adequacy and safety for the relevant application.",
      "images": [],
      "dimensions": {
        "dpi": 61,
        "height": 714,
        "width": 1009
      },
      "tables": [],
      "hyperlinks": [],
      "header": null,
      "footer": null
    },
    {
      "index": 68,
      "markdown": "1800 / 1900 Series\n\nProducts Guide\n\n# Antirust Lubricants/Molybdenum Anti-Seizing Lubricants\n\nProperty Table\n\n|  Product name |   | 1815D | 1816 | 1816B | 1821B | 1851 | 1855 | 1856 | 1869 |  | 1860B | 1863 | 1901 | 1910 | 1910F | 1910G | 1928 | 1925 | 1927E | 1927F  |\n| --- | --- | --- | --- | --- | --- | --- | --- | --- | --- | --- | --- | --- | --- | --- | --- | --- | --- | --- | --- | --- |\n|  Characteristics | Unit  |   |   |   |   |   |   |   |   |   |   |   |   |   |   |   |   |   |   |   |\n|  Applications |  | Rust-preventing lubrication in areas near the ocean and for outdoor facilities\nHeavy load environment rust preventing lubrication | For metal chains\nRust-preventing lubrication | Rust-preventing lubrication for metal chains, rotating parts, and sliding portions | Rust-preventing lubrication for food machinery\nLocomming or screw | Preventing vehicle-door squeaking\nWeather drips\nRubber lubrication, freeze prevention\nRubber part lubrication | Vehicle parts\nRust-preventing lubrication for brakes, suspension, transmissions, etc. | Vehicle parts\nRust-preventing lubrication for metal contact portions / Preventing resistance and squealing |  | Brake groove\nBrake Lubrication for metal contact portions / Preventing resistance and squealing | For screws\nRust-preventing lubrication / Axial force stabilization | Gallins and seizure prevention of mechanical parts\nEmission and chattering prevention | Gallins and seizure prevention of mechanical parts\nAbrasion and chattering prevention | Brake noise prevention | Brake noise prevention\nSliding portions around brakes | Gallins prevention\nLubrication | Rubber grease\nMaintenance and rust- preventing lubrication for brake parts and rubber parts | Engine oil additives | Engine oil additives for hybrid vehicles and fuel-efficient vehicles |   |\n|  Features |  | Grease\nExcellent water resistance\nStrong rust prevention\nHigh lubrication\nHeavy load resistance | For chains\nExcellent penetrability for pins and bushes\nLow stickiness\nGood lasting effect for chains\nExcellent low temperature performance\nSealing chains supported | Can be used for food machinery\nNSP standard 94.91 negotiated | Low viscosity\nExcellent heat resistance, freeze resistance, and weather resistance due to silicone oil\nNo damage to rubber, plastic, or paint | Silicone grease heat resistance, Excellent freeze resistance\nExcellent brakes oil resistance and water resistance\nNo damage to rubber, plastic, or paint | Aerosol version of 1855 | Low flow at high temperatures due to a high dropping point of above 280°C\nExcellent high temperature lubricating capability\nNo damage to rubber, plastic, or paint |  | Low flow at high temperatures due to a high dropping point of above 280°C\nExcellent high temperature lubricating capability\nNo damage to rubber, plastic, or paint | Lubricating capability for screws\nAxial force stabilization | Contains molybdenum disulfide\nHigh lubricity\nHeavy load resistance\nHigh heat resistance, can be used at 400°C (for galling prevention, 800°C) | 1901 aerosol | Dry spray type\nContains molybdenum disulfide\nDry molybdenum film forms in a short time | Spray grease type\nContains molybdenum disulfide\nGrease-like lubricant\nHeat resistance 250°C\nMixing consistency\nEquivalent to 853 | Contains molybdenum disulfide\nExcellent gas resistance | Contains molybdenum disulfide\nExcellent lubricating capability\nNo damage to rubber or plastic | 4-cycle engine Car dedicated oil additives | Oil additives for hybrid vehicles and fuel-efficient vehicles |   |\n|  Product form |  | Aerosol | Aerosol | Aerosol | Aerosol | Aerosol | Tube | Aerosol | Tube |  | Aerosol | Aerosol | Canned paste | Aerosol | Aerosol | Aerosol | Canned paste | Aerosol | Can | Can  |\n|  Appearance |  | Light brown | Blue | Brown | Light yellow | Colorless | Beige | Beige | White |  | White | Brown transparent | Black | Black | Gray-black | Gray-black | Black | Dark gray | Light brown | Brown  |\n|  Viscosity | mPa.s | Paste | 80 | 80 | 80 | 1000 | Paste | Paste | Paste |  | Paste | 185 | Paste | 25 | - | - | - | 1.1 | - | -  |\n|  Specific gravity |  | - | 0.81 | 0.81 | 0.92 | 0.97 | 0.97 | 0.97 | - |  | - | 0.82 | 1.40 | 1.60 | 0.8 | 0.9 | 0.90 | 0.91 | 0.93 | 0.95  |\n|  Solid content | % | - | 70 | 70 | 95 | 100 | - | 100 | 99.7 |  | 99.7 | - | 96.5 | - | 10 | 65 | 99.0 | 31.0 | - | -  |\n|  Rust prevention capability |  | ○ | ○ | ○ | × | △ | △ | △ | ○ |  | ○ | ○ | ○ | ○ | - | - | - | - | - | -  |\n|  Lubricity |  | ○ | ○ | ○ | ○ | △ | △ | △ | ○ |  | ○ | ○ | ○ | ○ | ○ | ○ | ○ | ○ | - | -  |\n|  High speed resistance and load resistance |  | ○ | ○ | ○ | ○ | × | × | × | - |  | - | - | ○ | ○ | ○ | ○ | ○ | ○ | - | -  |\n|  Penetrability |  | × | ○ | ○ | ○ | × | × | × | - |  | - | - | × | × | × | × | × | × | - | -  |\n|  Heat resistance |  | ○ | - | - | - | ○ | ○ | ○ | ○ |  | - | - | ○ | ○ | ○ | ○ | ○ | ○ | - | -  |\n|  Polycarbonate |  | ○ | - | - | × | ○ | ○ | ○ | - |  | - | - | - | - | - | - | ○ |  | - | -  |\n|  ABS |  | ○ | - | - | ○ | ○ | ○ | ○ | - |  | - | - | - | - | - | - | △ | - | - | -  |\n|  Polystyrene |  | ○ | - | - | △ | ○ | △ | △ | - |  | - | - | - | - | - | - | ○ |  | - | -  |\n|  Hard PVC |  | - | - | - | ○ | ○ | - | - | - |  | - | - | - | - | - | - | ○ | - | - | -  |\n|  Overall evaluation |  | ○ | × | × | ○ | ○ | ○ | ○ | ○ |  | ○ | × | × | × | - | - | ○ | ○ | - | -  |\n|  Remark(s) |  |  |  |  |  |  |  |  |  |  |  |  |  |  |  |  |  |  |  |   |\n\n* - Unmeasured\n* This value listed in the property table is an example of a transomtation and is not the guarantee level\n* Before using, confirm the adequacy and safety for the relevant application.",
      "images": [],
      "dimensions": {
        "dpi": 61,
        "height": 714,
        "width": 1009
      },
      "tables": [],
      "hyperlinks": [],
      "header": null,
      "footer": null
    },
    {
      "index": 69,
