Repository: vineetpadia/glueguy

# Glueguy Lab

Spreadsheet-style adhesive selector plus a larger McMaster-derived engineering reference library.

## Run locally

```bash
python3 -m http.server 4317 --bind 0.0.0.0
```

Open `http://127.0.0.1:4317/` on the host, or from another machine on the same LAN/VPN open `http://<host-ip>:4317/`.

## Catalog pipeline

1. Crawl McMaster glue families into raw JSON.

```bash
python scripts/mcmaster_glue_pipeline.py --max-pages 220 --output data/mcmaster-glues.json
```

2. Enrich the representative McMaster part page for each family into a reusable detail cache.

```bash
python scripts/enrich_mcmaster_product_details.py
```

File: data/tds-cache/threebond-1521.mistral.json (part 10 of 11)
{
      "markdown": "2500 Series\n\nProducts Guide\n\n![img-52.jpeg](img-52.jpeg)\n\n# Electrical Contact Point Protectors\n\nInformation\n\nReview\n\nThese are electrical contact point protectors that are oil or grease agents for rust prevention, lubrication, and protection at electric contacts.\n\nBy applying these, it is possible to reduce contact resistance due to their lubricity, which can prevent noise and abrasion from sliding, and prevent sulfuration and oxidation corrosion by their barrier properties. They also have a cleaning effect that can soften and remove adsorbates and wear debris attached to contact surfaces, and prevent surface leakage current.\n\nThey can be used at contact points such as connectors, sockets, slide switches, toggle switches, and DIP switches.\n\n# 2501 L, 2501 S\n\nThis is a general use grade with excellent lubricity.\n\nAn oil type and an aerosol type are also available.\n\n# 2585 G\n\nIt has a great anti-plastic property.\n\nIt is for lubrication of plastic parts such as ABS and polycarbonates.\n\nThis is a grease-type product.\n\nProperty Table\n\n|  Product name |   |   | 2501L | 2501S | 2585G | 2585G  |\n| --- | --- | --- | --- | --- | --- | --- |\n|  Characteristics |   | Skin  |   |   |   |   |\n|  Appearance |   |  | Colorless | Colorless | White | White  |\n|  Viscosity |   | Pa s | 0.45 | 0.55 | - | -  |\n|  Consistency |   |  | - | - | 311 | 325  |\n|  Specific gravity |   |  | 1.00 | 1.00 | 0.83 | 0.86  |\n|  Solid content |   | % | 99 or higher | 99 or higher | - | 99 or higher  |\n|  Features |  | Lubricity Oil type | Aerosol version of 2501L | Rust-preventing lubricant for electric contact | Lubrication of plastic parts  |   |\n|   |   |   |   |   |  Grease type  |   |\n|  Application | Slide switch | Light load (0 to 30g) |  | × | × | ×  |\n|   |   |  Medium load (30 to 50g) |  | △ | △ | ×  |\n|   |   |  Heavy load (50g or higher) |  | × | × | ×  |\n|   |   |  IC socket |  | ○ | ○ | ×  |\n|   |  Connector |   |  | ○ | ○ | ×  |\n|   |  DIP switch |   |  | ○ | ○ | ×  |\n|   |  Toggle switch |   |  | ○ | ○ | ×  |\n|   |  Rotary switch |   |  | × | × | ×  |\n|   |  Power switch |   |  | △ | △ | ×  |\n|   |  Tuner |   |  | × | × | ×  |\n|   |  Volume |   |  | × | × | ×  |\n|   |  Terminal |   |  | ○ | ○ | ×  |\n|  Mechanical lubrication |   |  | ○ | ○ | ○  |   |\n|  Plastic compatibility | Oil film strength |   | Pa | 687 | 687 | 932  |\n|   |  Coefficient of friction |   |  | 0.15 | 0.15 | 0.10  |\n|   |  Dropping points |   | °C | - | - | 198  |\n|   |  Copperplate corrosive |   |  | ○ | ○ | ○  |\n|   |  Feel |   |  | ○ | ○ | ○  |\n|   |  Freeze resistance |   |  | ○ | ○ | △  |\n|   |  Fluidity resistance |   |  | △ | △ | ○  |\n|   |  Polystyrene |   |  | × | × | ○  |\n|   |  Polycarbonate |   |  | × | × | ○  |\n|   |  Acryl |   |  | × | × | ○  |\n|  ABS |   |  | - | - | ○  |   |\n|  Overall evaluation |   |  | × | × | ○ | ○  |\n|  Operating temperature range (Est.) |   | °C | 0 to 80 | 0 to 80 | - | -30 to 100  |\n|  Remark(s) |   |  |  |  |  |   |\n\n- Unrespected\n- The value listed in the property table is an example of a measured value and is not the guarantee level.\n- Before using, confirm the adequacy and safety for the relevant application.",
      "images": [
        {
          "id": "img-52.jpeg",
          "top_left_x": 73,
          "top_left_y": 70,
          "bottom_right_x": 134,
          "bottom_right_y": 247,
          "image_base64": null,
          "image_annotation": null
        }
      ],
      "dimensions": {
        "dpi": 61,
        "height": 714,
        "width": 1009
      },
      "tables": [],
      "hyperlinks": [],
      "header": null,
      "footer": null
    },
    {
      "index": 70,
      "markdown": "2700 Series\n\nProducts Guide\n\n![img-53.jpeg](img-53.jpeg)\n\n# Industrial Parts Cleaners\n\n|  Specialist | Technician | Other Technician | Non-Technician  |\n| --- | --- | --- | --- |\n\nThis is a series of cleaning agents for industrial use.\n\nThere is an aerosol type that is easy to use degreaser for mechanical parts.\n\nThere is also a cleaning agent for industrial use that can remove oil stains, etc., from factory floors.\n\n# 2706\n\nThis is a degreasing cleaning agent for machine parts.\n\nBecause it is a slow-drying type, it can reduce problems such as drying before removing dirt and oils.\n\n# 2720C\n\nThis is a temporary lubricant to mount rubber or plastics.\n\nWhen it is diluted with 20 parts water and applied with a brush or sprayed on rubber or plastic parts, the parts can be mounted easily with lubrication.\n\nIt can be used for window frame weather strips for vehicles, rubber grommets, tire fitting, etc.\n\n# 2777E\n\nThis is a water soluble type alkaline floor cleaning agent for industrial use.\n\nIt can easily remove oil stains from factory floors, etc.\n\nIt can be used as an undiluted solution or diluted up to 5 times depending on the dirtiness.\n\n# 2706J\n\nThis is a degrasing cleaning agent for machine parts.\n\nBecause it is a slow-drying type, it can reduce problems such as drying before removing dirt and oils.\n\n# 2771D\n\nThis is a water soluble type neutral floor cleaning agent for industrial use.\n\nIt can easily remove oil stains from factory floors, etc.\n\nIt can be used as an undiluted solution or diluted up to 5 times depending on the dirtiness.\n\n# Property Table\n\n|  Product name |   | 2702 | 2704 | 2706C | 2706E | 2706J | 2720Z | 2750 | 2751C  |\n| --- | --- | --- | --- | --- | --- | --- | --- | --- | --- |\n|  Characteristics | Unit  |   |   |   |   |   |   |   |   |\n|  Applications |  | Mechanical part cleaning | Mechanical part cleaning | Mechanical part cleaning | Mechanical part cleaning | Mechanical part cleaning | Lubrication when attaching rubber and plastic parts | Mechanical part cleaning | Concrete floor cleaning  |\n|  Features |  | Non-hazardous material under the Fire Service Act | Quick-drying Ordinance on Prevention of Organic Solvent Poisoning not applicable | Quick-drying Ordinance on Prevention of Organic Solvent Poisoning not applicable | Quick-drying Ordinance on Prevention of Organic Solvent Poisoning not applicable | Quick-drying Ordinance on Prevention of Organic Solvent Poisoning not applicable | Attach rubber parts smoothly, separate/organic valve not applicable, used in 20 times dilution | Water-based parts cleaner Low-formability type so it is good for spray cleaning | Environmentally friendly product Undiluted solution or diluted up to 5 times  |\n|  Main component |  | Alcohol-based solvent | Hydrocarbon-based solvent | Hydrocarbon-based solvent | Hydrocarbon-based solvent | Hydrocarbon-based solvent | Water-soluble acrylic | Non-ionic surfactant | Non-ionic surfactant  |\n|  Appearance |  | Colorless transparent | Colorless transparent | Colorless | Colorless | Colorless | Colorless transparent | Light yellow transparent | Yellow transparent  |\n|  Specific gravity |  | 0.9 | 0.67 | 0.67 | 0.67 | 0.68 | 1.03 | 1.10 | 1.02  |\n|  Solid content | % | - | 0.0 | 0.0 | 0.0 | 0.0 | 6.0 | 7.0 | 12.7  |\n|  Polypropylene |  | - | ☐ | ☐ | ☐ | - | ☐ | - | ☐  |\n|  Nylon |  | - | ☐ | ☐ | ☐ | - | ☐ | - | -  |\n|  Polyethylene |  | - | ☐ | ☐ | ☐ | - | ☐ | - | ☐  |\n|  Phenol |  | - | ☐ | ☐ | ☐ | - | - | - | -  |\n|  ABS |  | - | ☐ | ☐ | ☐ | - | ☐ | - | ☐  |\n|  PPO* |  | - | ☐ | ☐ | ☐ | - | ☐ | - | -  |\n|  Iron |  | - | ☐ | ☐ | ☐ | ☐ | ☐ | - | ☐  |\n|  Aluminum |  | - | ☐ | ☐ | ☐ | ☐ | ☐ | - | ☐  |\n|  Bress |  | - | ☐ | ☐ | ☐ | ☐ | - | - | ☐  |\n|  Copper |  | - | ☐ | ☐ | ☐ | ☐ | ☐ | - | -  |\n|  Zinc |  | - | ☐ | ☐ | ☐ | ☐ | - | - | -  |\n|  Remark(s) |  | 18L can | Aerosol | Aerosol | Aerosol | 18L can | 15L can | 18L can | 18L can  |\n\n* - Unmeasured\n* The value listed in the property table is an example of a measured value and is not the guarantee level.\n* Before using, confirm the adequacy and safety for the relevant application.",
      "images": [
        {
          "id": "img-53.jpeg",
          "top_left_x": 77,
          "top_left_y": 57,
          "bottom_right_x": 131,
          "bottom_right_y": 205,
          "image_base64": null,
          "image_annotation": null
        }
      ],
      "dimensions": {
        "dpi": 61,
        "height": 714,
        "width": 1009
      },
      "tables": [],
      "hyperlinks": [],
      "header": null,
      "footer": null
    },
    {
      "index": 71,
      "markdown": "2700 Series\n\nProducts Guide\n\n# Cleaning agent\n\nProperty Table\n\n|  Product name |   | 2771D | 2777E  |\n| --- | --- | --- | --- |\n|  Characteristics | Unit  |   |   |\n|  Applications |  | Cleaning of concrete and resin flooring | Concrete floor cleaning  |\n|  Features |  | Environmentally-friendly product\nNeutral type\nUndiluted solution or diluted up to 5 times | Environmentally-friendly product\nNeutral type\nUndiluted solution or diluted up to 5 times  |\n|  Main component |  | Surfactant | Surfactant  |\n|  Appearance |  | Colorless transparent | Blue  |\n|  Specific gravity |  | 1.00 | 1.04  |\n|  Solid content | % | 7.6 | 12.9  |\n|  Polypropylene |  | - | -  |\n|  Nylon |  | - | -  |\n|  Polyethylene |  | - | -  |\n|  Phenol |  | - | -  |\n|  ABS |  | - | -  |\n|  PPO* |  | - | -  |\n|  Iron |  | - | -  |\n|  Aluminum |  | - | -  |\n|  Brass |  | - | -  |\n|  Copper |  | - | -  |\n|  Zinc |  | - | -  |\n|  Remark(s) |  | 17L can | 18L can  |\n\n- Unmeasured\n- The value listed in the property table is an example of a measured value and is not the guarantee level. Below using, confirm the adequacy and safety for the relevant application.",
      "images": [],
      "dimensions": {
        "dpi": 61,
        "height": 714,
        "width": 1009
      },
      "tables": [],
      "hyperlinks": [],
      "header": null,
      "footer": null
    },
    {
      "index": 72,
      "markdown": "2800 Series\n\nProducts Guide\n\n![img-54.jpeg](img-54.jpeg)\n\n# Dilution-Use Solvents\n\nThis is a series of mixed solvents for dilution of solvent dispersion-type liquid gaskets, screw-locking agents, and adhesives, etc.\n\nThey can be used for viscosity adjustment, etc., mainly for target products.\n\n# 2801\n\nThis is a mixed solvent that uses toluene and methyl ethyl ketone as the main components.\n\nIt is mainly used for dilution of solvent dispersion-type liquid gaskets and adhesives.\n\n# 2802\n\nThis is a mixed solvent that uses toluene, methyl ethyl ketone, and ethyl acetate as the main components.\n\nIt is mainly used for dilution of solvent dispersion-type liquid gaskets.\n\n# 2803\n\nThis is a mixed solvent that uses methanol and isopropyl alcohol as the main components.\n\nIt is mainly used for dilution of screw-locking agents.\n\n# 2810\n\nThis is a mixed solvent that uses toluene and a glycol ether-based solvent as the main components.\n\nIt is mainly used for dilution of epoxy-resin paints.\n\nProperty Table\n\n|  Product name |   | 2801 | 2802 | 2803 | 2810 | 2811 | 2812  |\n| --- | --- | --- | --- | --- | --- | --- | --- |\n|  Characteristics | Unit  |   |   |   |   |   |   |\n|  Main component |  | Toluene\nMethyl ethyl ketone | Toluene\nMethyl ethyl ketone\nEthyl acetate | Methanol\nIsopropyl alcohol | Toluene\nGlycol ether-based solvent\nMethyl isobutyl ketone | Xylene\nEthyl benzene\nTrichloroethylene | Ethylene glycol isobutyl ether\nIsopropyl alcohol  |\n|  Appearance |  | Colorless and transparent | Colorless and transparent | Colorless and transparent | Colorless and transparent | Colorless and transparent | Colorless and transparent  |\n|  Specific gravity |  | 0.86 | 0.86 | 0.79 | 0.87 | 0.96 | -  |\n|  Flash point | °C | 2 | 2 | 22 | 11 | 28.5 | 22  |\n|  Applicable products |  | 1102\n1501\n1521\n4101\netc. | 1111B\n1103B\n1105\n1105B\netc. | 1401\n4002\netc. | Epoxy-resin paint etc. | 1184\netc. | 3801  |\n|  Classification according to Fire Service Act |  | Category 4, class 1 petroleum (water insoluble) | Category 4, class 1 petroleum (water insoluble) | Category 4, class 1 petroleum (water insoluble) | Category 4, class 2 petroleum (water insoluble) | Category 4, class 2 petroleum (water insoluble) | Category 4, class 2 petroleum (water insoluble)  |\n|  Remark(s) |  |  |  |  |  |  |   |\n\n* - Unmeasured\n* The value listed in the property table is an example of a measured value and is not the guarantee level.\n* Refers using, confirm the adequacy and safety for the relevant application.",
      "images": [
        {
          "id": "img-54.jpeg",
          "top_left_x": 48,
          "top_left_y": 66,
          "bottom_right_x": 161,
          "bottom_right_y": 237,
          "image_base64": null,
          "image_annotation": null
        }
      ],
      "dimensions": {
        "dpi": 61,
        "height": 714,
        "width": 1009
      },
      "tables": [],
      "hyperlinks": [],
      "header": null,
      "footer": null
    },
    {
      "index": 73,
      "markdown": "2900 Series\n\nProducts Guide\n\n![img-55.jpeg](img-55.jpeg)\n\n# Electrical Part Protective Agent Coating Agent\n\nThis is a series of coating agents that are used for surface protection and static charge prevention of various materials.\n\n## 2901\n\nThis is a silicone resin-based aerosol type electrical part-protection coating agent.\n\nBy simply spraying it to electronic circuit parts and electric insulating materials, it forms an insulating film with excellent heat resistance that protects parts from humidity, rust, sulfuric gas, etc.\n\n## 2910B\n\nThis is an aerosol type antistatic agent with a surfactant as the main component.\n\nBy simply spraying, it prevents static on textiles, plastic products, and electronic products, and can prevent dust from attaching. It is colorless and transparent, has no stickiness, and does not damage rubber or plastic.\n\n## 2921D\n\nThis is a dust blower for industrial use that contains no CFCs or CFC alternative.\n\nBy simply spraying, it is possible to easily remove dust and dirt attached to computers, office equipment, photo-typesetters, cameras, lenses, etc., with its air pressure.\n\nA special absorbent that is inside of the can prevents spraying liquid when used upside down.\n\n## 2941\n\nThis is a room-temperature drying-one-component epoxy coating agent that has a modified epoxy resin as its main component. It has a good adhesiveness to various materials and may be applied to surfaces which are wet with any kind of paint.\n\nIt is used for metal rust prevention primers, construction/exterior primers, adhesive for porcelain tiles, etc.\n\nProperty Table\n\n|  Product name |   | 2901  |\n| --- | --- | --- |\n|  Characteristics | Unit  |   |\n|  Main component |  | Silicone resin  |\n|  Features |  | Electrical part protective coating\nHard coating film  |\n|  Appearance |  | Colorless transparent  |\n|  Viscosity | mPa·s | 23  |\n|  Specific gravity |  | 0.97  |\n|  Solid content (Nonvolatile content) | % | 35  |\n|  Tack free time | min | 12 (Thickness 20g)  |\n|  Complete drying time | h | 24 (Thickness 40g)  |\n|  Storage modulus (25°C) | MPa | -  |\n|  Volume resistivity | Ω·m | 5.1×10⁻⁷  |\n|  Dielectric breakdown strength | kV/mm | 60  |\n|  Water absorption rate (100°C×2h) | % | -  |\n|  Peel strength (Film formation/Glass) | N/m | -  |\n|  Polystyrene |  | ×  |\n|  Polycarbonate |  | ×  |\n|  Acryl |  | ×  |\n|  ABS |  | ×  |\n|  Overall evaluation |  | ×  |\n|  Remark(s) |  |   |\n\n* - Unmeasured\n* The value listed in this property table is an example of a measured value and is not the guarantee level.\n* Before using confirm the adequacy and safety for the relevant application.\n\n|  Product name |   | 2910B  |\n| --- | --- | --- |\n|  Characteristics | Unit  |   |\n|  Main component |  | Surfactant  |\n|  Features |  | Fast-acting type\nNo damage to rubber or plastic  |\n|  Appearance |  | Colorless  |\n|  Specific gravity |  | 0.79  |\n|  Friction-charged electrostatic potential test | V | 11  |\n|  Half life measurement experiment | sec | Less than 1  |\n|  Surface resistivity test | Polyester | Ω  |\n|   |  Nylon | Ω  |\n|  Remark(s) |   |   |\n\n* The value listed in this property table is an example of a measured value and is not the guarantee level.\n* Before using confirm the adequacy and safety for the relevant application.",
      "images": [
        {
          "id": "img-55.jpeg",
          "top_left_x": 85,
          "top_left_y": 57,
          "bottom_right_x": 133,
          "bottom_right_y": 224,
          "image_base64": null,
          "image_annotation": null
        }
      ],
      "dimensions": {
        "dpi": 61,
        "height": 714,
        "width": 1009
      },
      "tables": [],
      "hyperlinks": [],
      "header": null,
      "footer": null
    },
    {
      "index": 74,
      "markdown": "2900 Series\n\nProducts Guide\n\nProperty Table\n\n|  Product name |   | 2021D  |\n| --- | --- | --- |\n|  Characteristics | Unit  |   |\n|  Main component |  | DWE/Carbon dioxide  |\n|  Features |  | No CFCs\nPrevention of liquid spray when used upside down  |\n|  Specific gravity |  | 0.66  |\n|  Concentration | Polystyrene | ○  |\n|   |  Polycarbonate | ○  |\n|   |  Acryl | ○  |\n|   |  ABS | ○  |\n|   |  NR | ○  |\n|   |  SBR | ○  |\n|   |  CR | ○  |\n|   |  NBR | ○  |\n|  Remark(s) |  |   |\n\n*The value listed in the property table is an example of a measured value and is not the guarantee level.<br/>\nBefore using, confirm the adequacy and safety for this relevant application.\n\n|  Product name |   |   |   | 2041  |   |\n| --- | --- | --- | --- | --- | --- |\n|  Characteristics |   |   | Unit  |   |   |\n|  Main component |   |   |  | Modified epoxy resin  |   |\n|  Features |   |   |  | One-pack type ambient temperature dry type epoxy coating  |   |\n|  Appearance |   |  |  | Transparent yellow  |   |\n|  Viscosity |   |  | mPa·s | 95  |   |\n|  Specific gravity |   |  |  | 0.90  |   |\n|  Solid content |   |  | % | 23  |   |\n|  Acid value (KOH) |   |  | mg/g | Less than 1  |   |\n|  Tack free time | 20°C | min | 50  |   |   |\n|   |   |  50°C | min | 5  |   |\n|  Standard drying conditions |   |   |  |   |   |\n|  Curing characteristics | Pencil hardness change : 20°C | Film thickness |  | 10μ | 20μ 30μ  |\n|   |   |  1 days after |  | F | B 3B  |\n|   |   |  2 days after |  | H | HB 2B  |\n|   |   |  3 days after |  | H | H 2B  |\n|   |   |  4 days after |  | H | H B  |\n|   |   |  5 days after |  | H | H B  |\n|   |   |  6 days after |  | H | H H  |\n|   |   |  7 days after |  | H | H H  |\n|  Adhesion Test (Cross-cut Testing Method):\n1mm square × 100\n20μm thick × 20°C\n○=100 / 100 | Adhesion test (Cross-cut Testing Method):\n1mm square × 100\n20μm thick × 20°C\n○=100 / 100 | Curing time |  | 1 day | 2 days 3 days  |\n|   |   |  Polished soft steel material |  | ○ | ○ ○  |\n|   |   |  Kuted steel material after 4mm |  | ○ | ○ ○  |\n|   |   |  Copperplate |  | ○ | ○ ○  |\n|   |   |  Aluminum |  | ○ | ○ ○  |\n|   |   |  Chrome-plated board |  | × | ○ ○  |\n|   |   |  Tin plate |  | × | × ○  |\n|   |   |  Stainless steel |  | × | × ○  |\n|   |   |  Porcelain tiles |  | × | × ○  |\n|   |   |  ALC |  | ○ | ○ ○  |\n|   |   |  GRC |  | ○ | ○ ○  |\n|   |   |  PET |  | ○ | ○ ○  |\n|   |   |  PVC |  | ○ | ○ ○  |\n|  Top costability | Wet on wet property to various coating systems | Acryl resin |  | Adhesion, lifting, etc. No problem  |   |\n|   |   |  Urethane resin |  | Adhesion, lifting, etc. No problem  |   |\n|   |   |  NiClacquer |  | Adhesion, lifting, etc. No problem  |   |\n|   |   |  Alkyd resin |  | Adhesion, lifting, etc. No problem  |   |\n|   |   |  Polyester resin |  | Adhesion, lifting, etc. No problem  |   |\n|  Consonement and particle description | Drying conditions |  |  | 20°C×7 days | 110°C×30 min  |\n|   |  Salt spray (120°C) |  |  | ○ | ○  |\n|   |  Hot water immersion (40°C × 120h) |  |  | ○ | ○  |\n|   |  Moisture resistance (120°C) |  |  | ○ | ○  |\n|   |  Alkali resistance |  |  | ○ | ○  |\n|   |  Acid resistance |  |  | ○ | ○  |\n|   |  Sterilization lamp irradiation | 24h | ΔE | 8.7  |   |\n|   |  | 72h | ΔE | 11.7  |   |\n\n* - (Increased)<br/>\n* The value listed in the property table is an example of a measured value and is not the guarantee level.<br/>\n* Before using, confirm the adequacy and safety for this relevant application.",
      "images": [],
      "dimensions": {
        "dpi": 61,
        "height": 714,
        "width": 1009
      },
      "tables": [],
      "hyperlinks": [],
      "header": null,
      "footer": null
    },
    {
      "index": 75,
      "markdown": "5900 Series\n6700 Series\nProducts Guide\n\n![img-56.jpeg](img-56.jpeg)\n\n# Hand Cleaners\n\nThis is a series of hand cleaners that have cleaning power for solidified paint and oil stains.\n\n# 5905C\n\n## Contains biodegradable plant-based scrubbing particles\n\nThis is a hand cleaner that contains a plant-based scrubbing particles that are biodegradable, pose no risk of marine pollution, and provide cleaning.\n\nIt meets the Uniform National Effluent Standards (0.1w/v% aqueous solution) determined in the Water Pollution Control Act (BOD/COD).\n\nIt also contains hyaluronic acid Na that has high moisturized staining property.\n\n## Property Table\n\n|  Product name |   | 5905C  |\n| --- | --- | --- |\n|  Characteristics | Unit  |   |\n|  Main component |  | Surfactant  |\n|  Features |  | Contains\naplant-based\nscrubbing\nparticles\nContains\nmoisturizing\ningredient  |\n|  Appearance |  | White  |\n|  Viscosity | Pa-s | 3.5  |\n|  Specific gravity |  | 0.92  |\n|  pH |  | 6.8  |\n|  Cleaning ability(*) |  | Completely\nemulsified  |\n|  Water quality index BOD(*) | mg/L | 150  |\n|  Water quality index COD(*) | mg/L | 71  |\n\n(*) Cleaning ability: 15wt% aqueous solution\n(*) 2000/COD water quality indexes\n0.1w/v% aqueous solution\n- Unmeasured\n* This value listed in the property table is an example of unmeasured value and is not the guarantee level.\n* Before using, confirm the adequacy and safety for the relevant application.\n\n![img-57.jpeg](img-57.jpeg)\n\n# Wet-Wipers / Deodorizers\n\nThis is a series of wet wipers and deodorizers with a high antifungal effect.\n\n# 6701C\n\n## Antimicrobial mold-proof wet wiper (150 sheets)\n\nThis is a high-function wet wiper with a cleaning liquid impregnated into an acryl-microfiber nonwoven fabric.\n\nIt has an antifungal and mildew-proof effect because it contains hexakitiol.\n\n* Comes in 150 sheets.\n\n# 6701D\n\n## Antibacterial wet wipes (80 sheets)\n\nThis is an industrial wet wiper of 100% rayon non-woven fabric impregnated with anhydrous metamorphic ethanol.\n\nIt is used for cleaning adhesive parts of polyethylene-gas piping, for connecting electric cables, for the final polishing step of the product inspection/shipment process, and for removing oil in the manufacturing process of metal parts, glass/minor surface parts, etc.\n\n* Comes in a plastic container holding 80 sheets.\n\n# 6722\n\n## Car-motor deodorizer/antibacterial agent/orte prevention agent\n\nThis is a deodorizing antibacterial agent for interiors that contains benzalkonium chloride.\n\nIt has long-lasting effects and can be used on fabric products, including the seats and floor mats of automobiles and showroom sofas.\n\nThis product can also be applied with a pulse tomador gun (sold separately) to increase working speed and maximize the effectiveness of the liquid agent.\n\n# 6731\n\n## Silver-deposited titanium oxide photocatalyst spray\n\nThis is an aerosol type deodorizer that has a photocatalytic effect from the silver-supported titanium oxide for breaking down harmful substances and also has an antibacterial effect due to the silver.\n\n# 6735\n\n## Toaster-cock with supported silver catalyst deodorizing spray for air conditioning ducts\n\nThis deodorizing and antibacterial aerosol contains titanium oxide with a supported silver photocatalyst that can sprayed as an aerosol into the air conditioning ducts of automobiles.\n\nIt takes just 1 minute to spray a full can.\n\n# 6736\n\n## Wable-light responsive photocatalyst spray for car interior\n\nTungsten oxide visible light type photo catalyst agent is sprayed with aerosol throughout the interior of automobile.\n\nAfter application, the photocatalytic action by tungsten oxide provides deodorizing and antibacterial effects.\n\nThe injection lever can be fixed with one push and the entire amount is injected in the form of mist. It can be applied to the whole interior of the car with simple work.",
      "images": [
        {
          "id": "img-56.jpeg",
          "top_left_x": 53,
          "top_left_y": 71,
          "bottom_right_x": 171,
          "bottom_right_y": 145,
          "image_base64": null,
          "image_annotation": null
        },
        {
          "id": "img-57.jpeg",
          "top_left_x": 603,
          "top_left_y": 59,
          "bottom_right_x": 643,
          "bottom_right_y": 159,
          "image_base64": null,
          "image_annotation": null
        }
      ],
      "dimensions": {
        "dpi": 61,
        "height": 714,
        "width": 1009
      },
      "tables": [],
      "hyperlinks": [],
      "header": null,
      "footer": null
    },
    {
      "index": 76,
      "markdown": "6900 Series\n9900 Series\nProducts Guide\n\n![img-58.jpeg](img-58.jpeg)\n\n# Industrial Paper Wipers\n## Double Faced Adhesive Tape\n\n[Image: 6900 Series]\n[Image: 9900 Series]\n\nThis is a series of double faced adhesive tapes and paper wipers for use in factories.\n\n### 6910\n#### Caulking tape\nThis is a tape to seal PC joints (resin coating cast steel joints) that uses butyl rubber as its main component. It prevents water intrusion and electrical conduction, thereby protecting against rust and electric erosion.\n*Size: 3 mm × 23 mm × 5 m dimensions*\n\n### 6930 B\n#### Highly sticky double-sided tape for molding\nThis is a highly sticky double-sided tape with a pressure-sensitive adhesive applied on both sides that uses polyethylene foam as the base material and has good adhesion to painted boards.\nThick type, 6930C, is also provided.\n\n### 6950\n#### Paper wiper roll for industrial use\nThis is a roll type paper wiper that has the merits of both paper and cloth products.\nIt has excellent absorbability and resistance to water and various solvents.\n*Size: 330 mm × 295 mm\n* Comes in 100 sheets.\n\n### 6950 B\n#### Paper wiper sheet for industrial use\nThis is a sheet-type paper wiper that has the merits of both paper and cloth products.\nIt has excellent absorbability and resistance to water and various solvents.\n*Size: 330 mm × 295 mm\n* Comes in 100 sheets.\n\n![img-59.jpeg](img-59.jpeg)\n\n# Desiccant\n\n[Image: 6900 Series]\n[Image: 9900 Series]\n\nThis is a series of desiccants for use in factories.\n\n### 9970\n#### Natural desiccant\nThis is a new type of desiccant made from seawater minerals.\nA small amount can effectively absorb moisture chemically for a wide temperature range.",
      "images": [
        {
          "id": "img-58.jpeg",
          "top_left_x": 49,
          "top_left_y": 72,
          "bottom_right_x": 166,
          "bottom_right_y": 198,
          "image_base64": null,
          "image_annotation": null
        },
        {
          "id": "img-59.jpeg",
          "top_left_x": 582,
          "top_left_y": 72,
          "bottom_right_x": 674,
          "bottom_right_y": 198,
          "image_base64": null,
          "image_annotation": null
        }
      ],
      "dimensions": {
        "dpi": 61,
        "height": 714,
        "width": 1009
      },
      "tables": [],
      "hyperlinks": [],
      "header": null,
      "footer": null
    },
    {
      "index": 77,
      "markdown": "6100 Series\nProducts Guide\n\n![img-60.jpeg](img-60.jpeg)\n\n# Automotive Chassis Paint Agents\n\nItem Description\n\nThis is a series of coating agents with excellent rust prevention for the lower part of car bodies and spot welded portions of the chassis, etc.\n\n# 6101B\n\nBlack/Off-based/Quick-drying (Aerosol)\n\nThis is an aerosol type quick-drying vehicle chassis coating agent. It is good for completing maintenance quickly.\n\n# 6107G\n\nBlack/Unk film/Chipping guard (Aerosol)\n\nThis is a vehicle chassis coating agent for forming thick films with excellent chipping resistance. It protects from flying pebbles while driving and against corrosion from salt. It provides strong protection against corrosion.\n\n# 6110C\n\nBlack/Off-based/Quick-drying (Aerosol)\n\nThis is a quick-drying black type vehicle chassis coating material. It is suitable when maintenance needs to be completed quickly.\n\n# 6111E\n\nJet black/Off-based/Quick-drying\n\nThis is a phthallic acid resin jet black type vehicle chassis coating material. It forms a strong and high-gloss coating membrane. As it is oil based, it is quick-drying.\n\n# 6115\n\nBlack/Off-based/Quick-drying (Aerosol)\n\nThis is an anti-rust lubricant to protect vehicle tire houses and the lower part of the vehicle body from flying stones during driving, and from salt damage. It forms a rubber base flexible coating membrane.\n\n# 6154 Series\n\nOff-based\n\nThis is a wax anti-rust agent to provide long term protection for vehicle bodies. It forms a flexible coating membrane with self restoring ability, to provide long term protection against salt damage and rust caused by acid rain. It is possible to apply it just after the car has been washed, so it is also extremely efficient. Thicker coating type and aerosol type are also available.\n\n# 6107G\n\nBlack/Unk film/Chipping guard (Aerosol)\n\nThis is an aqueous type chassis coating agent. It is very effective for rust prevention and maintaining the good appearance of the chassis. Clear (no-color) type is available too.\n\n# 6164\n\nWater-soluble\n\nThis is a water-soluble black type fast-drying chassis coating material. It is excellent at preventing rust on the chassis and maintaining the vehicle's beauty.\n\nIt dries quickly and forms a beautiful gloss coating membrane. Clear (colorless) type is also available.\n\n# 6170C\n\nUnkfilm/Aquarius\n\nThis is a water-soluble orange type vehicle chassis coating material. It is excellent at preventing rust on the chassis of trucks, etc. and maintaining the vehicle's beauty.\n\n# 6163\n\nBlack/Aquarius\n\nThis is a water-soluble black type chassis coating material. It is excellent at preventing rust on the chassis and maintaining the vehicle's beauty.\n\n# 6171C\n\nMelt/Aquarius\n\nThis is a water-soluble red type vehicle chassis coating material. It is excellent at preventing rust on the chassis of trucks, etc. and maintaining the vehicle's beauty.\n\n# 6151G\n\nBlack/Left restoring (Aerosol)\n\nThis is a black anti-rust agent for vehicle bodies, which contains petroleum sulfone acid metal salt, etc. as its main components. It forms a flexible coating membrane with self restoring ability, and uses antifreezing and salt damage prevention agents to provide long term protection against rust. Low-viscosity type.\n\n# 6155D\n\nAquarius\n\nThis is a water-based black type long term anti-rust agent to prevent salt damage. It is gray immediately after application and turns black after drying. It is also possible to apply it to the lower part of a vehicle or the sealer part that is applied on the tire house.",
      "images": [
        {
          "id": "img-60.jpeg",
          "top_left_x": 71,
          "top_left_y": 67,
          "bottom_right_x": 141,
          "bottom_right_y": 183,
          "image_base64": null,
          "image_annotation": null
        }
      ],
      "dimensions": {
        "dpi": 61,
        "height": 714,
        "width": 1009
      },
      "tables": [],
      "hyperlinks": [],
      "header": null,
      "footer": null
    },
    {
      "index": 78,
      "markdown": "6100 Series\n\nProducts Guide\n\nProperty Table\n\n|  Product name |   | 6101B | 6102 | 6102C | 6107G | 6110C | 6111E | 6115 | 6151G  |\n| --- | --- | --- | --- | --- | --- | --- | --- | --- | --- |\n|  Characteristics | Unit  |   |   |   |   |   |   |   |   |\n|  Main component |  | Natural bitumen | Water-soluble Acryl resin | Water-soluble Acryl resin | Synthetic resin | Natural bitumen | Phthalic resin | Synthetic resin | Petroleum sulfonic metallic salt  |\n|  Features |  | Oil-based | Water-soluble | Water-soluble | Oil-based | Oil-based | Oil-based | Oil-based | Oil-based  |\n|  Container form |  | Aerosol | Aerosol | Aerosol | Aerosol | Can | Can | Can | Can  |\n|  Appearance |  | Black | Black | Colorless | Black | Black | Black | Black | Black  |\n|  Viscosity | mPa·s | 15 | 115 | 24.0 | 1900 | 22.5 | 80 | 1810 | 800  |\n|  Specific gravity |  | 0.91 | 0.96 | 0.88 | 1.13 | 0.92 | 0.95 | 1.10 | 0.95  |\n|  Solid content | % | 30 | 20 | 19 | 50 | 39 | 39 | 48 | 60  |\n|  Tack free | min | 5 | 25 | 25 | 25 | 5 | 20 | 25 | -  |\n|  Product name |   | 6151H | 6151Z | 6151N | 6154 | 6154B | 6154C | 6154D | 6154E  |\n| --- | --- | --- | --- | --- | --- | --- | --- | --- | --- |\n|  Characteristics | Unit  |   |   |   |   |   |   |   |   |\n|  Main component |  | Petroleum sulfonic metallic salt | Petroleum sulfonic metallic salt | Petroleum sulfonic metallic salt | Wax | Wax | Wax | Wax | Wax  |\n|  Features |  | Oil-based | Oil-based | Rust prevention for inside-lines rocker panel etc. Oil type same-alty type | Oil-based | Oil-based | Oil-based thick | Oil-based thick | Oil-based, heat-resistant  |\n|  Container form |  | Can | Can | Aerosol | Aerosol/Can | Aerosol/Can | Aerosol/Can | Aerosol/Can | Aerosol  |\n|  Appearance |  | Black | Milky white | Milky white | Dark brown | Black | Dark brown | Black | Silver  |\n|  Viscosity | mPa·s | 350 | 350 | 170 | 65 | 115 | 1240 | 2300 | 800  |\n|  Specific gravity |  | 0.95 | 0.92 | 0.9 | 0.78 | 0.80 | 0.81 | 0.85 | 0.82  |\n|  Solid content | % | 52 | 53 | 42 | 15 | 24 | 30 | 45 | 30  |\n|  Tack free | min | - | - | - | - | - | - | - | -  |\n\n* - Unmeasured\n* The value listed in the property table is an example of a measured value and is not the guarantee level.\n* Before using, confirm the adequacy and safety for the relevant application.\n\n|  Product name |   | 6154M | 6154P | 6154Q | 6155D | 6161 | 6161C | 6165 | 6166  |\n| --- | --- | --- | --- | --- | --- | --- | --- | --- | --- |\n|  Characteristics | Unit  |   |   |   |   |   |   |   |   |\n|  Main component |  | Silicone resin | Silicone resin | Wax | Synthetic resin | Acryl resin-based emulsion | Acryl resin-based emulsion | Acryl resin-based emulsion | Water-soluble Acryl resin  |\n|  Features |  | Oil-based/ For mufflers | Oil-based/ For mufflers | Oil-based thick High concealment type | Aqueous thick | Aqueous | Aqueous | Aqueous | Water-soluble  |\n|  Container form |  | Aerosol | Aerosol | Aerosol/Can | Can | Can | Can | Can | Can  |\n|  Appearance |  | Black | Silver | Black | Black | Black | White | Black | Black  |\n|  Viscosity | mPa·s | - | - | 2500 | 3000 | 200 | 230 | 210 | 41  |\n|  Specific gravity |  | 1.18 | 1.18 | 0.86 | 1.15 | 1.01 | 1.00 | 1.00 | 0.94  |\n|  Solid content | % | 41 | 39 | 42 | 62.5 | 24 | 24 | 25 | 21  |\n|  Tack free | min | 60 | 60 | - | - | 30 | 30 | 25 | 3  |\n|  Product name |   | 6164C | 6165F | 6168 | 6170C | 6171C  |\n| --- | --- | --- | --- | --- | --- | --- |\n|  Characteristics | Unit  |   |   |   |   |   |\n|  Main component |  | Water soluble Acryl resin | Synthetic resin | Acryl resin-based emulsion | Acryl resin-based emulsion | Acryl resin-based emulsion  |\n|  Features |  | Aqueous Clear | For vehicle bogie Aqueous | Aqueous high rust prevented | Aqueous | Aqueous  |\n|  Container form |  | Can | Can | Can | Can | Can  |\n|  Appearance |  | Colorless transparent | Gray | Black | Orange | Red  |\n|  Viscosity | mPa·s | 62 | 250 | 200 | 600 | 600  |\n|  Specific gravity |  | 0.94 | 1.06 | 1.01 | 1.01 | 1.01  |\n|  Solid content | % | 21 | 28 | 24 | 28 | 28  |\n|  Tack free | min | 10 | - | 25 | 25 | 25  |\n\n* - Unmeasured\n* The value listed in the property table is an example of a measured value and is not the guarantee level.\n* Before using, confirm the adequacy and safety for the relevant application.",
      "images": [],
      "dimensions": {
        "dpi": 61,
        "height": 714,
        "width": 1009
      },
      "tables": [],
      "hyperlinks": [],
      "header": null,
      "footer": null
    },
    {
      "index": 79,
