Repository: vineetpadia/glueguy

# Glueguy Lab

Spreadsheet-style adhesive selector plus a larger McMaster-derived engineering reference library.

## Run locally

```bash
python3 -m http.server 4317 --bind 0.0.0.0
```

Open `http://127.0.0.1:4317/` on the host, or from another machine on the same LAN/VPN open `http://<host-ip>:4317/`.

## Catalog pipeline

1. Crawl McMaster glue families into raw JSON.

```bash
python scripts/mcmaster_glue_pipeline.py --max-pages 220 --output data/mcmaster-glues.json
```

2. Enrich the representative McMaster part page for each family into a reusable detail cache.

```bash
python scripts/enrich_mcmaster_product_details.py
```

File: data/tds-cache/threebond-tb7782.mistral.json (part 10 of 17)
{
      "markdown": "TB7782\n\nThreeBond\n\nJune 23, 2006\n\nThree Bond Co., Ltd.\n\n# Technical Data\n\n# ThreeBond 7782\n\n# Instant adhesive Gold Label Series (ultra-rapid curing type)\n\n## 1. Outline\n\nThreeBond 7782 is a ultra-rapid curing type instant adhesive whose main component is ethyl-α-cyanoacrylate. When a thin layer of the adhesive is applied to one of substrates and the substrates are laminated, the adhesive causes a chemical reaction in several seconds to a few minutes with the aid of a trace amount of water on the bonded surfaces and becomes a rigid cured substance. It can bond various materials remarkably quickly.\n\n(Hereinafter, ThreeBond is abbreviated to TB.)\n\n## 2. Features\n\n(1) The adhesive exhibits high adhesion instantaneously (within 2 seconds to 3 minutes).\n(2) It is a one-part adhesive, which can be used readily.\n(3) It is a renewed product that excels in quick-curing properties and bonds various materials (porous and acid materials) in a short time.\n(4) It is useful in reducing the working hours and improving the working efficiency.\n(5) It firmly bonds a wide range of materials.\n\n## 3. Uses\n\n(1) General parts that must be bonded quickly\n(2) Bonding requiring permeability\n(3) Temporary fixing for bonding with adhesives, such as epoxy resins and acrylic adhesives, that require time or fixing jig to cure\n\n## 4. Properties and characteristics\n\n### 4.1 Properties and set time of TB7782 liquid\n\n|  Test item | Substrate | Unit | TB7782 | Test method  |\n| --- | --- | --- | --- | --- |\n|  Appearance | - | - | Colorless to clear light yellow | 3TS-201-01  |\n|  Viscosity | - | mPa·s | 15 | 3TS-210-01  |\n|  Specific gravity (25°C) | - | - | 1.05 | 3TS-213-02  |\n|  Set time (25°C, 50%RH) | NBR | sec | 2 | 3TS-220-01  |\n|   |  Iron |   | 2 | 3TS-220-04  |\n|   |  PC |   | 10  |   |\n|   |  PBT |   | 7  |   |\n|   |  Japanese cypress |   | 10  |   |\n|   |  Acid paper |   | 3 | -  |\n\nTable 1 Properties and set time of TB7782 liquid\n\nNote: Set time: As iron test pieces, SPCC-SB substrates that had been degreased only were used. The test pieces of other materials were used without treatment.\n\n### 4.2 Adhesion to various substrates\n\nFor the test of tensile shear bond strength, the metallic test pieces were sandblasted. The test pieces of other materials were used without treatment. The test pieces were bonded with the adhesive in an environment with a relative humidity of 50% at 25°C, and the adhesive was cured for 24 hours in the same environment. Then, the adhesion was measured at room temperature.\n\nTest method: Tensile shear bond strength (3TS-301-11)\n\nTable 2 Adhesion of TB7782 to various substrates\n\n|  Substrate | Tensile shear bond strength (MPa)  |\n| --- | --- |\n|  Iron | 14.2  |\n|  Aluminum | 15.3  |\n|  SUS | 15.4  |\n|  Brass | 10.9  |\n|  Copper | 14.5  |\n|  Nickel | 14.8  |\n|  Zinc chromate | 7.8  |\n|  Hard PVC | 4.9 (*)  |\n|  PC (polycarbonate) | 7.6 (*)  |\n|  Phenol | 11.1 (*)  |\n|  Nylon 6 | 7.9 (*)  |\n|  Nylon 6,6 | 12.1 (*)  |\n|  Noryl | 9.6 (*)  |\n|  ABS (acrylonitrile-butadiene-styrene resin) | 6.2 (*)  |\n|  Glass epoxy | 20.0  |\n|  PBT (polybutylene terephthalate) | 4.2  |\n|  PET (polyethylene terephthalate) | 10.2 (*)  |\n|  PPO (polyphenylene oxide) | 6.7  |\n|  PPS (polyphenylene sulfide) | 2.5  |\n|  HIPS (high-impact polystyrene) | 4.4 (*)  |\n|  Acrylic | 7.8 (*)  |\n|  Polyacetal | 1.2  |\n|  NR (natural rubber) | 0.4 (*)  |\n|  CR (chloroprene rubber) | 0.6 (*)  |\n|  NBR (nitrile-based rubber) | 0.8 (*)  |\n|  SBR (styrene-butadiene rubber) | 1.7 (*)  |\n|  EPDM (ethylene propylene diene monomer) | 0.8 (*)  |\n|  Acid paper | - (*)  |\n|  Balsa | 1.8 (*)  |\n|  Lauan (veneer) | 8.3 (*)  |\n|  Japanese cypress | 12.5 (*)  |\n\nNote: * indicates material failure of the substrate.\n\nED061003",
      "images": [],
      "dimensions": {
        "dpi": 87,
        "height": 1018,
        "width": 719
      },
      "tables": [],
      "hyperlinks": [],
      "header": null,
      "footer": null
    },
    {
      "index": 82,
      "markdown": "TB7782\n\n# 4.3 Adhesion under various humidity conditions\n\nTest pieces were bonded with the adhesive under various humidity conditions at a constant temperature  $(25^{\\circ}\\mathrm{C})$ , and the adhesive was cured in the same environment for the predetermined time. Then, the tensile shear bond strength was measured at room temperature.\n\n![img-81.jpeg](img-81.jpeg)\nFig. 1 Adhesion of TB7782 under various humidity conditions\n\n# 4.4 Characteristics of cured TB7782\n\nTable 3 Characteristics of cured TB7782\n\n|  Test item |   | Unit | Characteristic value | Test method  |\n| --- | --- | --- | --- | --- |\n|  Linear expansion coefficient (0 to 100°C) |   | × 10-6°C | 77 - 121 | 3TS-501-05  |\n|  Glass transition point (DMA E\" peak) |   | °C | 109 | 3TS-501-04  |\n|  Hardness |   | - | D82 | 3TS-215-01  |\n|  Dielectric breakdown voltage |   | kV/mm | 27 | 3TS-406-01  |\n|  Volume resistivity |   | Ω·m | 1.75 × 1014 | 3TS-401-01  |\n|  Surface resistivity |   | Ω | 9.99 × 1014 | 3TS-402-01  |\n|  Dielectric constant | 1kHz | - | 3.85 | 3TS-405-01  |\n|   |  1MHz | - | 3.33  |   |\n|  Dielectric loss tangent | 1kHz | - | 0.038  |   |\n|   |  1MHz | - | 0.029  |   |\n\n# 5. Durability\n\n# 5.1 Thermal resistance\n\nSteel sheet test pieces were bonded with the adhesive in an environment with  $50\\% \\mathrm{RH}$  at  $25^{\\circ}\\mathrm{C}$ , and the adhesive was cured for 24 hours in the same environment. Then, after aging at various temperatures for the predetermined time, the test pieces were cooled to room temperature, and the tensile shear bond strength was measured (3TS-301-11).\n\n![img-82.jpeg](img-82.jpeg)\nFig. 2 Thermal resistance of TB7782\n\n# 5.2 Moisture resistance\n\nAluminum test pieces were bonded with the adhesive in an environment with  $50\\% \\mathrm{RH}$  at  $25^{\\circ}\\mathrm{C}$ , and the adhesive was cured for 24 hours in the same environment. Then, after aging at various temperatures and amount of moistures for the predetermined time, the test pieces were cooled to room temperature, and the tensile shear bond strength was measured (3TS-301-11).\n\n![img-83.jpeg](img-83.jpeg)\nFig. 3 Moisture resistance of TB7782\n\n# 6. Chemical resistance\n\nAfter test pieces for measurement of tensile shear bond strength (Fe/Fe) were immersed in each chemical under the following conditions for 250 hours, the tensile shear bond strength was measured at room temperature.\n\nTable 4 Resistance of TB7782 to various chemicals\n\n|  Chemical | Immersion temp. | Tensile shear bond strength (MPa)  |\n| --- | --- | --- |\n|  Before immersion | - | 14.2  |\n|  Isopropyl alcohol | 25°C | 13.4  |\n|  Toluene | 25°C | 14.0  |\n|  Gasoline | 25°C | 13.8  |\n|  Engine oil | 40°C | 14.9  |\n|  Long-life coolant (50% aq.) | 25°C | 13.5  |\n\n# 7. Usage\n\n(1) Remove moisture, oil, rust and other contaminants from the surface to be bonded and the fitting area.\n(2) Apply the adhesive to the surface to be bonded and the fitting area. The thinner the adhesive is applied, the higher the adhesion can be obtained.\n(3) Rub the surfaces to spread the adhesive liquid thin and uniformly, and fix them in the specified position.\n(4) The time to bond slightly varies depending on the kind and surface conditions of the substrate. The adhesive solidifies within 2 seconds to 3 minutes and exhibits practical strength in 30 minutes to 2 hours.\n\n# 8. Storage\n\nThe adhesive deteriorates in quality under the influence of high temperature, high humidity and ultraviolet light. After using it, fit the cap tightly, and store it in a dark dry place at 5 to  $10^{\\circ}\\mathrm{C}$  (in a refrigerator) avoiding direct sunlight.\n\nED061003",
      "images": [
        {
          "id": "img-81.jpeg",
          "top_left_x": 76,
          "top_left_y": 171,
          "bottom_right_x": 331,
          "bottom_right_y": 368,
          "image_base64": null,
          "image_annotation": null
        },
        {
          "id": "img-82.jpeg",
          "top_left_x": 66,
          "top_left_y": 728,
          "bottom_right_x": 334,
          "bottom_right_y": 906,
          "image_base64": null,
          "image_annotation": null
        },
        {
          "id": "img-83.jpeg",
          "top_left_x": 367,
          "top_left_y": 191,
          "bottom_right_x": 645,
          "bottom_right_y": 377,
          "image_base64": null,
          "image_annotation": null
        }
      ],
      "dimensions": {
        "dpi": 87,
        "height": 1018,
        "width": 719
      },
      "tables": [],
      "hyperlinks": [],
      "header": null,
      "footer": null
    },
    {
      "index": 83,
      "markdown": "TB7782\n\n## 9. Disposal\n\nAfter the adhesive has all been used, have the container disposed of as industrial waste by authorized industrial waste disposal services.\n\n## 10. Applicable laws\n\n(1) Fire Defense Law: Fourth class, third type petroleum product. Hazard class III. Cyanoacrylate adhesive. Flammable.\n(2) Labor Safety and Sanitation Law: Not applicable\n\n## 11. Instructions for use\n\n- Use and store the adhesive out of reach of children.\n- It is flammable. Do not use it near fire.\n- It can irritate the eyes, skin and respiratory organs. When using it, wear appropriate protective clothings, such as a mask, gloves (not permeable) and goggles. Use it in a well-ventilated outdoor area or in a place equipped with a local exhaust system.\n- If it gets in the eyes, wash them with clean water for about 15 minutes, and get medical attention. While washing the eyes, take care not to blink too frequently or rub the eyes. Never use a stripper or an agent, as doing so may damage the eyeballs.\n- If it adheres to the skin, wipe it away with a cloth, and wash the skin with soap.\n- If any abnormality is found in the body, stop using the adhesive, and get medical attention.\n- Do not use it on the human body.\n- Persons who have allergies or sensitive skin should avoid using it.\n- The adhesive may spout from the nozzle. Do not open the cap with the nozzle pointing towards someone.\n- It strongly and quickly bonds the skin and mucous membranes. Handle it carefully.\n- If fingers are bonded with it and cannot be separated, do not separate the fingers forcibly. Separate them by rubbing them in warm water at 40°C or so.\n- If it adheres to clothing, the skin may be scalded with the heat generated by chemical reaction. Carefully handle it.\n- It may generate a large amount of heat and foams depending on the curing conditions. Sufficiently check the conditions prior to use.\n- Do not put it near alkaline substances, such as cure accelerators and epoxy resin cure agents.\n- To prevent condensation, unseal the container after it reaches room temperature.\n- Ascertain in advance whether or not it affects the parts to be bonded with it. If any problem occurs, do not use it.\n- Some materials may be deformed by the heat of chemical reaction.\n- Some materials may deteriorate if this product is used.\n- If some adhesive overflow remains, the periphery of the bonded part becomes whitish with the solidified vapor of the adhesive.\n- It does not adhere to polyethylene, polypropylene, fluoroplastics, silicone resin, soft vinyl chloride or glass.\n- For hazard and toxicity information not mentioned herein, see the MSDS (material safety data sheet).\n\n## 12. Cautions\n\n**For industrial use only** (Do not use it for household products.)\n\nThis product was developed for general industrial use. Before using the product, accept the following sales terms.\n\n- The technical data given herein are not guaranteed values, but actual measurements obtained by our specified test methods. We do not assure that the uses introduced herein do not conflict with any intellectual property right.\n- Users are asked to examine prior to use whether the product is appropriate to the purpose of use and safe to use for the purpose and bear all responsibilities and hazards involved in its use. Never use the product for medical implant products that will be implanted or infused or may be left in the body.\n- We are not liable for personal injury or property damage caused by improper handling of the product. If the properties and usage of the product are unknown, never use it.\n- For the detailed safety information on the product, see the material safety data sheet (MSDS). To obtain the MSDS, contact one of our offices or customer service centers.\n- The contents of this document are subject to change at our own discretion.\n\nED061003",
      "images": [],
      "dimensions": {
        "dpi": 87,
        "height": 1018,
        "width": 719
      },
      "tables": [],
      "hyperlinks": [],
      "header": null,
      "footer": null
    },
    {
      "index": 84,
      "markdown": "TB7782\n\nThreeBond\n\nJune 23, 2006\n\nThree Bond Co., Ltd.\n\n# Technical Data\n\n# ThreeBond 7782\n\n# Instant adhesive Gold Label Series (ultra-rapid curing type)\n\n## 1. Outline\n\nThreeBond 7782 is a ultra-rapid curing type instant adhesive whose main component is ethyl-α-cyanoacrylate. When a thin layer of the adhesive is applied to one of substrates and the substrates are laminated, the adhesive causes a chemical reaction in several seconds to a few minutes with the aid of a trace amount of water on the bonded surfaces and becomes a rigid cured substance. It can bond various materials remarkably quickly.\n\n(Hereinafter, ThreeBond is abbreviated to TB.)\n\n## 2. Features\n\n(1) The adhesive exhibits high adhesion instantaneously (within 2 seconds to 3 minutes).\n(2) It is a one-part adhesive, which can be used readily.\n(3) It is a renewed product that excels in quick-curing properties and bonds various materials (porous and acid materials) in a short time.\n(4) It is useful in reducing the working hours and improving the working efficiency.\n(5) It firmly bonds a wide range of materials.\n\n## 3. Uses\n\n(1) General parts that must be bonded quickly\n(2) Bonding requiring permeability\n(3) Temporary fixing for bonding with adhesives, such as epoxy resins and acrylic adhesives, that require time or fixing jig to cure\n\n## 4. Properties and characteristics\n\n### 4.1 Properties and set time of TB7782 liquid\n\n|  Test item | Substrate | Unit | TB7782 | Test method  |\n| --- | --- | --- | --- | --- |\n|  Appearance | - | - | Colorless to clear light yellow | 3TS-201-01  |\n|  Viscosity | - | mPa·s | 15 | 3TS-210-01  |\n|  Specific gravity (25°C) | - | - | 1.05 | 3TS-213-02  |\n|  Set time (25°C, 50%RH) | NBR | sec | 2 | 3TS-220-01  |\n|   |  Iron |   | 2 | 3TS-220-04  |\n|   |  PC |   | 10  |   |\n|   |  PBT |   | 7  |   |\n|   |  Japanese cypress |   | 10  |   |\n|   |  Acid paper |   | 3 | -  |\n\nTable 1 Properties and set time of TB7782 liquid\n\nNote: Set time: As iron test pieces, SPCC-SB substrates that had been degreased only were used. The test pieces of other materials were used without treatment.\n\n### 4.2 Adhesion to various substrates\n\nFor the test of tensile shear bond strength, the metallic test pieces were sandblasted. The test pieces of other materials were used without treatment. The test pieces were bonded with the adhesive in an environment with a relative humidity of 50% at 25°C, and the adhesive was cured for 24 hours in the same environment. Then, the adhesion was measured at room temperature.\n\nTest method: Tensile shear bond strength (3TS-301-11)\n\nTable 2 Adhesion of TB7782 to various substrates\n\n|  Substrate | Tensile shear bond strength (MPa)  |\n| --- | --- |\n|  Iron | 14.2  |\n|  Aluminum | 15.3  |\n|  SUS | 15.4  |\n|  Brass | 10.9  |\n|  Copper | 14.5  |\n|  Nickel | 14.8  |\n|  Zinc chromate | 7.8  |\n|  Hard PVC | 4.9 (*)  |\n|  PC (polycarbonate) | 7.6 (*)  |\n|  Phenol | 11.1 (*)  |\n|  Nylon 6 | 7.9 (*)  |\n|  Nylon 6,6 | 12.1 (*)  |\n|  Noryl | 9.6 (*)  |\n|  ABS (acrylonitrile-butadiene-styrene resin) | 6.2 (*)  |\n|  Glass epoxy | 20.0  |\n|  PBT (polybutylene terephthalate) | 4.2  |\n|  PET (polyethylene terephthalate) | 10.2 (*)  |\n|  PPO (polyphenylene oxide) | 6.7  |\n|  PPS (polyphenylene sulfide) | 2.5  |\n|  HIPS (high-impact polystyrene) | 4.4 (*)  |\n|  Acrylic | 7.8 (*)  |\n|  Polyacetal | 1.2  |\n|  NR (natural rubber) | 0.4 (*)  |\n|  CR (chloroprene rubber) | 0.6 (*)  |\n|  NBR (nitrile-based rubber) | 0.8 (*)  |\n|  SBR (styrene-butadiene rubber) | 1.7 (*)  |\n|  EPDM (ethylene propylene diene monomer) | 0.8 (*)  |\n|  Acid paper | - (*)  |\n|  Balsa | 1.8 (*)  |\n|  Lauan (veneer) | 8.3 (*)  |\n|  Japanese cypress | 12.5 (*)  |\n\nNote: * indicates material failure of the substrate.\n\nED061003",
      "images": [],
      "dimensions": {
        "dpi": 87,
        "height": 1018,
        "width": 719
      },
      "tables": [],
      "hyperlinks": [],
      "header": null,
      "footer": null
    },
    {
      "index": 85,
      "markdown": "TB7782\n\n# 4.3 Adhesion under various humidity conditions\n\nTest pieces were bonded with the adhesive under various humidity conditions at a constant temperature  $(25^{\\circ}\\mathrm{C})$ , and the adhesive was cured in the same environment for the predetermined time. Then, the tensile shear bond strength was measured at room temperature.\n\n![img-84.jpeg](img-84.jpeg)\nFig. 1 Adhesion of TB7782 under various humidity conditions\n\n# 4.4 Characteristics of cured TB7782\n\nTable 3 Characteristics of cured TB7782\n\n|  Test item |   | Unit | Characteristic value | Test method  |\n| --- | --- | --- | --- | --- |\n|  Linear expansion coefficient (0 to 100°C) |   | × 10-6°C | 77 - 121 | 3TS-501-05  |\n|  Glass transition point (DMA E\" peak) |   | °C | 109 | 3TS-501-04  |\n|  Hardness |   | - | D82 | 3TS-215-01  |\n|  Dielectric breakdown voltage |   | kV/mm | 27 | 3TS-406-01  |\n|  Volume resistivity |   | Ω·m | 1.75 × 1014 | 3TS-401-01  |\n|  Surface resistivity |   | Ω | 9.99 × 1014 | 3TS-402-01  |\n|  Dielectric constant | 1kHz | - | 3.85 | 3TS-405-01  |\n|   |  1MHz | - | 3.33  |   |\n|  Dielectric loss tangent | 1kHz | - | 0.038  |   |\n|   |  1MHz | - | 0.029  |   |\n\n# 5. Durability\n\n# 5.1 Thermal resistance\n\nSteel sheet test pieces were bonded with the adhesive in an environment with  $50\\% \\mathrm{RH}$  at  $25^{\\circ}\\mathrm{C}$ , and the adhesive was cured for 24 hours in the same environment. Then, after aging at various temperatures for the predetermined time, the test pieces were cooled to room temperature, and the tensile shear bond strength was measured (3TS-301-11).\n\n![img-85.jpeg](img-85.jpeg)\nFig. 2 Thermal resistance of TB7782\n\n# 5.2 Moisture resistance\n\nAluminum test pieces were bonded with the adhesive in an environment with  $50\\% \\mathrm{RH}$  at  $25^{\\circ}\\mathrm{C}$ , and the adhesive was cured for 24 hours in the same environment. Then, after aging at various temperatures and amount of moistures for the predetermined time, the test pieces were cooled to room temperature, and the tensile shear bond strength was measured (3TS-301-11).\n\n![img-86.jpeg](img-86.jpeg)\nFig. 3 Moisture resistance of TB7782\n\n# 6. Chemical resistance\n\nAfter test pieces for measurement of tensile shear bond strength (Fe/Fe) were immersed in each chemical under the following conditions for 250 hours, the tensile shear bond strength was measured at room temperature.\n\nTable 4 Resistance of TB7782 to various chemicals\n\n|  Chemical | Immersion temp. | Tensile shear bond strength (MPa)  |\n| --- | --- | --- |\n|  Before immersion | - | 14.2  |\n|  Isopropyl alcohol | 25°C | 13.4  |\n|  Toluene | 25°C | 14.0  |\n|  Gasoline | 25°C | 13.8  |\n|  Engine oil | 40°C | 14.9  |\n|  Long-life coolant (50% aq.) | 25°C | 13.5  |\n\n# 7. Usage\n\n(1) Remove moisture, oil, rust and other contaminants from the surface to be bonded and the fitting area.\n(2) Apply the adhesive to the surface to be bonded and the fitting area. The thinner the adhesive is applied, the higher the adhesion can be obtained.\n(3) Rub the surfaces to spread the adhesive liquid thin and uniformly, and fix them in the specified position.\n(4) The time to bond slightly varies depending on the kind and surface conditions of the substrate. The adhesive solidifies within 2 seconds to 3 minutes and exhibits practical strength in 30 minutes to 2 hours.\n\n# 8. Storage\n\nThe adhesive deteriorates in quality under the influence of high temperature, high humidity and ultraviolet light. After using it, fit the cap tightly, and store it in a dark dry place at 5 to  $10^{\\circ}\\mathrm{C}$  (in a refrigerator) avoiding direct sunlight.\n\nED061003",
      "images": [
        {
          "id": "img-84.jpeg",
          "top_left_x": 76,
          "top_left_y": 171,
          "bottom_right_x": 331,
          "bottom_right_y": 368,
          "image_base64": null,
          "image_annotation": null
        },
        {
          "id": "img-85.jpeg",
          "top_left_x": 66,
          "top_left_y": 728,
          "bottom_right_x": 334,
          "bottom_right_y": 906,
          "image_base64": null,
          "image_annotation": null
        },
        {
          "id": "img-86.jpeg",
          "top_left_x": 367,
          "top_left_y": 191,
          "bottom_right_x": 645,
          "bottom_right_y": 377,
          "image_base64": null,
          "image_annotation": null
        }
      ],
      "dimensions": {
        "dpi": 87,
        "height": 1018,
        "width": 719
      },
      "tables": [],
      "hyperlinks": [],
      "header": null,
      "footer": null
    },
    {
      "index": 86,
      "markdown": "TB7782\n\n## 9. Disposal\n\nAfter the adhesive has all been used, have the container disposed of as industrial waste by authorized industrial waste disposal services.\n\n## 10. Applicable laws\n\n(1) Fire Defense Law: Fourth class, third type petroleum product. Hazard class III. Cyanoacrylate adhesive. Flammable.\n(2) Labor Safety and Sanitation Law: Not applicable\n\n## 11. Instructions for use\n\n- Use and store the adhesive out of reach of children.\n- It is flammable. Do not use it near fire.\n- It can irritate the eyes, skin and respiratory organs. When using it, wear appropriate protective clothings, such as a mask, gloves (not permeable) and goggles. Use it in a well-ventilated outdoor area or in a place equipped with a local exhaust system.\n- If it gets in the eyes, wash them with clean water for about 15 minutes, and get medical attention. While washing the eyes, take care not to blink too frequently or rub the eyes. Never use a stripper or an agent, as doing so may damage the eyeballs.\n- If it adheres to the skin, wipe it away with a cloth, and wash the skin with soap.\n- If any abnormality is found in the body, stop using the adhesive, and get medical attention.\n- Do not use it on the human body.\n- Persons who have allergies or sensitive skin should avoid using it.\n- The adhesive may spout from the nozzle. Do not open the cap with the nozzle pointing towards someone.\n- It strongly and quickly bonds the skin and mucous membranes. Handle it carefully.\n- If fingers are bonded with it and cannot be separated, do not separate the fingers forcibly. Separate them by rubbing them in warm water at 40°C or so.\n- If it adheres to clothing, the skin may be scalded with the heat generated by chemical reaction. Carefully handle it.\n- It may generate a large amount of heat and foams depending on the curing conditions. Sufficiently check the conditions prior to use.\n- Do not put it near alkaline substances, such as cure accelerators and epoxy resin cure agents.\n- To prevent condensation, unseal the container after it reaches room temperature.\n- Ascertain in advance whether or not it affects the parts to be bonded with it. If any problem occurs, do not use it.\n- Some materials may be deformed by the heat of chemical reaction.\n- Some materials may deteriorate if this product is used.\n- If some adhesive overflow remains, the periphery of the bonded part becomes whitish with the solidified vapor of the adhesive.\n- It does not adhere to polyethylene, polypropylene, fluoroplastics, silicone resin, soft vinyl chloride or glass.\n- For hazard and toxicity information not mentioned herein, see the MSDS (material safety data sheet).\n\n## 12. Cautions\n\n**For industrial use only** (Do not use it for household products.)\n\nThis product was developed for general industrial use. Before using the product, accept the following sales terms.\n\n- The technical data given herein are not guaranteed values, but actual measurements obtained by our specified test methods. We do not assure that the uses introduced herein do not conflict with any intellectual property right.\n- Users are asked to examine prior to use whether the product is appropriate to the purpose of use and safe to use for the purpose and bear all responsibilities and hazards involved in its use. Never use the product for medical implant products that will be implanted or infused or may be left in the body.\n- We are not liable for personal injury or property damage caused by improper handling of the product. If the properties and usage of the product are unknown, never use it.\n- For the detailed safety information on the product, see the material safety data sheet (MSDS). To obtain the MSDS, contact one of our offices or customer service centers.\n- The contents of this document are subject to change at our own discretion.\n\nED061003",
      "images": [],
      "dimensions": {
        "dpi": 87,
        "height": 1018,
        "width": 719
      },
      "tables": [],
      "hyperlinks": [],
      "header": null,
      "footer": null
    },
    {
      "index": 87,
      "markdown": "TB7782\n\nThreeBond\n\nJune 23, 2006\n\nThree Bond Co., Ltd.\n\n# Technical Data\n\n# ThreeBond 7782\n\n# Instant adhesive Gold Label Series (ultra-rapid curing type)\n\n## 1. Outline\n\nThreeBond 7782 is a ultra-rapid curing type instant adhesive whose main component is ethyl-α-cyanoacrylate. When a thin layer of the adhesive is applied to one of substrates and the substrates are laminated, the adhesive causes a chemical reaction in several seconds to a few minutes with the aid of a trace amount of water on the bonded surfaces and becomes a rigid cured substance. It can bond various materials remarkably quickly.\n\n(Hereinafter, ThreeBond is abbreviated to TB.)\n\n## 2. Features\n\n(1) The adhesive exhibits high adhesion instantaneously (within 2 seconds to 3 minutes).\n(2) It is a one-part adhesive, which can be used readily.\n(3) It is a renewed product that excels in quick-curing properties and bonds various materials (porous and acid materials) in a short time.\n(4) It is useful in reducing the working hours and improving the working efficiency.\n(5) It firmly bonds a wide range of materials.\n\n## 3. Uses\n\n(1) General parts that must be bonded quickly\n(2) Bonding requiring permeability\n(3) Temporary fixing for bonding with adhesives, such as epoxy resins and acrylic adhesives, that require time or fixing jig to cure\n\n## 4. Properties and characteristics\n\n### 4.1 Properties and set time of TB7782 liquid\n\n|  Test item | Substrate | Unit | TB7782 | Test method  |\n| --- | --- | --- | --- | --- |\n|  Appearance | - | - | Colorless to clear light yellow | 3TS-201-01  |\n|  Viscosity | - | mPa·s | 15 | 3TS-210-01  |\n|  Specific gravity (25°C) | - | - | 1.05 | 3TS-213-02  |\n|  Set time (25°C, 50%RH) | NBR | sec | 2 | 3TS-220-01  |\n|   |  Iron |   | 2 | 3TS-220-04  |\n|   |  PC |   | 10  |   |\n|   |  PBT |   | 7  |   |\n|   |  Japanese cypress |   | 10  |   |\n|   |  Acid paper |   | 3 | -  |\n\nTable 1 Properties and set time of TB7782 liquid\n\nNote: Set time: As iron test pieces, SPCC-SB substrates that had been degreased only were used. The test pieces of other materials were used without treatment.\n\n### 4.2 Adhesion to various substrates\n\nFor the test of tensile shear bond strength, the metallic test pieces were sandblasted. The test pieces of other materials were used without treatment. The test pieces were bonded with the adhesive in an environment with a relative humidity of 50% at 25°C, and the adhesive was cured for 24 hours in the same environment. Then, the adhesion was measured at room temperature.\n\nTest method: Tensile shear bond strength (3TS-301-11)\n\nTable 2 Adhesion of TB7782 to various substrates\n\n|  Substrate | Tensile shear bond strength (MPa)  |\n| --- | --- |\n|  Iron | 14.2  |\n|  Aluminum | 15.3  |\n|  SUS | 15.4  |\n|  Brass | 10.9  |\n|  Copper | 14.5  |\n|  Nickel | 14.8  |\n|  Zinc chromate | 7.8  |\n|  Hard PVC | 4.9 (*)  |\n|  PC (polycarbonate) | 7.6 (*)  |\n|  Phenol | 11.1 (*)  |\n|  Nylon 6 | 7.9 (*)  |\n|  Nylon 6,6 | 12.1 (*)  |\n|  Noryl | 9.6 (*)  |\n|  ABS (acrylonitrile-butadiene-styrene resin) | 6.2 (*)  |\n|  Glass epoxy | 20.0  |\n|  PBT (polybutylene terephthalate) | 4.2  |\n|  PET (polyethylene terephthalate) | 10.2 (*)  |\n|  PPO (polyphenylene oxide) | 6.7  |\n|  PPS (polyphenylene sulfide) | 2.5  |\n|  HIPS (high-impact polystyrene) | 4.4 (*)  |\n|  Acrylic | 7.8 (*)  |\n|  Polyacetal | 1.2  |\n|  NR (natural rubber) | 0.4 (*)  |\n|  CR (chloroprene rubber) | 0.6 (*)  |\n|  NBR (nitrile-based rubber) | 0.8 (*)  |\n|  SBR (styrene-butadiene rubber) | 1.7 (*)  |\n|  EPDM (ethylene propylene diene monomer) | 0.8 (*)  |\n|  Acid paper | - (*)  |\n|  Balsa | 1.8 (*)  |\n|  Lauan (veneer) | 8.3 (*)  |\n|  Japanese cypress | 12.5 (*)  |\n\nNote: * indicates material failure of the substrate.\n\nED061003",
      "images": [],
      "dimensions": {
        "dpi": 87,
        "height": 1018,
        "width": 719
      },
      "tables": [],
      "hyperlinks": [],
      "header": null,
      "footer": null
    },
    {
      "index": 88,
      "markdown": "TB7782\n\n# 4.3 Adhesion under various humidity conditions\n\nTest pieces were bonded with the adhesive under various humidity conditions at a constant temperature  $(25^{\\circ}\\mathrm{C})$ , and the adhesive was cured in the same environment for the predetermined time. Then, the tensile shear bond strength was measured at room temperature.\n\n![img-87.jpeg](img-87.jpeg)\nFig. 1 Adhesion of TB7782 under various humidity conditions\n\n# 4.4 Characteristics of cured TB7782\n\nTable 3 Characteristics of cured TB7782\n\n|  Test item |   | Unit | Characteristic value | Test method  |\n| --- | --- | --- | --- | --- |\n|  Linear expansion coefficient (0 to 100°C) |   | × 10-6/°C | 77 - 121 | 3TS-501-05  |\n|  Glass transition point (DMA E\" peak) |   | °C | 109 | 3TS-501-04  |\n|  Hardness |   | - | D82 | 3TS-215-01  |\n|  Dielectric breakdown voltage |   | kV/mm | 27 | 3TS-406-01  |\n|  Volume resistivity |   | Ω·m | 1.75 × 1014 | 3TS-401-01  |\n|  Surface resistivity |   | Ω | 9.99 × 1014 | 3TS-402-01  |\n|  Dielectric constant | 1kHz | - | 3.85 | 3TS-405-01  |\n|   |  1MHz | - | 3.33  |   |\n|  Dielectric loss tangent | 1kHz | - | 0.038  |   |\n|   |  1MHz | - | 0.029  |   |\n\n# 5. Durability\n\n# 5.1 Thermal resistance\n\nSteel sheet test pieces were bonded with the adhesive in an environment with  $50\\% \\mathrm{RH}$  at  $25^{\\circ}\\mathrm{C}$ , and the adhesive was cured for 24 hours in the same environment. Then, after aging at various temperatures for the predetermined time, the test pieces were cooled to room temperature, and the tensile shear bond strength was measured (3TS-301-11).\n\n![img-88.jpeg](img-88.jpeg)\nFig. 2 Thermal resistance of TB7782\n\n# 5.2 Moisture resistance\n\nAluminum test pieces were bonded with the adhesive in an environment with  $50\\% \\mathrm{RH}$  at  $25^{\\circ}\\mathrm{C}$ , and the adhesive was cured for 24 hours in the same environment. Then, after aging at various temperatures and amount of moistures for the predetermined time, the test pieces were cooled to room temperature, and the tensile shear bond strength was measured (3TS-301-11).\n\n![img-89.jpeg](img-89.jpeg)\nFig. 3 Moisture resistance of TB7782\n\n# 6. Chemical resistance\n\nAfter test pieces for measurement of tensile shear bond strength (Fe/Fe) were immersed in each chemical under the following conditions for 250 hours, the tensile shear bond strength was measured at room temperature.\n\nTable 4 Resistance of TB7782 to various chemicals\n\n|  Chemical | Immersion temp. | Tensile shear bond strength (MPa)  |\n| --- | --- | --- |\n|  Before immersion | - | 14.2  |\n|  Isopropyl alcohol | 25°C | 13.4  |\n|  Toluene | 25°C | 14.0  |\n|  Gasoline | 25°C | 13.8  |\n|  Engine oil | 40°C | 14.9  |\n|  Long-life coolant (50% aq.) | 25°C | 13.5  |\n\n# 7. Usage\n\n(1) Remove moisture, oil, rust and other contaminants from the surface to be bonded and the fitting area.\n(2) Apply the adhesive to the surface to be bonded and the fitting area. The thinner the adhesive is applied, the higher the adhesion can be obtained.\n(3) Rub the surfaces to spread the adhesive liquid thin and uniformly, and fix them in the specified position.\n(4) The time to bond slightly varies depending on the kind and surface conditions of the substrate. The adhesive solidifies within 2 seconds to 3 minutes and exhibits practical strength in 30 minutes to 2 hours.\n\n# 8. Storage\n\nThe adhesive deteriorates in quality under the influence of high temperature, high humidity and ultraviolet light. After using it, fit the cap tightly, and store it in a dark dry place at 5 to  $10^{\\circ}\\mathrm{C}$  (in a refrigerator) avoiding direct sunlight.\n\nED061003",
      "images": [
        {
          "id": "img-87.jpeg",
          "top_left_x": 76,
          "top_left_y": 171,
          "bottom_right_x": 331,
          "bottom_right_y": 368,
          "image_base64": null,
          "image_annotation": null
        },
        {
          "id": "img-88.jpeg",
          "top_left_x": 66,
          "top_left_y": 728,
          "bottom_right_x": 334,
          "bottom_right_y": 906,
          "image_base64": null,
          "image_annotation": null
        },
        {
          "id": "img-89.jpeg",
          "top_left_x": 367,
          "top_left_y": 191,
          "bottom_right_x": 645,
          "bottom_right_y": 377,
          "image_base64": null,
          "image_annotation": null
        }
      ],
      "dimensions": {
        "dpi": 87,
        "height": 1018,
        "width": 719
      },
      "tables": [],
      "hyperlinks": [],
      "header": null,
      "footer": null
    },
    {
      "index": 89,
      "markdown": "TB7782\n\n## 9. Disposal\n\nAfter the adhesive has all been used, have the container disposed of as industrial waste by authorized industrial waste disposal services.\n\n## 10. Applicable laws\n\n(1) Fire Defense Law: Fourth class, third type petroleum product. Hazard class III. Cyanoacrylate adhesive. Flammable.\n(2) Labor Safety and Sanitation Law: Not applicable\n\n## 11. Instructions for use\n\n- Use and store the adhesive out of reach of children.\n- It is flammable. Do not use it near fire.\n- It can irritate the eyes, skin and respiratory organs. When using it, wear appropriate protective clothings, such as a mask, gloves (not permeable) and goggles. Use it in a well-ventilated outdoor area or in a place equipped with a local exhaust system.\n- If it gets in the eyes, wash them with clean water for about 15 minutes, and get medical attention. While washing the eyes, take care not to blink too frequently or rub the eyes. Never use a stripper or an agent, as doing so may damage the eyeballs.\n- If it adheres to the skin, wipe it away with a cloth, and wash the skin with soap.\n- If any abnormality is found in the body, stop using the adhesive, and get medical attention.\n- Do not use it on the human body.\n- Persons who have allergies or sensitive skin should avoid using it.\n- The adhesive may spout from the nozzle. Do not open the cap with the nozzle pointing towards someone.\n- It strongly and quickly bonds the skin and mucous membranes. Handle it carefully.\n- If fingers are bonded with it and cannot be separated, do not separate the fingers forcibly. Separate them by rubbing them in warm water at 40°C or so.\n- If it adheres to clothing, the skin may be scalded with the heat generated by chemical reaction. Carefully handle it.\n- It may generate a large amount of heat and foams depending on the curing conditions. Sufficiently check the conditions prior to use.\n- Do not put it near alkaline substances, such as cure accelerators and epoxy resin cure agents.\n- To prevent condensation, unseal the container after it reaches room temperature.\n- Ascertain in advance whether or not it affects the parts to be bonded with it. If any problem occurs, do not use it.\n- Some materials may be deformed by the heat of chemical reaction.\n- Some materials may deteriorate if this product is used.\n- If some adhesive overflow remains, the periphery of the bonded part becomes whitish with the solidified vapor of the adhesive.\n- It does not adhere to polyethylene, polypropylene, fluoroplastics, silicone resin, soft vinyl chloride or glass.\n- For hazard and toxicity information not mentioned herein, see the MSDS (material safety data sheet).\n\n## 12. Cautions\n\n**For industrial use only** (Do not use it for household products.)\n\nThis product was developed for general industrial use. Before using the product, accept the following sales terms.\n\n- The technical data given herein are not guaranteed values, but actual measurements obtained by our specified test methods. We do not assure that the uses introduced herein do not conflict with any intellectual property right.\n- Users are asked to examine prior to use whether the product is appropriate to the purpose of use and safe to use for the purpose and bear all responsibilities and hazards involved in its use. Never use the product for medical implant products that will be implanted or infused or may be left in the body.\n- We are not liable for personal injury or property damage caused by improper handling of the product. If the properties and usage of the product are unknown, never use it.\n- For the detailed safety information on the product, see the material safety data sheet (MSDS). To obtain the MSDS, contact one of our offices or customer service centers.\n- The contents of this document are subject to change at our own discretion.\n\nED061003",
      "images": [],
      "dimensions": {
        "dpi": 87,
        "height": 1018,
        "width": 719
      },
      "tables": [],
      "hyperlinks": [],
      "header": null,
      "footer": null
    },
    {
      "index": 90,
