Repository: vineetpadia/glueguy

# Glueguy Lab

Spreadsheet-style adhesive selector plus a larger McMaster-derived engineering reference library.

## Run locally

```bash
python3 -m http.server 4317 --bind 0.0.0.0
```

Open `http://127.0.0.1:4317/` on the host, or from another machine on the same LAN/VPN open `http://<host-ip>:4317/`.

## Catalog pipeline

1. Crawl McMaster glue families into raw JSON.

```bash
python scripts/mcmaster_glue_pipeline.py --max-pages 220 --output data/mcmaster-glues.json
```

2. Enrich the representative McMaster part page for each family into a reusable detail cache.

```bash
python scripts/enrich_mcmaster_product_details.py
```

File: data/tds-cache/threebond-1521.mistral.json (part 11 of 11)
{
      "markdown": "6100 Series\n6600 Series\nProducts Guide\n\nProperty Table\n\n|  Product name |   | 6121E | 6121F | 6122G  |\n| --- | --- | --- | --- | --- |\n|  Characteristics | Stick  |   |   |   |\n|  Main component |  | Silicone resin | Silicone resin | Silicone resin  |\n|  Features |  | Antitrust color ring coat for disc brake caliper part Blue type Brush included | Antitrust color ring coat for disc brake caliper part Red type Brush included | Antitrust color ring coat for disc brake caliper part Gold type Brush included  |\n|  Container form |  | Metal container | Metal container | Metal container  |\n|  Appearance |  | Blue | Red | Gold  |\n|  Viscosity | mPa·s | 170 | 300 | 240  |\n|  Specific gravity |  | 1.2 | 1.1 | 1.2  |\n|  Solid content | % | 49 | 45 | 51  |\n|  Tack free | min | 25 | 25 | 25  |\n|  Product name |   | 6141C  |\n| --- | --- | --- |\n|  Characteristics | Stick  |   |\n|  Main component |  | Zinc dust  |\n|  Features |  | Plating damaged parts, rust preventive for neckbed parts, zinc-rich paint for repair  |\n|  Container form |  | Aerosol/Can  |\n|  Appearance |  | Gray  |\n|  Viscosity | mPa·s | -  |\n|  Specific gravity |  | 2.02  |\n|  Solid content | % | 71  |\n|  Tack free | min | 25  |\n|  Product name |   | 6151B | 6152  |\n| --- | --- | --- | --- |\n|  Characteristics | Stick  |   |   |\n|  Main component |  | Solvent mixed with silicone wax | Solvent mixed  |\n|  Features |  | Pastar remover | Three raster exclusive remover  |\n|  Container form |  | Can | Can  |\n|  Appearance |  | Yellowish green | Colorless  |\n|  Specific gravity | mPa·s | 0.81 | 0.80  |\n\n* – Unmeasured\n* The value listed in the property table is an example of a measured value and is not the guarantee level.\n* Before using, confirm the adequacy and safety for the relevant application.\n\n![img-61.jpeg](img-61.jpeg)\n\n# Brakes &amp; Parts Cleaners\n\nThis is a series of degreasing and cleaning agents for cleaning automobile brake shoes, brake drums, mechanical parts, and other parts with oil and grease stains.\n\n## 6602L\n\n### Brake &amp; Parts Cleaners / Slow-drying type (Aerosol)\n\nThis is a slow-drying, cleaning agent with good workability designed for automobile brake shoes, brake drums, and mechanical parts.\n\nIt is possible to easily clean oil and grease stains on mechanical parts.\n\n## 6602S\n\n### Brake &amp; Parts Cleaners / Quick-drying type (Gass) petroleum (Can / For refill)\n\nThis is a quick-drying, cleaning agent with good workability designed for automobile brake shoes, brake drums, and mechanical parts. A specialized refilling machine can be used to reduce the number of cans that are disposed of.\n\n## 6602P, 6602R\n\n### Brake &amp; Parts Cleaners / Quick-drying type (Gass) petroleum (Aerosol)\n\nThis is a quick-drying, cleaning agent with good workability designed for automobile brake shoes, brake drums, and mechanical parts.\n\nThis is a semi-aqueous cleaning agent with good workability designed for automobile brake shoes, brake drums, and mechanical parts, and it is not a hazardous substance under the Fire Service Act. It is safer than conventional hydrocarbon cleaning agents, and has better drying performance than water-based cleaning agents. A specialized refilling machine can be used to reduce the number of cans that are disposed of.\n\n## 6651D\n\n### Brake &amp; Parts Cleaners / Same aqueous (Can / For refill)\n\nThis is a semi-aqueous cleaning agent with good workability designed for automobile brake shoes, brake drums, and mechanical parts, and it is not a hazardous substance under the Fire Service Act. It is safer than conventional hydrocarbon cleaning agents, and has better drying performance than water-based cleaning agents. A specialized refilling machine can be used to reduce the number of cans that are disposed of.\n\n## 6651F\n\n### Brake &amp; Parts Cleaners / Non-combustible (Gask drying type / Aerosol or Can / For refill)\n\nIt is nonflammable detergent with no flash point.\n\nIt has the same detergency as the solvent type detergent of the second petroleum, and has good workability due to quick drying. A specialized refilling machine can be used to reduce the number of cans that are disposed of.\n\n## 6651H\n\n### Brake &amp; Part (Souren / Non-combustible / Slow drying type / Aerosol or Can / For refill)\n\nIt provides cleaning performance equivalent to class II petroleum solvent cleaners. It is particularly suited for use on large parts that are not suitable for quick drying and for providing high workability in summer. A specialized refilling machine can be used to reduce the number of cans that are disposed of.\n\nProperty Table\n\n|  Product name |   | 6602L | 6602P | 6602R | 6602S | 6602U | 6651D | 6651F | 6651H  |\n| --- | --- | --- | --- | --- | --- | --- | --- | --- | --- |\n|  Characteristics | Stick  |   |   |   |   |   |   |   |   |\n|  Main component |  | Hydrocarbon-based compound | Hydrocarbon-based compound | Hydrocarbon-based compound | Hydrocarbon-based compound | Hydrocarbon-based compound | Alcohol-based | Fluorine solvent | Fluorine solvent  |\n|  Features |  | Slow-drying type | Quick-drying type | Large type of 6602P | Quick-drying type | Slow-drying type | Semi-aqueous | Non-combustible Quick-drying type | Non-combustible Slow-drying type  |\n|  Container form |  | Aerosol / Can (For refills) | Aerosol | Aerosol | Can (For refills) | Can (For refills) | Can (For refills) | Aerosol / Can (For refills) | Aerosol / Can (For refills)  |\n|  Appearance |  | Colorless | Colorless | Colorless | Colorless | Colorless | Colorless and transparent | Colorless | Colorless  |\n|  Solid content | % | 0.00 | 0.00 | 0.00 | 0.00 | 0 | 0.00 | 0 | 0  |\n|  Drying performance | sec | 480 | 30 | 30 | 30 | 90 | 400 | 20 | 90  |\n|  Cleaning ability Brake fluid |  | Acceptable | Acceptable | Acceptable | Acceptable | Acceptable | Acceptable | Acceptable | Acceptable  |\n|  Classification according to Fire Service Act |  | Category 4, class 2 petroleum water samples | Category 4, class 1 petroleum water samples | Category 4, class 1 petroleum water samples | Category 4, class 1 petroleum water samples | Category 4, class 1 petroleum water samples | Non-hazardous material | Non-hazardous material | Non-hazardous material  |\n\n* The value listed in the property table is an example of a measured value and is not the guarantee level.\n* Before using, confirm the adequacy and safety for the relevant application.",
      "images": [
        {
          "id": "img-61.jpeg",
          "top_left_x": 590,
          "top_left_y": 47,
          "bottom_right_x": 638,
          "bottom_right_y": 166,
          "image_base64": null,
          "image_annotation": null
        }
      ],
      "dimensions": {
        "dpi": 61,
        "height": 714,
        "width": 1009
      },
      "tables": [],
      "hyperlinks": [],
      "header": null,
      "footer": null
    },
    {
      "index": 80,
      "markdown": "Application Equipment and Others\nProducts Guide\n\n# Compatible with the 1100 Series\n\nThese are dispensing devices for liquid gaskets.\n\n## Simple dispensing machine\n\n![img-62.jpeg](img-62.jpeg)\n\n**Tank for tube**\nAir dispenser (minicoater C5)\n\nApplicable package type: Tube\nThe discharge amount is adjusted by means of the dispensing time and tank pressure.\n\n![img-63.jpeg](img-63.jpeg)\n\n**Tank for 1-kg or less bottle or can (TG1-T)**\nPen type manually operated dispensing valve (pencil gun)\n\nApplicable package type: 1kg can\nThis dispenser is for a low-viscosity material.\nDispensing is done by pulling the gun lever.\n\n## Automatic dispenser\n\n![img-64.jpeg](img-64.jpeg)\n\n**Tank for 1-kg or less bottle or can (TG1-T)**\nDispensing valve (HPNV-50)\nPressure controller (coater S4)\nDesktop robot (RT7 Series)\n\nApplicable package type: 1kg or less bottle or can\nThis device pressure feeds a material from a tank and discharge the material controlling by the dispensing valve.\nWhen the dispenser is combined with a robot, it applies the material appropriately to a programmed position.\n\n# Compatible with the 1200 Series\n\nThese are dispensing devices for silicone-based liquid gasket agents.\n\n## Simple dispensing machine\n\n![img-65.jpeg](img-65.jpeg)\n\n**Air gun for sealant (DH1)**\n\nApplicable package type: Cartridge/Tube\nThis is a pneumatic sealant gun.\n*This product may not be compatible with some cartridge and tube types. For the details, contact one of our sales engineers.\n\n![img-66.jpeg](img-66.jpeg)\n\n**Tank for tube**\nAir dispenser (minicoater C5)\n\nApplicable package type: Tube\nThe discharge amount is adjusted by means of the dispensing time and tank pressure.\n*This product may not be compatible with some tube types. For the details, contact one of our sales engineers.\n\n![img-67.jpeg](img-67.jpeg)\n\n**Double-acting pump for pails (AP Series)**\nGun type manually operated dispensing valve (High-pressure flow gun)\n\nApplicable package type: Pail\nThis dispenser is excellent in high-speed dispense and operability as the result of a combination of high-pressure feeding pump for pails and a high-pressure flow gun.\n\n![img-68.jpeg](img-68.jpeg)\n\n**Tank for tube**\nAir dispenser (minicoater C5)\n\nApplicable package type: Tube\nThe discharge amount is adjusted by means of the dispensing time and tank pressure.\n*This product may not be compatible with some tube types. For the details, contact one of our sales engineers.\n\n# Compatible with the 1200 Series\n\n## Automatic dispenser\n\n![img-69.jpeg](img-69.jpeg)\n\n**Pump for pails (PBB Series)**\nSingle-component fixed-quantity booster (DQ1LW06)\nDesktop robot (RT7 Series)\n\nApplicable package type: Pail\nWhen a high-pressure feeding pump designed for automatic application and a constant-speed dispense head are combined with a robot, high-precision and uniform linear application that is not affected by changes in the environmental temperature is possible.\n\n![img-70.jpeg](img-70.jpeg)\n\n**Single-acting pump for pails (PBB Series)**\n\nApplicable package type: Pail\nThis is a pump for streaming a high viscosity liquid agent efficiently.\nWhen it is combined with a robot, uniform linear application is possible.\n\n![img-71.jpeg](img-71.jpeg)\n\n**Cartridge-type pump (PCB-20)**\n\nApplicable package type: Cartridge\nThis is a high-pressure feeding pump designed for automatic application. When it is combined with a robot, uniform linear application is possible.\n\n# Compatible with the 1300 Series\n\nThese are dispensing and application devices for anaerobic adhesives and sealants.\n\n## Simple dispensing machine\n\n![img-72.jpeg](img-72.jpeg)\n\n**Transfer-type simple applicator (coater R)**\n\nApplication to threaded portion is done by lightly pressing the threaded portion of a bolt to the outer portion of the rotating rotor.\n\n![img-73.jpeg](img-73.jpeg)\n\n**Air dispenser (minicoater C5)**\n\nThe discharge amount is adjusted by means of the dispensing time and air pressure.\n\n## Automatic dispenser\n\n![img-74.jpeg](img-74.jpeg)\n\n**Tank (PV2)**\nRotary applicator (DR1 Series)\n\nApplicable materials: TB 1386 Series\nThis is a unit for applying and pressure feeding anaerobic sealant to the inside of a cylinder.",
      "images": [
        {
          "id": "img-62.jpeg",
          "top_left_x": 39,
          "top_left_y": 139,
          "bottom_right_x": 100,
          "bottom_right_y": 209,
          "image_base64": null,
          "image_annotation": null
        },
        {
          "id": "img-63.jpeg",
          "top_left_x": 250,
          "top_left_y": 139,
          "bottom_right_x": 308,
          "bottom_right_y": 211,
          "image_base64": null,
          "image_annotation": null
        },
        {
          "id": "img-64.jpeg",
          "top_left_x": 40,
          "top_left_y": 265,
          "bottom_right_x": 124,
          "bottom_right_y": 356,
          "image_base64": null,
          "image_annotation": null
        },
        {
          "id": "img-65.jpeg",
          "top_left_x": 36,
          "top_left_y": 459,
          "bottom_right_x": 95,
          "bottom_right_y": 514,
          "image_base64": null,
          "image_annotation": null
        },
        {
          "id": "img-66.jpeg",
          "top_left_x": 259,
          "top_left_y": 455,
          "bottom_right_x": 317,
          "bottom_right_y": 526,
          "image_base64": null,
          "image_annotation": null
        },
        {
          "id": "img-67.jpeg",
          "top_left_x": 40,
          "top_left_y": 549,
          "bottom_right_x": 88,
          "bottom_right_y": 649,
          "image_base64": null,
          "image_annotation": null
        },
        {
          "id": "img-68.jpeg",
          "top_left_x": 259,
          "top_left_y": 455,
          "bottom_right_x": 317,
          "bottom_right_y": 526,
          "image_base64": null,
          "image_annotation": null
        },
        {
          "id": "img-69.jpeg",
          "top_left_x": 551,
          "top_left_y": 120,
          "bottom_right_x": 632,
          "bottom_right_y": 214,
          "image_base64": null,
          "image_annotation": null
        },
        {
          "id": "img-70.jpeg",
          "top_left_x": 813,
          "top_left_y": 122,
          "bottom_right_x": 858,
          "bottom_right_y": 227,
          "image_base64": null,
          "image_annotation": null
        },
        {
          "id": "img-71.jpeg",
          "top_left_x": 564,
          "top_left_y": 261,
          "bottom_right_x": 621,
          "bottom_right_y": 364,
          "image_base64": null,
          "image_annotation": null
        },
        {
          "id": "img-72.jpeg",
          "top_left_x": 549,
          "top_left_y": 439,
          "bottom_right_x": 609,
          "bottom_right_y": 499,
          "image_base64": null,
          "image_annotation": null
        },
        {
          "id": "img-73.jpeg",
          "top_left_x": 762,
          "top_left_y": 444,
          "bottom_right_x": 851,
          "bottom_right_y": 498,
          "image_base64": null,
          "image_annotation": null
        },
        {
          "id": "img-74.jpeg",
          "top_left_x": 548,
          "top_left_y": 550,
          "bottom_right_x": 626,
          "bottom_right_y": 676,
          "image_base64": null,
          "image_annotation": null
        }
      ],
      "dimensions": {
        "dpi": 61,
        "height": 714,
        "width": 1009
      },
      "tables": [],
      "hyperlinks": [],
      "header": null,
      "footer": null
    },
    {
      "index": 81,
      "markdown": "Application Equipment and Others\nProducts Guide\n\n# Compatible with the 1500 Series\n\nThese are dispensing devices for adhesives for industrial use and for single-component, moisture-curing elastic adhesives.\n\n## Simple dispensing machine\n\n![img-75.jpeg](img-75.jpeg)\n\n**Tank for tube**\nAir dispenser (minicoater C5)\n\nApplicable package type: Tube\nThe discharge amount is adjusted by means of the dispensing time and tank pressure.\n\n![img-76.jpeg](img-76.jpeg)\n\n**Air gun for sealant (DH1)**\n\nApplicable package type: Cartridge/Tube\nThis is a pneumatic sealant gun.\n*This product may not be compatible with some cartridge and tube types. For the details, contact one of our sales engineers.*\n\n## Automatic dispenser\n\n![img-77.jpeg](img-77.jpeg)\n\n**Cartridge-type high-pressure pumping unit (PCT)**\n\nApplicable package type: Cartridge\nA cartridge plunger is pushed by a high driving force to pump at high pressure. It is good for high-speed discharge or when the piping from the pressure source to the dispensing port is long.\n\n![img-78.jpeg](img-78.jpeg)\n\n**Cartridge-type tank (TC-2)**\nDispensing valve (HPNV-50)\nController for pressure (coater S4)\nDesktop robot (RT7 Series)\n\nApplicable package type: Cartridge\nThis device pressure feeds a material from a tank and discharge the material controlling by the dispensing valve.\nWhen the dispenser is combined with a robot, it applies the material appropriately to a programmed position.\n\n# Compatible with the 1700 / 7700 Series\n\nThese are dispensing devices for instant adhesives.\n\n## Simple dispensing machine\n\n![img-79.jpeg](img-79.jpeg)\n\n**Tubing pump**\n\nThis dispenser is suitable for dispensing low-viscosity material in a very small amount.\n\n## Automatic dispenser\n\n![img-80.jpeg](img-80.jpeg)\n\n**Tank with level sensor detection (TG1-TE)**\nExtremely small-quantity and fixed-quantity valve (TDV)\nExclusive controller\n\nThis is an extremely small-quantity instant adhesives dispenser with excellent durability and stability.\n\n# Compatible with the 2000 Series\n\nThese are dispensing devices for two-component epoxies.\n\n## Simple dispensing machine\n\n![img-81.jpeg](img-81.jpeg)\n\n**Hand gun for two-component liquid cartridge**\n\nApplicable package type: Twin cartridge\nThis is a hand gun dispenser that mixes two components with a static nozzle.\n\n## Automatic dispenser\n\n![img-82.jpeg](img-82.jpeg)\n\n**Gear pump type two-component mixer and dispenser**\n\nThe gear pump sends each agent to the dynamic mixer which mixes and then dispenses the mixture.\nIt is manufactured according to specifications such as the mixing ratio and dispensing rate.\n\n# Compatible with the 2000 / 2100 Series\n\nThis is an agitating and defoaming device for epoxy resins.\n\n## Agitator\n\n![img-83.jpeg](img-83.jpeg)\n\n**Agitating and defoaming device**\n\nThis is a device for quickly performing agitation and defoaming by rotating or revolving the high-viscosity material in the container.\n\n# Compatible with the 2200 Series\n\nThese are dispensing devices for single-component epoxy resins.\n\n## Simple dispensing machine\n\n![img-84.jpeg](img-84.jpeg)\n\n**Air dispenser (minicoater C5)**\n\nThe discharge amount is adjusted by means of the dispensing time and air pressure.\n\n![img-85.jpeg](img-85.jpeg)\n\n**Tank for 1-kg or less bottle or can (TG1-T)**\nPen type manually operated dispensing valve (pencil gun)\n\nApplicable package type: 1kg or less bottle or can\nThis dispenser is for a low-viscosity material.\nDispensing is done by pulling the gun lever.\n\n159\n160",
      "images": [
        {
          "id": "img-75.jpeg",
          "top_left_x": 39,
          "top_left_y": 139,
          "bottom_right_x": 98,
          "bottom_right_y": 209,
          "image_base64": null,
          "image_annotation": null
        },
        {
          "id": "img-76.jpeg",
          "top_left_x": 254,
          "top_left_y": 142,
          "bottom_right_x": 314,
          "bottom_right_y": 198,
          "image_base64": null,
          "image_annotation": null
        },
        {
          "id": "img-77.jpeg",
          "top_left_x": 46,
          "top_left_y": 246,
          "bottom_right_x": 85,
          "bottom_right_y": 339,
          "image_base64": null,
          "image_annotation": null
        },
        {
          "id": "img-78.jpeg",
          "top_left_x": 257,
          "top_left_y": 247,
          "bottom_right_x": 310,
          "bottom_right_y": 357,
          "image_base64": null,
          "image_annotation": null
        },
        {
          "id": "img-79.jpeg",
          "top_left_x": 36,
          "top_left_y": 457,
          "bottom_right_x": 130,
          "bottom_right_y": 514,
          "image_base64": null,
          "image_annotation": null
        },
        {
          "id": "img-80.jpeg",
          "top_left_x": 36,
          "top_left_y": 567,
          "bottom_right_x": 132,
          "bottom_right_y": 629,
          "image_base64": null,
          "image_annotation": null
        },
        {
          "id": "img-81.jpeg",
          "top_left_x": 550,
          "top_left_y": 142,
          "bottom_right_x": 650,
          "bottom_right_y": 188,
          "image_base64": null,
          "image_annotation": null
        },
        {
          "id": "img-82.jpeg",
          "top_left_x": 550,
          "top_left_y": 257,
          "bottom_right_x": 645,
          "bottom_right_y": 303,
          "image_base64": null,
          "image_annotation": null
        },
        {
          "id": "img-83.jpeg",
          "top_left_x": 550,
          "top_left_y": 450,
          "bottom_right_x": 608,
          "bottom_right_y": 524,
          "image_base64": null,
          "image_annotation": null
        },
        {
          "id": "img-84.jpeg",
          "top_left_x": 550,
          "top_left_y": 601,
          "bottom_right_x": 633,
          "bottom_right_y": 654,
          "image_base64": null,
          "image_annotation": null
        },
        {
          "id": "img-85.jpeg",
          "top_left_x": 755,
          "top_left_y": 601,
          "bottom_right_x": 815,
          "bottom_right_y": 672,
          "image_base64": null,
          "image_annotation": null
        }
      ],
      "dimensions": {
        "dpi": 61,
        "height": 714,
        "width": 1009
      },
      "tables": [],
      "hyperlinks": [],
      "header": null,
      "footer": null
    },
    {
      "index": 82,
      "markdown": "Application Equipment and Others\nProducts Guide\n\n# Compatible with the 2200 Series\n\n## Automatic dispenser\n\n![img-86.jpeg](img-86.jpeg)\n\nGear pump type dispenser for single-component agent\n\nThis is a dispenser for accurate application that performs pumping with a gear pump.\n\n![img-87.jpeg](img-87.jpeg)\n\nTank for 1-kg or less bottle or can (TG1-T)\n\nDispensing valve (HPNV-50)\n\nPressure controller (coater S4)\n\nDesktop robot (RT7 Series)\n\nApplicable package type: 1kg or less bottle or can\n\nThis device pressure-feeds a material from a tank and discharge the material controlling by the dispensing valve.\n\nWhen the dispenser is combined with a robot, it applies the material appropriately to a programmed position.\n\n# Compatible with the 3000 / 3100 Series\n\nThese are dispensing devices for UV-curable resins.\n\n## Simple dispensing machine\n\n![img-88.jpeg](img-88.jpeg)\n\nAir dispenser (minicoater C5)\n\nThe discharge amount is adjusted by means of the dispensing time and air pressure.\n\nAutomatic application by machine is possible.\n\n![img-89.jpeg](img-89.jpeg)\n\nAir gun for sealant (DH1)\n\nApplicable package type: Cartridge/Tube\n\nThis is a pneumatic sealant gun.\n\n*This product may not be compatible with some cartridge and tube shapes. For the details, contact one of our sales engineers.\n\n## Automatic applicator\n\n![img-90.jpeg](img-90.jpeg)\n\nCartridge-type tank (TC-2)\n\nDispensing valve (HPNV-50)\n\nPressure controller (coater S4)\n\nDesktop robot (RT7 Series)\n\nApplicable package type: Cartridge\n\nThis device pressure-feeds a material from a tank and discharge the material controlling by the dispensing valve.\n\nWhen the dispenser is combined with a robot, it applies the material appropriately to a programmed position.\n\n# Others\n\n![img-91.jpeg](img-91.jpeg)\n\nDedicated to surface application\n\nAdhesive discharging valve\n\nRV-SN Series\n\nThis is an adhesive discharging valve to apply material in plane-like or band-like form.\n\nAutomatic application by machine is possible.\n\n# Others\n\n## 3911D Gasket remover\n\nThis is a non-chloride type gasket remover.\n\nIt has excellent releasing performance. By spraying it onto solid gaskets and cured liquid gaskets, it makes sealant removal much easier. It is also possible to remove dirt.\n\nIt is an environmentally-friendly product because no chlorinated solvent is used.\n\n## 3991 Liquid paraffin (for delaying curing of silicone-based sealant)\n\nThis is a cure-delaying liquid paraffin for silicone sealants. It prevents contact between uncured silicone sealant with moisture in the air so that curing is delayed.\n\nBy immersing the injection nozzle of the automatic dispensing machine on standby, it is possible to delay the sealant curing at the nozzle tip.\n\nBy filling it into the oil cup portion of a Threedbond power booster, the paraffin can also be used for lubrication at the drive portion and prevent curing for the pump unit.\n\n## 3914 Floor wax remover\n\nReleasing agent of resin wax for floors made of chemical products, such as polyvinyl chloride type. Safe, with no unpleasant smell, and little effect on floor materials. Use by diluting 5-11 times with water depending on the situation.\n\n## 6660 Gas leak tester - Gas leak detection agent\n\nIt is a gas leak detection agent that can easily detect gas / air leaks by lightly spraying on piping junction (air, city gas, propane gas, etc.)\n\nIt conforms to JIS Z 2329 (foam leakage test method)",
      "images": [
        {
          "id": "img-86.jpeg",
          "top_left_x": 36,
          "top_left_y": 124,
          "bottom_right_x": 132,
          "bottom_right_y": 174,
          "image_base64": null,
          "image_annotation": null
        },
        {
          "id": "img-87.jpeg",
          "top_left_x": 40,
          "top_left_y": 194,
          "bottom_right_x": 124,
          "bottom_right_y": 286,
          "image_base64": null,
          "image_annotation": null
        },
        {
          "id": "img-88.jpeg",
          "top_left_x": 38,
          "top_left_y": 395,
          "bottom_right_x": 121,
          "bottom_right_y": 445,
          "image_base64": null,
          "image_annotation": null
        },
        {
          "id": "img-89.jpeg",
          "top_left_x": 254,
          "top_left_y": 395,
          "bottom_right_x": 314,
          "bottom_right_y": 451,
          "image_base64": null,
          "image_annotation": null
        },
        {
          "id": "img-90.jpeg",
          "top_left_x": 38,
          "top_left_y": 501,
          "bottom_right_x": 90,
          "bottom_right_y": 611,
          "image_base64": null,
          "image_annotation": null
        },
        {
          "id": "img-91.jpeg",
          "top_left_x": 553,
          "top_left_y": 102,
          "bottom_right_x": 662,
          "bottom_right_y": 169,
          "image_base64": null,
          "image_annotation": null
        }
      ],
      "dimensions": {
        "dpi": 61,
        "height": 714,
        "width": 1009
      },
      "tables": [],
      "hyperlinks": [],
      "header": null,
      "footer": null
    },
    {
      "index": 83,
      "markdown": ".",
      "images": [],
      "dimensions": {
        "dpi": 87,
        "height": 1018,
        "width": 720
      },
      "tables": [],
      "hyperlinks": [],
      "header": null,
      "footer": null
    }
  ],
  "model": "mistral-ocr-latest",
  "usage_info": {
    "pages_processed": 84,
    "doc_size_bytes": 7491289
  },
  "document_annotation": null
}
