Repository: vineetpadia/glueguy

# Glueguy Lab

Spreadsheet-style adhesive selector plus a larger McMaster-derived engineering reference library.

## Run locally

```bash
python3 -m http.server 4317 --bind 0.0.0.0
```

Open `http://127.0.0.1:4317/` on the host, or from another machine on the same LAN/VPN open `http://<host-ip>:4317/`.

## Catalog pipeline

1. Crawl McMaster glue families into raw JSON.

```bash
python scripts/mcmaster_glue_pipeline.py --max-pages 220 --output data/mcmaster-glues.json
```

2. Enrich the representative McMaster part page for each family into a reusable detail cache.

```bash
python scripts/enrich_mcmaster_product_details.py
```

File: data/tds-cache/3m-scotch-weld-dp420-black-7100319970.mistral.json
{
  "pages": [
    {
      "index": 0,
      "markdown": "3M™\n\n3M\n\nScience.\n\nApplied to Life.\n\nV-7 | English-US\n\nLast Revision Date: December, 2025\n\nSupersedes: April, 2025\n\nAdditional Info\n\nRegulatory\n\nInfo/SDS\n\n# Technical Data Sheet\n\n3M™ Scotch-Weld™ Epoxy Adhesive DP420 Black\n\n# Product Description\n\n3M™ Scotch-Weld™ Epoxy Adhesives are high performance, two-part epoxy adhesives offering excellent shear and peel adhesion.\n\n# Product Features\n\n- Excellent shear strength\n- Excellent peel strength\n- Excellent environmental resistance in diesel, gasoline, salt water, and water.\n- 20 minute open time\n\n# Technical Information Note\n\nThe following technical information and data should be considered representative or typical only and should not be used for specification purposes.\n\n## Typical Uncured Physical Properties\n\n|  Attribute Name | Temperature | Value  |\n| --- | --- | --- |\n|  Mix Ratio by Volume (B:A) |  | 2:1  |\n|  Mix Ratio by Weight (B:A) |  | 2:0.98  |\n|  Accelerator Resin |  | Amine  |\n|  Base Resin |  | Epoxy  |\n|  Accelerator Color |  | Amber  |\n|  Base Color |  | Black  |\n|  Color |  | Black 1  |\n|  Accelerator Viscosity | 23 °C (73 °F) | 9,000 cP (9,000 mPa.s) 2  |\n|  Base Viscosity | 23 °C (73 °F) | 23,000 cP (23,000 mPa.s) 2  |\n|  Accelerator Density |  | 1.10 g/cm³ (9.2 lb/gal)  |\n|  Base Density |  | 1.13 g/cm³ (9.4 lb/gal)  |\n\n1 Colors may vary from nearly white to yellow/amber. Adhesive performance is not affected by color variation.\n2 Viscosity measured using cone-and-plate viscometer; reported viscosity at 4 sec⁻¹ shear rate.\n\n## Typical Mixed Physical Properties\n\n|  Attribute Name | Temperature | Value  |\n| --- | --- | --- |\n|  Open Time |  | 20 min 1  |\n|  Time to Handling Strength | 23 °C (73 °F) | 2.5 h  |\n\n1 Max time allowed after applying adhesive to a substrate before bond must be closed and fixed. Cure times approximate and depend on adhesive temperature. Hotmelts: The approx. bonding range of a 3.2 mm (1/8 in) bead of molten adhesive on a non-metallic surface.\n\n3M™ Scotch-Weld™ Epoxy Adhesive DP420 Black | English-US",
      "images": [],
      "dimensions": {
        "dpi": 93,
        "height": 1023,
        "width": 791
      },
      "tables": [],
      "hyperlinks": [
        "https://www.3m.com/3M/en_US/p/d/B40066431/",
        "https://www.3m.com/3M/en_US/company-us/SDS-search/results/?gsaAction=msdsSRA&msdsLocale=en_US&co=ptn&q=3M™+Scotch-Weld™+Epoxy+Adhesive+DP420",
        "https://www.3m.com/3M/en_US/company-us/SDS-search/results/?gsaAction=msdsSRA&msdsLocale=en_US&co=ptn&q=3M™+Scotch-Weld™+Epoxy+Adhesive+DP420"
      ],
      "header": null,
      "footer": null
    },
    {
      "index": 1,
      "markdown": "Typical Physical Properties\n\n|  Attribute Name | Value  |\n| --- | --- |\n|  Cured Color | Black  |\n\nTypical Cured Characteristics\n\nTemperature: 23 °C (73 °F)\n\n|  Attribute Name | Test Method | Value  |\n| --- | --- | --- |\n|  Shore D Hardness | ASTM D2240 | 81  |\n\nTypical Performance Characteristics\n\nOverlap Shear Strength\n\nTemperature: 23 °C (73 °F)\n\nTest Method: ASTM D1002, ISO 4587\n\n|  Dwell Time | Substrate | Surface Prep | Value  |\n| --- | --- | --- | --- |\n|  7 d | ABS | IPA Wipe | 3 MPa (430 lb/in²) ¹  |\n|  7 d | Acrylic (PMMA) | IPA Wipe | 1.7 MPa (250 lb/in²) ¹  |\n|  7 d | Aluminum | Sandblasted | 27.8 MPa (4030 lb/in²) ¹  |\n|  24 h | Aluminum | Etched | 30.2 mPa.s (4380 lb/in²) ¹  |\n|  7 d | CRS | Acetone/Abrade/Acetone | 19.6 MPa (2840 lb/in²) ¹  |\n|  7 d | FRP (Epoxy) | Acetone/Abrade/Acetone | 39.3 MPa (5700 lb/in²) ¹  |\n|  7 d | FRP (Polyester) | Acetone/Abrade/Acetone | 7.3 MPa (1060 lb/in²) ¹  |\n|  7 d | Polycarbonate (PC) | IPA Wipe | 4.2 MPa (610 lb/in²) ¹  |\n|  7 d | Polyvinyl chloride (PVC) | IPA Wipe/Abrade/IPA Wipe | 1.2 MPa (180 lb/in²) ¹  |\n\n¹ 25 mm (1\") wide, 12.7 mm (1/2\") overlap samples, 25 mm (1\") x 102 mm (4\") substrates, bondline thickness: 0.13-0.20 mm (5-8 mil)\nSeparation rate 2.5 mm/min (0.1 in/min) metal, 51 mm/min (2 in/min) plastic, 510 mm/min (20 in/min) rubber.\nSubstrate thickness: steel 1.5 mm (60 mil), other metal 1.3-1.6 mm (50-64 mil), rubber and plastic 3.2 mm (125 mil)\nCohesive Failure (CF), Adhesive Failure (AF), Mixed Failure (MF), Substrate Failure (SF)\n\nSubstrate: Aluminum\n\nSurface Prep: MEK,Sandblast,MEK\n\nTest Condition: Pendulum Impact\n\n|  Attribute Name | Test Method | Value  |\n| --- | --- | --- |\n|  Impact Shear Strength | ASTM D950 | 19 J ¹  |\n\n¹ 21.7J Hammer\n\nSubstrate: Aluminum\n\nSurface Prep: Etched\n\nTemperature: 23 °C (73 °F)\n\nTest Condition: 23 °C\n\n|  Attribute Name | Test Method | Value  |\n| --- | --- | --- |\n|  Bell Peel | ASTM D3167 | 12.4 N/mm (71 lb/in width) ¹  |\n\n¹ Floating roller peel; adhesives allowed to cure for 24 hours @RT; 25 mm (1 in) wide samples;\nSamples pulled at 15 mm/min (6 in/min)\nCohesive (CF), Adesive (AF) and Substrate (SF) Failure\n\nTest Method: ASTM D638, ISO 527\n\n|  Attribute Name | Dwell Time | Temperature | Test Condition | Value  |\n| --- | --- | --- | --- | --- |\n|  Elongation |  | 23 °C (73 °F) | 10 mm/min | 3.7 % ¹  |\n\n3M™ Scotch-Weld™ Epoxy Adhesive DP420 Black | English-US",
      "images": [],
      "dimensions": {
        "dpi": 93,
        "height": 1023,
        "width": 791
      },
      "tables": [],
      "hyperlinks": [],
      "header": null,
      "footer": null
    },
    {
      "index": 2,
      "markdown": "3M™ Scotch-Weld™ Epoxy Adhesive DP420 Black | English-US\n3/6\n\n|  Attribute Name | Dwell Time | Temperature | Test Condition | Value  |\n| --- | --- | --- | --- | --- |\n|  Modulus |  |  |  | 1873 MPa (271710 lb/in²)  |\n|  Tensile Strength | 7 d | 23 °C (73 °F) | 10 mm/min | 35.4 MPa ¹  |\n\n¹ Type IV dogbone\n\n## Overlap Shear Strength\n\nSubstrate: Aluminum\n\nSurface Prep: Sandblasted\n\nTemperature: 23 °C (73 °F)\n\nDwell Time: 7 d\n\nTest Method: ASTM D1002, ISO 4587\n\n|  Test Condition | Value  |\n| --- | --- |\n|  -40 °F | 23.7 MPa (3440 lb/in²) (85%) ¹  |\n|  49 °C (120 °F) | 12.9 MPa (1870 lb/in²) (46%) ¹  |\n|  82 °C (180 °F) | 2.7 MPa (390 lb/in²) (10%) ¹  |\n|  200 °C (392°F) | 1.6 MPa (230 lb/in²) (6%) ¹  |\n\n¹ Overlap shear (OLS) strengths were measured on 25 mm wide x 13 mm overlap (1 x 0.5 in) specimens on 25 x 102 x 1.5 mm (1 x 4 x 0.06 in) substrates.\njaw separation 2.5 mm/min (0.1 in/min). 0.25 mm (10 mil) bondline.\n\n## Typical Environmental Performance\n\n## Overlap Shear Strength\n\nSubstrate: Aluminum\n\nSurface Prep: MEK,Sandblast,MEK\n\nTemperature: 23 °C (73 °F)\n\nDwell Time: 7 d\n\nTest Method: ASTM D1002, ISO 4587\n\n|  Environmental Condition | Value  |\n| --- | --- |\n|  200°C / 30 minutes | 34.3 MPa (4970 lb/in²) (123%) ¹  |\n|  85 °C + 85 %RH: 500 hrs | 27.0 MPa (3920 lb/in²) (97%) ¹  |\n|  Diesel Fuel: 500 hrs | 26.5 MPa (3850 lb/in²) (96%) ¹  |\n|  Gasoline: 500 hrs | 25.5 MPa (3700 lb/in²) (92%) ¹  |\n|  Salt water (5% wt in water): 500 hrs | 24.7 MPa (3580 lb/in²) (89%) ¹  |\n|  Water: 500 hrs | 26.9 MPa (3900 lb/in²) (97%) ¹  |\n\n¹ 25 mm (1\") wide, 12.7 mm (1/2\") overlap samples, 25 mm (1\") x 102 mm (4\") substrates, bondline thickness: 0.13-0.20 mm (5-8 mil)\nSeparation rate 2.5 mm/min (0.1 in/min) metal, 51 mm/min (2 in/min) plastic, 510 mm/min (20 in/min) rubber\nSubstrate thickness: steel 1.5 mm (60 mil), other metal 1.3-1.6 mm (50-64 mil), rubber and plastic 3.2 mm (125 mil)\nCohesive Failure (CF), Adhesive Failure (AF), Mixed Failure (MF), Substrate Failure (SF)\n\nSubstrate: PVC\n\nSurface Prep: 50/50 IPA\n\nTemperature: 23 °C (73 °F)\n\nDwell Time: 7 d\n\nEnvironmental Condition: 49 °C + 80 %RH\n\n|  Attribute Name | Test Method | Value  |\n| --- | --- | --- |\n|  Overlap Shear Strength | ASTM D1002, ISO 4587 | 2 MPa (290 lb/in²) (161%) ¹  |\n\n¹ 25 mm (1\") wide, 12.7 mm (1/2\") overlap samples, 25 mm (1\") x 102 mm (4\") substrates, bondline thickness: 0.13-0.20 mm (5-8 mil)\nSeparation rate 2.5 mm/min (0.1 in/min) metal, 51 mm/min (2 in/min) plastic, 510 mm/min (20 in/min) rubber\nSubstrate thickness: steel 1.5 mm (60 mil), other metal 1.3-1.6 mm (50-64 mil), rubber and plastic 3.2 mm (125 mil)\nCohesive Failure (CF), Adhesive Failure (AF), Mixed Failure (MF), Substrate Failure (SF)",
      "images": [],
      "dimensions": {
        "dpi": 93,
        "height": 1023,
        "width": 791
      },
      "tables": [],
      "hyperlinks": [],
      "header": null,
      "footer": null
    },
    {
      "index": 3,
      "markdown": "Substrate: Cold Rolled Steel\n\nSurface Prep: Acetone/Abrade/Acetone\n\nTemperature: 23 °C (73 °F)\n\nDwell Time: 7 d\n\nEnvironmental Condition: 200°C / 30 minutes\n\n|  Attribute Name | Test Method | Value  |\n| --- | --- | --- |\n|  Overlap Shear Strength | ASTM D1002, ISO 4587 | 22.8 MPa (3300 lb/in²) (116%) ¹  |\n\n¹ 25 mm (1\") wide, 12.7 mm (1/2\") overlap samples, 25 mm (1\") x 102 mm (4\") substrates, bondline thickness: 0.13-0.20 mm (5-8 mil)\nSeparation rate 2.5 mm/min (0.1 in/min) metal, 51 mm/min (2 in/min) plastic, 510 mm/min (20 in/min) rubber\nSubstrate thickness: steel 1.5 mm (60 mil), other metal 1.3-1.6 mm (50-64 mil), rubber and plastic 3.2 mm (125 mil)\nCohesive Failure (CF), Adhesive Failure (AF), Mixed Failure (MF), Substrate Failure (SF)\n\n## Electrical and Thermal Properties\n\n|  Attribute Name | Test Method | Test Condition | Value  |\n| --- | --- | --- | --- |\n|  Glass Transition Temperature (Tg) |  |  | 81 °C (179 °F) ¹  |\n|  Thermal Conductivity | ASTM E1530 | 50 °C, 25 psi | 0.22 W/m·K  |\n|  Coefficient of Thermal Expansion |  | Above Tg | 180.8 x 10⁻⁶ m/m/°C ²  |\n|  Coefficient of Thermal Expansion |  | Below Tg (5 ~ 20 °C) | 90.6 x 10⁻⁶ m/m/°C ³  |\n\n¹ Glass Transition Temperature (Tg) determined using DSC Analyzer with a heating rate of 10 °C per minute. Second heat values given.\n² CTE determined using TMA Analyzer using a heating rate of 3 °C per minute. Second heat values given.\n³ CTE determined using TMA Analyzer using a heating rate of 10 °C per minute. Second heat values given.\n\n## Handling/Application Information\n\n### Directions for Use\n\n3M™ Scotch-Weld™ Epoxy Adhesive DP420 is supplied in dual syringe plastic duo-pak cartridges as part of the 3M™ EPX™ Applicator System. The duo-pak cartridges are supplied in 50 ml, 200 ml and 400 ml configurations. To use the EPX cartridge system simply insert the duo-pak cartridge into the EPX applicator. Next, remove the duo-pak cartridge cap and expel a small amount of adhesive to be sure both sides of the duo-pak cartridge are flowing evenly and freely. If simultaneous mixing of Part A and Part B is desired, attach the EPX mixing nozzle to the duo-pak cartridge and begin dispensing the adhesive.\n\nWhen mixing Part A and Part B manually the components must be mixed in the ratio indicated in the typical uncured properties section of this data sheet. Complete mixing of the two components is required to obtain optimum properties. Two-part mixing/proportioning/dispensing equipment is available for intermittent or production line use. These systems are ideal for line uses because of their variable shot size and flow rate characteristics and are adaptable to most applications.\n\nApply adhesive to clean, dry surfaces, joint parts and secure until adhesive sets (see rate of strength build up).\n\n3M™ Scotch-Weld™ Epoxy Adhesive DP420 Black | English-US",
      "images": [],
      "dimensions": {
        "dpi": 93,
        "height": 1023,
        "width": 791
      },
      "tables": [],
      "hyperlinks": [],
      "header": null,
      "footer": null
    },
    {
      "index": 4,
      "markdown": "3M™ Scotch-Weld™ Epoxy Adhesive DP420 Black | English-US\n5/6\n\n# Surface Preparation\n\nFor high strength structural bonds, paint, oxide films, oils, dust, mold release agents and all other surface contaminants must be completely removed. However, the amount of surface preparation directly depends on the required bond strength and the environmental aging resistance desired by user. The following cleaning methods are suggested for common surfaces:\n\n## Steel\n\n1. Wipe free of dust with oil-free solvent such as acetone, isopropyl or alcohol solvents.*\n2. Sandblast or abrade using clean fine grit abrasives.\n3. Wipe again with solvent to remove loose particles.\n4. If a primer is used, it should be applied within 4 hours after surface preparation.\n\n## Aluminum\n\n1. Alkaline Degrease: Oakite 164 solution (9-11 oz./gallon water) at 190°F ± 10°F (88°C ± 5°C) for 10-20 minutes. Rinse immediately in large quantities of cold running water.\n2. Optimized FPL Etch Solution (1 liter):\n\nDistilled Water - 700 ml plus balance of liter (see below)\n\nSodium Dichromate - 28 to 67.3 grams\n\nSulfuric Acid - 287.9 to 310.0 grams\n\nAluminum Chips - 1.5 grams/liter of mixed solution\n\nTo prepare 1 liter of this solution, dissolve sodium dichromate in 700 ml of distilled water. Add sulfuric acid and mix well. Add additional distilled water to fill to 1 liter. Heat mixed solution to 66 to 71°C (150 to 160°F). Dissolve 1.5 grams of 2024 bare aluminum chips per liter of mixed solution. Gentle agitation will help aluminum dissolve in about 24 hours.\n\nTo etch aluminum panels place them in FPL etch solution heated to 66 to 71°C (150 to 160°F). Panels should soak for 12 to 15 minutes.\n\n3. Rinse: Rinse panels in clear running tap water.\n4. Dry: Air dry 15 minutes; force dry 10 minutes at 150°F ± 10°F (66°C ± 5°C).\n5. If primer is to be used, it should be applied within 4 hours after surface preparation.\n\n## Plastics/Rubber\n\n1. Wipe with isopropyl alcohol.*\n2. Abrade using fine grit abrasives.\n3. Wipe with isopropyl alcohol.*\n\n## Glass\n\n1. Solvent wipe surface using acetone or MEK.*\n2. Apply a thin coating (0.0001 in. or less) of 3M™ Scotch-Weld™ Metal Primer EC3901 to the glass surfaces to be bonded and allow the primer to dry 60 minutes before bonding.\n\n*Note: When using solvents, extinguish all ignition sources, including pilot lights, and follow the manufacturer's precautions and directions for use.\n\n# Storage and Shelf Life\n\nStore under normal conditions of 16° to 27°C (60° to 80°F) and 40 to 60% relative humidity in the original packaging, out of direct sunlight. For best performance, use this product within 24 months from date of manufacture.",
      "images": [],
      "dimensions": {
        "dpi": 93,
        "height": 1023,
        "width": 791
      },
      "tables": [],
      "hyperlinks": [],
      "header": null,
      "footer": null
    },
    {
      "index": 5,
      "markdown": "3M™ Scotch-Weld™ Epoxy Adhesive DP420 Black | English-US\n6/6\n\n# Precautionary Information\n\nRefer to Product Label and Material Safety Data Sheet for health and safety information before using this product. For additional health and safety information, call 1-800-364-3577\n\n# Automotive Disclaimer\n\n## Select Automotive Applications:\n\nThis product is an industrial product and has not been designed or tested for use in certain automotive applications, such as automotive electric powertrain battery or high voltage applications, which may require the product to be manufactured in a IATF certified facility, meet a Ppk of 1.33 for all properties, undergo an automotive production part approval process (PPAP), or fully adhere to automotive design or quality system requirements (e.g., IATF 16949 or VDA 6.3). Customer assumes all responsibility and risk if customer chooses to use this product in these applications.\n\n# Information\n\n## Technical Information:\n\nThe technical information, guidance, and other statements contained in this document or otherwise provided by 3M are based upon records, tests, or experience that 3M believes to be reliable, but the accuracy, completeness, and representative nature of such information is not guaranteed. Such information is intended for people with knowledge and technical skills sufficient to assess and apply their own informed judgment to the information. No license under any 3M or third party intellectual property rights is granted or implied with this information.\n\n## Product Selection and Use:\n\nMany factors beyond 3M's control and uniquely within user's knowledge and control can affect the use and performance of a 3M product in a particular application. As a result, customer is solely responsible for evaluating the product and determining whether it is appropriate and suitable for customer's application, including conducting a workplace hazard assessment and reviewing all applicable regulations and standards (e.g., OSHA, ANSI, etc.). Failure to properly evaluate, select, and use a 3M product and appropriate safety products, or to meet all applicable safety regulations, may result in injury, sickness, death, and/or harm to property.\n\n## Warranty, Limited Remedy, and Disclaimer:\n\nUnless a different warranty is specifically stated on the applicable 3M product packaging or product literature (in which case such warranty governs), 3M warrants that each 3M product meets the applicable 3M product specification at the time 3M ships the product. 3M MAKES NO OTHER WARRANTIES OR CONDITIONS, EXPRESS OR IMPLIED, INCLUDING, BUT NOT LIMITED TO, ANY IMPLIED WARRANTY OR CONDITION OF MERCHANTABILITY, FITNESS FOR A PARTICULAR PURPOSE, OR ARISING OUT OF A COURSE OF DEALING, CUSTOM, OR USAGE OF TRADE. If a 3M product does not conform to this warranty, then the sole and exclusive remedy is, at 3M's option, replacement of the 3M product or refund of the purchase price.\n\n## Limitation of Liability:\n\nExcept for the limited remedy stated above, and except to the extent prohibited by law, 3M will not be liable for any loss or damage arising from or related to the 3M product, whether direct, indirect, special, incidental, or consequential (including, but not limited to, lost profits or business opportunity), regardless of the legal or equitable theory asserted, including, but not limited to, warranty, contract, negligence, or strict liability.\n\n## Disclaimer:\n\n3M industrial and occupational products are intended, labeled, and packaged for sale to trained industrial and occupational customers for workplace use. Unless specifically stated otherwise on the applicable product packaging or literature, these products are not intended, labeled, or packaged for sale to or use by consumers (e.g., for home, personal, primary or secondary school, recreational/sporting, or other uses not described in the applicable product packaging or literature), and must be selected and used in compliance with applicable health and safety regulations and standards (e.g., U.S. OSHA, ANSI), as well as all product literature, user instructions, warnings, and limitations, and the user must take any action required under any recall, field action or other product use notice. Misuse of 3M industrial and occupational products may result in injury, sickness, or death. For help with product selection and use, consult your on-site safety professional, industrial hygienist, or other subject matter expert. For additional product information, visit www.3M.com.\n\n# ISO Statement\n\nThis product was manufactured under a 3M quality system registered to ISO 9001 standards.\n\n3M™ Industrial Adhesives and Tapes Division\n3M Center, St. Paul, MN 55144-1000\n3M.com/iatd\n\n3M, Scotch-Weld and EPX are trademarks of 3M Company.\n©3M 2025 (12/25)",
      "images": [],
      "dimensions": {
        "dpi": 93,
        "height": 1023,
        "width": 791
      },
      "tables": [],
      "hyperlinks": [],
      "header": null,
      "footer": null
    }
  ],
  "model": "mistral-ocr-latest",
  "usage_info": {
    "pages_processed": 6,
    "doc_size_bytes": 126446
  },
  "document_annotation": null
}

File: data/tds-cache/3m-scotch-weld-dp420-off-white-7100320185.mistral.json
{
  "pages": [
    {
      "index": 0,
      "markdown": "3M Science. Applied to Life.\nV-7 | English-US\nLast Revision Date: December, 2025\nSupersedes: April, 2025\n\n# Technical Data Sheet\n\n3M™ Scotch-Weld™ Epoxy Adhesive DP420 Off White\n\n![img-0.jpeg](img-0.jpeg)\nAdditional Info\n\n![img-1.jpeg](img-1.jpeg)\nRegulatory Info/SDS\n\n# Product Description\n\n3M™ Scotch-Weld™ DP420 Off-White Epoxy Adhesive is a high performance, two-part epoxy adhesives offering excellent shear and peel adhesion.\n\n# Product Features\n\n- Excellent shear strength\n- Excellent peel strength\n- Excellent environmental performance\n- 20 minute worklife\n- Recognized as meeting UL 94 HB\n\n# Technical Information Note\n\nThe following technical information and data should be considered representative or typical only and should not be used for specification purposes.\n\n## Typical Uncured Physical Properties\n\n|  Attribute Name | Temperature | Value  |\n| --- | --- | --- |\n|  Accelerator Viscosity | 23 °C (73 °F) | 9,000 cP (9,000 mPa.s) 1  |\n|  Base Viscosity | 23 °C (73 °F) | 18,000 cP (18,000 mPa.s) 1  |\n|  Accelerator Density |  | 1.10 g/cm³ (9.2 lb/gal)  |\n|  Base Density |  | 1.13 g/cm³ (9.4 lb/gal)  |\n|  Mix Ratio by Volume (B:A) |  | 2:1  |\n|  Mix Ratio by Weight (B:A) |  | 2:0.98  |\n|  Accelerator Resin |  | Amine  |\n|  Base Resin |  | Epoxy  |\n|  Accelerator Color |  | Amber  |\n|  Base Color |  | Off-White  |\n|  Color |  | Off-White  |\n\n1 Viscosity measured using cone-and-plate viscometer; reported viscosity at 4 sec⁻¹ shear rate.\n\n## Typical Mixed Physical Properties\n\n|  Attribute Name | Temperature | Value  |\n| --- | --- | --- |\n|  Time to Handling Strength | 23 °C (73 °F) | 2 h  |\n|  Open Time |  | 20 min 1  |\n\n1 Max time allowed after applying adhesive to a substrate before bond must be closed and fixed. Cure times approximate and depend on adhesive temperature. Hotmelts: The approx. bonding range of a 3.2 mm (1/8 in) bead of molten adhesive on a non-metallic surface.\n\n3M™ Scotch-Weld™ Epoxy Adhesive DP420 Off White | English-US",
      "images": [
        {
          "id": "img-0.jpeg",
          "top_left_x": 605,
          "top_left_y": 112,
          "bottom_right_x": 658,
          "bottom_right_y": 168,
          "image_base64": null,
          "image_annotation": null
        },
        {
          "id": "img-1.jpeg",
          "top_left_x": 673,
          "top_left_y": 110,
          "bottom_right_x": 731,
          "bottom_right_y": 171,
          "image_base64": null,
          "image_annotation": null
        }
      ],
      "dimensions": {
        "dpi": 93,
        "height": 1023,
        "width": 791
      },
      "tables": [],
      "hyperlinks": [
        "https://www.3m.com/3M/en_US/p/d/B5005321028/",
        "https://www.3m.com/3M/en_US/company-us/SDS-search/results/?gsaAction=msdsSRA&msdsLocale=en_US&co=ptn&q=3M™+Scotch-Weld™+Epoxy+Adhesive+DP420+Off-White",
        "https://www.3m.com/3M/en_US/company-us/SDS-search/results/?gsaAction=msdsSRA&msdsLocale=en_US&co=ptn&q=3M™+Scotch-Weld™+Epoxy+Adhesive+DP420+Off-White"
      ],
      "header": null,
      "footer": null
    },
    {
      "index": 1,
      "markdown": "Typical Physical Properties\n\n|  Attribute Name | Value  |\n| --- | --- |\n|  Cured Color | Off-White  |\n\nTypical Cured Characteristics\n\nTemperature: 23 °C (73 °F)\n\n|  Attribute Name | Test Method | Value  |\n| --- | --- | --- |\n|  Shore D Hardness | ASTM D2240 | 81  |\n\nTypical Performance Characteristics\n\nOverlap Shear Strength\n\nTemperature: 23 °C (73 °F)\n\nTest Method: ASTM D1002, ISO 4587\n\n|  Dwell Time | Substrate | Surface Prep | Value  |\n| --- | --- | --- | --- |\n|  7 d | ABS | IPA Wipe | 1.7 MPa (240 lb/in²) ¹  |\n|  7 d | Acrylic (PMMA) | IPA Wipe | 1.4 MPa (210 lb/in²) ¹  |\n|  7 d | Aluminum | Sandblasted | 28.2 MPa (4090 lb/in²) ¹  |\n|  24 h | Aluminum | Etched | 30.5 MPa (4420 lb/in²) ¹  |\n|  7 d | CRS | Acetone/Abrade/Acetone | 20.8 MPa (3010 lb/in²) ¹  |\n|  7 d | FRP (Epoxy) | Acetone/Abrade/Acetone | 39.5 MPa (5730 lb/in²) ¹  |\n|  7 d | FRP (Polyester) | Acetone/Abrade/Acetone | 9.9 MPa (1440 lb/in²) ¹  |\n|  7 d | Polycarbonate (PC) | IPA Wipe | 4.2 MPa (610 lb/in²) ¹  |\n|  7 d | Polyvinyl chloride (PVC) | IPA Wipe/Abrade/IPA Wipe | 1.4 MPa (200 lb/in²) ¹  |\n\n¹ 25 mm (1\") wide, 12.7 mm (1/2\") overlap samples, 25 mm (1\") x 102 mm (4\") substrates, bondline thickness: 0.13-0.20 mm (5-8 mil)\nSeparation rate 2.5 mm/min (0.1 in/min) metal, 51 mm/min (2 in/min) plastic, 510 mm/min (20 in/min) rubber.\nSubstrate thickness: steel 1.5 mm (60 mil), other metal 1.3-1.6 mm (50-64 mil), rubber and plastic 3.2 mm (125 mil)\nCohesive Failure (CF), Adhesive Failure (AF), Mixed Failure (MF), Substrate Failure (SF)\n\nOverlap Shear Strength\n\nSubstrate: Aluminum\n\nSurface Prep: Sandblasted\n\nTemperature: 23 °C (73 °F)\n\nDwell Time: 7 d\n\nTest Method: ASTM D1002, ISO 4587\n\n|  Test Condition | Value  |\n| --- | --- |\n|  -40 °F | 23.6 MPa (3430 lb/in²) (84%) ¹  |\n|  49 °C (120 °F) | 14.9 MPa (2160 lb/in²) (53%) ¹  |\n|  82 °C (180 °F) | 2.7 MPa (390 lb/in²) (10%) ¹  |\n|  200 °C (392°F) | 1.3 MPa (190 lb/in²) (5%) ¹  |\n\n¹ Overlap shear (OLS) strengths were measured on 25 mm wide x 13 mm overlap (1 x 0.5 in) specimens on 25 x 102 x 1.5 mm (1 x 4 x 0.06 in) substrates.\nJaw separation 2.5 mm/min (0.1 in/min). 0.25 mm (10 mil) bondline.\n\n3M™ Scotch-Weld™ Epoxy Adhesive DP420 Off White | English-US",
      "images": [],
      "dimensions": {
        "dpi": 93,
        "height": 1023,
        "width": 791
      },
      "tables": [],
      "hyperlinks": [],
      "header": null,
      "footer": null
    },
    {
      "index": 2,
      "markdown": "Substrate: Aluminum\n\nSurface Prep: Etched\n\nTemperature: 23 °C (73 °F)\n\nTest Condition: 23 °C\n\n|  Attribute Name | Test Method | Value  |\n| --- | --- | --- |\n|  Bell Peel | ASTM D3167 | 12.6 N/mm (72 lb/in) 1  |\n\n1 Floating roller peel; adhesives allowed to cure for 24 hours @RT; 25 mm (1 in) wide samples;\nSamples pulled at 15 mm/min (6 in/min)\nCohesive (CF), Adesive (AF) and Substrate (SF) Failure\n\nTest Method: ASTM D638, ISO 527\n\n|  Attribute Name | Temperature | Test Condition | Value  |\n| --- | --- | --- | --- |\n|  Elongation | 23 °C (73 °F) | 10 mm/min | 4 % 1  |\n|  Modulus |  |  | 1,806 MPa  |\n|  Tensile Strength |  |  | 35.2 MPa  |\n\n1 Type IV dogbone\n\nSubstrate: Aluminum\n\nSurface Prep: MEK,Sandblast,MEK\n\nTest Condition: Pendulum Impact\n\n|  Attribute Name | Test Method | Value  |\n| --- | --- | --- |\n|  Impact Shear Strength | ASTM D950 | 18 J 1  |\n\n1 21.7J Hammer\n\n## Typical Environmental Performance\n\n## Overlap Shear Strength\n\nSubstrate: Aluminum\n\nSurface Prep: MEK,Sandblast,MEK\n\nTemperature: 23 °C (73 °F)\n\nDwell Time: 7 d\n\nTest Method: ASTM D1002, ISO 4587\n\n|  Environmental Condition | Value  |\n| --- | --- |\n|  200°C / 30 minutes | 32.7 MPa (4740 lb/in²) (116%) ¹  |\n|  85 °C + 85 %RH: 500 hrs | 27.5 MPa (4050 lb/in²) (99%) ¹  |\n|  Diesel Fuel: 500 hrs | 29.9 MPa (4330 lb/in²) (106%) ¹  |\n|  Gasoline: 500 hrs | 26.6 MPa (3860 lb/in²) (94%) ¹  |\n|  Salt water (5% wt in water): 500 hrs | 26.9 MPa (3900 lb/in²) (95%) ¹  |\n|  Water: 500 hrs | 27.9 MPa (4050 lb/in²) (95%) ¹  |\n\n1 25 mm (1\") wide, 12.7 mm (1/2\") overlap samples, 25 mm (1\") x 102 mm (4\") substrates, bondline thickness: 0.13-0.20 mm (5-8 mil)\nSeparation rate 2.5 mm/min (0.1 in/min) metal, 51 mm/min (2 in/min) plastic, 510 mm/min (20 in/min) rubber\nSubstrate thickness: steel 1.5 mm (60 mil), other metal 1.3-1.6 mm (50-64 mil), rubber and plastic 3.2 mm (125 mil)\nCohesive Failure (CF), Adhesive Failure (AF), Mixed Failure (MF), Substrate Failure (SF)\n\nSubstrate: PVC\n\nSurface Prep: 50/50 IPA\n\nTemperature: 23 °C (73 °F)\n\nDwell Time: 7 d\n\nEnvironmental Condition: 49 °C + 80 %RH\n\n|  Attribute Name | Test Method | Value  |\n| --- | --- | --- |\n|  Overlap Shear Strength | ASTM D1002, ISO 4587 | 1.9 MPa (280 lb/in²) (140%) ¹  |\n\n1 25 mm (1\") wide, 12.7 mm (1/2\") overlap samples, 25 mm (1\") x 102 mm (4\") substrates, bondline thickness: 0.13-0.20 mm (5-8 mil)\n\n3M™ Scotch-Weld™ Epoxy Adhesive DP420 Off White | English-US",
      "images": [],
      "dimensions": {
        "dpi": 93,
        "height": 1023,
        "width": 791
      },
      "tables": [],
      "hyperlinks": [],
      "header": null,
      "footer": null
    },
    {
      "index": 3,
      "markdown": "Separation rate 2.5 mm/min (0.1 in/min) metal, 51 mm/min (2 in/min) plastic, 510 mm/min (20 in/min) rubber\nSubstrate thickness: steel 1.5 mm (60 mil), other metal 1.3-1.6 mm (50-64 mil), rubber and plastic 3.2 mm (125 mil)\nCohesive Failure (CF), Adhesive Failure (AF), Mixed Failure (MF), Substrate Failure (SF)\n\nSubstrate: Cold Rolled Steel\nSurface Prep: Acetone/Abrade/Acetone\nTemperature: 23 °C (73 °F)\nDwell Time: 7 d\nEnvironmental Condition: 200°C / 30 minutes\n\n|  Attribute Name | Test Method | Value  |\n| --- | --- | --- |\n|  Overlap Shear Strength | ASTM D1002, ISO 4587 | 22.3 MPa (3240 lb/in²) (108%) ¹  |\n\n¹ 25 mm (1\") wide, 12.7 mm (1/2\") overlap samples, 25 mm (1\") x 102 mm (4\") substrates, bondline thickness: 0.13-0.20 mm (5-8 mil)\nSeparation rate 2.5 mm/min (0.1 in/min) metal, 51 mm/min (2 in/min) plastic, 510 mm/min (20 in/min) rubber\nSubstrate thickness: steel 1.5 mm (60 mil), other metal 1.3-1.6 mm (50-64 mil), rubber and plastic 3.2 mm (125 mil)\nCohesive Failure (CF), Adhesive Failure (AF), Mixed Failure (MF), Substrate Failure (SF)\n\n## Electrical and Thermal Properties\n\n|  Attribute Name | Test Method | Test Condition | Value  |\n| --- | --- | --- | --- |\n|  Glass Transition Temperature (Tg) |  |  | 80 °C (177 °F) ¹  |\n|  Thermal Conductivity | ASTM E1530 | 50 °C, 25 psi | 0.22 W/m·K  |\n|  Coefficient of Thermal Expansion |  | Above Tg | 177.4 x 10⁻⁶ m/m/°C ²  |\n|  Coefficient of Thermal Expansion |  | Below Tg (5 ~ 20 °C) | 89.1 x 10⁻⁶ m/m/°C ³  |\n\n¹ Glass Transition Temperature (Tg) determined using DSC Analyzer with a heating rate of 10 °C per minute. Second heat values given.\n² CTE determined using TMA Analyzer using a heating rate of 3 °C per minute. Second heat values given.\n³ CTE determined using TMA Analyzer using a heating rate of 10 °C per minute. Second heat values given.\n\n## Handling/Application Information\n\n### Directions for Use\n\n3M™ Scotch-Weld™ Epoxy Adhesive DP420 is supplied in dual syringe plastic duo-pak cartridges as part of the 3M™ EPX™ Applicator System. The duo-pak cartridges are supplied in 50 ml, 200 ml and 400 ml configurations. To use the EPX cartridge system simply insert the duo-pak cartridge into the EPX applicator. Next, remove the duo-pak cartridge cap and expel a small amount of adhesive to be sure both sides of the duo-pak cartridge are flowing evenly and freely. If simultaneous mixing of Part A and Part B is desired, attach the EPX mixing nozzle to the duo-pak cartridge and begin dispensing the adhesive.\n\nWhen mixing Part A and Part B manually the components must be mixed in the ratio indicated in the typical uncured properties section of this data sheet. Complete mixing of the two components is required to obtain optimum properties. Two-part mixing/proportioning/dispensing equipment is available for intermittent or production line use. These systems are ideal for line uses because of their variable shot size and flow rate characteristics and are adaptable to most applications.\n\nApply adhesive to clean, dry surfaces, joint parts and secure until adhesive sets (see rate of strength build up).\n\n3M™ Scotch-Weld™ Epoxy Adhesive DP420 Off White | English-US",
      "images": [],
      "dimensions": {
        "dpi": 93,
        "height": 1023,
        "width": 791
      },
      "tables": [],
      "hyperlinks": [],
      "header": null,
      "footer": null
    },
    {
      "index": 4,
      "markdown": "3M™ Scotch-Weld™ Epoxy Adhesive DP420 Off White | English-US\n5/6\n\n# Surface Preparation\n\nFor high strength structural bonds, paint, oxide films, oils, dust, mold release agents and all other surface contaminants must be completely removed. However, the amount of surface preparation directly depends on the required bond strength and the environmental aging resistance desired by user. The following cleaning methods are suggested for common surfaces:\n\n## Steel\n\n1. Wipe free of dust with oil-free solvent such as acetone, isopropyl or alcohol solvents.*\n2. Sandblast or abrade using clean fine grit abrasives.\n3. Wipe again with solvent to remove loose particles.\n4. If a primer is used, it should be applied within 4 hours after surface preparation.\n\n## Aluminum\n\n1. Alkaline Degrease: Oakite 164 solution (9-11 oz./gallon water) at 190°F ± 10°F (88°C ± 5°C) for 10-20 minutes. Rinse immediately in large quantities of cold running water.\n2. Optimized FPL Etch Solution (1 liter):\n\nDistilled Water - 700 ml plus balance of liter (see below)\n\nSodium Dichromate - 28 to 67.3 grams\n\nSulfuric Acid - 287.9 to 310.0 grams\n\nAluminum Chips - 1.5 grams/liter of mixed solution\n\nTo prepare 1 liter of this solution, dissolve sodium dichromate in 700 ml of distilled water. Add sulfuric acid and mix well. Add additional distilled water to fill to 1 liter. Heat mixed solution to 66 to 71°C (150 to 160°F). Dissolve 1.5 grams of 2024 bare aluminum chips per liter of mixed solution. Gentle agitation will help aluminum dissolve in about 24 hours.\n\nTo etch aluminum panels place them in FPL etch solution heated to 66 to 71°C (150 to 160°F). Panels should soak for 12 to 15 minutes.\n\n3. Rinse: Rinse panels in clear running tap water.\n4. Dry: Air dry 15 minutes; force dry 10 minutes at 150°F ± 10°F (66°C ± 5°C).\n5. If primer is to be used, it should be applied within 4 hours after surface preparation.\n\n## Plastics/Rubber\n\n1. Wipe with isopropyl alcohol.*\n2. Abrade using fine grit abrasives.\n3. Wipe with isopropyl alcohol.*\n\n## Glass\n\n1. Solvent wipe surface using acetone or MEK.*\n2. Apply a thin coating (0.0001 in. or less) of 3M™ Scotch-Weld™ Metal Primer EC3901 to the glass surfaces to be bonded and allow the primer to dry 60 minutes before bonding.\n\n*Note: When using solvents, extinguish all ignition sources, including pilot lights, and follow the manufacturer's precautions and directions for use.\n\n# Industry Specifications\n\nUL 94 HB",
      "images": [],
      "dimensions": {
        "dpi": 93,
        "height": 1023,
        "width": 791
      },
      "tables": [],
      "hyperlinks": [],
      "header": null,
      "footer": null
    },
    {
      "index": 5,
      "markdown": "3M™ Scotch-Weld™ Epoxy Adhesive DP420 Off White | English-US\n6/6\n\n# Storage and Shelf Life\n\nStore under normal conditions of 16° to 27°C (60° to 80°F) and 40 to 60% relative humidity in the original packaging, out of direct sunlight. For best performance, use this product within 24 months from date of manufacture.\n\n# Precautionary Information\n\nRefer to Product Label and Material Safety Data Sheet for health and safety information before using this product. For additional health and safety information, call 1-800-364-3577\n\n# Automotive Disclaimer\n\n## Select Automotive Applications:\n\nThis product is an industrial product and has not been designed or tested for use in certain automotive applications, such as automotive electric powertrain battery or high voltage applications, which may require the product to be manufactured in a IATF certified facility, meet a Ppk of 1.33 for all properties, undergo an automotive production part approval process (PPAP), or fully adhere to automotive design or quality system requirements (e.g., IATF 16949 or VDA 6.3). Customer assumes all responsibility and risk if customer chooses to use this product in these applications.\n\n# Information\n\n## Technical Information:\n\nThe technical information, guidance, and other statements contained in this document or otherwise provided by 3M are based upon records, tests, or experience that 3M believes to be reliable, but the accuracy, completeness, and representative nature of such information is not guaranteed. Such information is intended for people with knowledge and technical skills sufficient to assess and apply their own informed judgment to the information. No license under any 3M or third party intellectual property rights is granted or implied with this information.\n\n## Product Selection and Use:\n\nMany factors beyond 3M's control and uniquely within user's knowledge and control can affect the use and performance of a 3M product in a particular application. As a result, customer is solely responsible for evaluating the product and determining whether it is appropriate and suitable for customer's application, including conducting a workplace hazard assessment and reviewing all applicable regulations and standards (e.g., OSHA, ANSI, etc.). Failure to properly evaluate, select, and use a 3M product and appropriate safety products, or to meet all applicable safety regulations, may result in injury, sickness, death, and/or harm to property.\n\n## Warranty, Limited Remedy, and Disclaimer:\n\nUnless a different warranty is specifically stated on the applicable 3M product packaging or product literature (in which case such warranty governs), 3M warrants that each 3M product meets the applicable 3M product specification at the time 3M ships the product. 3M MAKES NO OTHER WARRANTIES OR CONDITIONS, EXPRESS OR IMPLIED, INCLUDING, BUT NOT LIMITED TO, ANY IMPLIED WARRANTY OR CONDITION OF MERCHANTABILITY, FITNESS FOR A PARTICULAR PURPOSE, OR ARISING OUT OF A COURSE OF DEALING, CUSTOM, OR USAGE OF TRADE. If a 3M product does not conform to this warranty, then the sole and exclusive remedy is, at 3M's option, replacement of the 3M product or refund of the purchase price.\n\n## Limitation of Liability:\n\nExcept for the limited remedy stated above, and except to the extent prohibited by law, 3M will not be liable for any loss or damage arising from or related to the 3M product, whether direct, indirect, special, incidental, or consequential (including, but not limited to, lost profits or business opportunity), regardless of the legal or equitable theory asserted, including, but not limited to, warranty, contract, negligence, or strict liability.\n\n## Disclaimer:\n\n3M industrial and occupational products are intended, labeled, and packaged for sale to trained industrial and occupational customers for workplace use. Unless specifically stated otherwise on the applicable product packaging or literature, these products are not intended, labeled, or packaged for sale to or use by consumers (e.g., for home, personal, primary or secondary school, recreational/sporting, or other uses not described in the applicable product packaging or literature), and must be selected and used in compliance with applicable health and safety regulations and standards (e.g., U.S. OSHA, ANSI), as well as all product literature, user instructions, warnings, and limitations, and the user must take any action required under any recall, field action or other product use notice. Misuse of 3M industrial and occupational products may result in injury, sickness, or death. For help with product selection and use, consult your on-site safety professional, industrial hygienist, or other subject matter expert. For additional product information, visit www.3M.com.\n\n# ISO Statement\n\nThis product was manufactured under a 3M quality system registered to ISO 9001 standards.\n\n3M™ Industrial Adhesives and Tapes Division\n3M Center, St. Paul, MN 55144-1000\n3M.com/iatd\n\n3M, Scotch-Weld and EPX are trademarks of 3M Company.\n©3M 2025 (12/25)",
      "images": [],
      "dimensions": {
        "dpi": 93,
        "height": 1023,
        "width": 791
      },
      "tables": [],
      "hyperlinks": [],
      "header": null,
      "footer": null
    }
  ],
  "model": "mistral-ocr-latest",
  "usage_info": {
    "pages_processed": 6,
    "doc_size_bytes": 121305
  },
  "document_annotation": null
}
