Repository: vineetpadia/glueguy

# Glueguy Lab

Spreadsheet-style adhesive selector plus a larger McMaster-derived engineering reference library.

## Run locally

```bash
python3 -m http.server 4317 --bind 0.0.0.0
```

Open `http://127.0.0.1:4317/` on the host, or from another machine on the same LAN/VPN open `http://<host-ip>:4317/`.

## Catalog pipeline

1. Crawl McMaster glue families into raw JSON.

```bash
python scripts/mcmaster_glue_pipeline.py --max-pages 220 --output data/mcmaster-glues.json
```

2. Enrich the representative McMaster part page for each family into a reusable detail cache.

```bash
python scripts/enrich_mcmaster_product_details.py
```

File: data/tds-cache/3m-scotch-weld-dp420ns-black-7100320001.mistral.json
{
  "pages": [
    {
      "index": 0,
      "markdown": "3M Science. Applied to Life.\nV-9 | English-US\nLast Revision Date: December, 2025\nSupersedes: April, 2025\n\n# Technical Data Sheet\n\n3M™ Scotch-Weld™ Epoxy Adhesive\nDP420NS Black\n\n![img-0.jpeg](img-0.jpeg)\nAdditional Info\n\n![img-1.jpeg](img-1.jpeg)\nRegulatory Info/SDS\n\n# Product Description\n\n3M™ Scotch-Weld™ Epoxy Adhesives are high performance, two-part epoxy adhesives offering excellent shear and peel strength.\n\n# Product Features\n\n- Excellent shear strength\n- Excellent peel strength\n- Excellent environmental resistance\n- 20 minute open time\n- Non-sag\n- Recognized as meeting UL 94 HB\n\n# Technical Information Note\n\nThe following technical information and data should be considered representative or typical only and should not be used for specification purposes.\n\n## Typical Uncured Physical Properties\n\n|  Attribute Name | Temperature | Value  |\n| --- | --- | --- |\n|  Accelerator Density |  | 1.13 g/cm³ (9.4 lb/in²)  |\n|  Base Density |  | 1.14 g/cm³ (9.5 lb/in²)  |\n|  Accelerator Viscosity | 23 °C (73 °F) | 89,000 cP (89,000 mPa.s) ¹  |\n|  Base Viscosity | 23 °C (73 °F) | 211,000 cP (211,000 mPa.s) ¹  |\n|  Mix Ratio by Volume (B:A) |  | 2:1  |\n|  Mix Ratio by Weight (B:A) |  | 2:0.99  |\n|  Accelerator Resin |  | Amine  |\n|  Base Resin |  | Epoxy  |\n|  Accelerator Color |  | Amber  |\n|  Base Color |  | Black  |\n|  Color |  | Black ²  |\n\n¹ Viscosity measured using cone-and-plate viscometer; reported viscosity at 4 sec⁻¹ shear rate.\n² Colors may vary from nearly white to yellow/amber. Adhesive performance is not affected by color variation.\n\n## Typical Mixed Physical Properties\n\n|  Attribute Name | Temperature | Value  |\n| --- | --- | --- |\n|  Open Time |  | 20 min ¹  |\n|  Time to Handling Strength | 23 °C (73 °F) | 2.5 h  |\n\n¹ Max time allowed after applying adhesive to a substrate before bond must be closed and fixed. Cure times approximate and depend on adhesive temperature. Hotmelts: The approx. bonding range of a 3.2 mm (1/8 in) bead of molten adhesive on a non-metallic surface.\n\n3M™ Scotch-Weld™ Epoxy Adhesive DP420NS Black | English-US",
      "images": [
        {
          "id": "img-0.jpeg",
          "top_left_x": 605,
          "top_left_y": 112,
          "bottom_right_x": 657,
          "bottom_right_y": 167,
          "image_base64": null,
          "image_annotation": null
        },
        {
          "id": "img-1.jpeg",
          "top_left_x": 673,
          "top_left_y": 112,
          "bottom_right_x": 730,
          "bottom_right_y": 171,
          "image_base64": null,
          "image_annotation": null
        }
      ],
      "dimensions": {
        "dpi": 93,
        "height": 1023,
        "width": 791
      },
      "tables": [],
      "hyperlinks": [
        "https://www.3m.com/3M/en_US/p/d/B40066483/",
        "https://www.3m.com/3M/en_US/company-us/SDS-search/results/?gsaAction=msdsSRA&msdsLocale=en_US&co=ptn&q=3M™+Scotch-Weld™+Epoxy+Adhesive+DP420NS",
        "https://www.3m.com/3M/en_US/company-us/SDS-search/results/?gsaAction=msdsSRA&msdsLocale=en_US&co=ptn&q=3M™+Scotch-Weld™+Epoxy+Adhesive+DP420NS"
      ],
      "header": null,
      "footer": null
    },
    {
      "index": 1,
      "markdown": "3M™ Scotch-Weld™ Epoxy Adhesive DP420NS Black | English-US\n2/6\n\n# Typical Physical Properties\n\n|  Attribute Name | Value  |\n| --- | --- |\n|  Cured Color | Black  |\n\n# Typical Cured Characteristics\n\nTemperature: 23 °C (73 °F)\n\n|  Attribute Name | Test Method | Value  |\n| --- | --- | --- |\n|  Shore D Hardness | ASTM D2240 | 82  |\n\n# Typical Performance Characteristics\n\nSubstrate: Aluminum\nSurface Prep: MEK,Sandblast,MEK\nTest Condition: Pendulum Impact\n\n|  Attribute Name | Test Method | Value  |\n| --- | --- | --- |\n|  Impact Shear Strength | ASTM D950 | 19 J ¹  |\n\n¹ 21.7J Hammer\n\n# Overlap Shear Strength\n\nTemperature: 23 °C (73 °F)\nTest Method: ASTM D1002, ISO 4587\n\n|  Dwell Time | Substrate | Surface Prep | Value  |\n| --- | --- | --- | --- |\n|  7 d | ABS | IPA Wipe | 0.8 MPa (110 lb/in²) ¹  |\n|  7 d | Acrylic (PMMA) | IPA Wipe | 0.8 MPa (110 lb/in²) ¹  |\n|  7 d | Aluminum | Sandblasted | 26.0 MPa (3770 lb/in²) ¹  |\n|  24 h | Aluminum | Etched | 29.4 MPa (4270 lb/in²) ¹  |\n|  7 d | CRS | Acetone/Abrade/Acetone | 18.8 MPa (2730 lb/in²) ¹  |\n|  7 d | FRP (Epoxy) | Acetone/Abrade/Acetone | 30.8 MPa (4460 lb/ft²) ¹  |\n|  7 d | FRP (Polyester) | Acetone/Abrade/Acetone | 7.9 MPa (1140 lb/in²) ¹  |\n|  7 d | Polycarbonate (PC) | IPA Wipe | 3.9 MPa (570 lb/in²) ¹  |\n|  7 d | Polyvinyl chloride (PVC) | IPA Wipe/Abrade/IPA Wipe | 1.5 MPa (220 lb/in²) ¹  |\n\n¹ 25 mm (1\") wide, 12.7 mm (1/2\") overlap samples, 25 mm (1\") x 102 mm (4\") substrates, bondline thickness: 0.13-0.20 mm (5-8 mil)\nSeparation rate 2.5 mm/min (0.1 in/min) metal, 51 mm/min (2 in/min) plastic, 510 mm/min (20 in/min) rubber.\nSubstrate thickness: steel 1.5 mm (60 mil), other metal 1.3-1.6 mm (50-64 mil), rubber and plastic 3.2 mm (125 mil)\nCohesive Failure (CF), Adhesive Failure (AF), Mixed Failure (MF), Substrate Failure (SF)\n\n# Overlap Shear Strength\n\nSubstrate: Aluminum\nSurface Prep: Sandblasted\nTemperature: 23 °C (73 °F)\nDwell Time: 7 d\nTest Method: ASTM D1002, ISO 4587\n\n|  Test Condition | Value  |\n| --- | --- |\n|  -40 °F | 24.8 MPa (3590 lb/in²) (95%) ¹  |\n|  49 °C (120 °F) | 15.0 MPa (2170 lb/in²) (58%) ¹  |\n|  82 °C (180 °F) | 4.0 MPa (580 lb/in²) (15%) ¹  |\n|  200 °C (392°F) | 1.8 MPa (260 lb/in²) (7%) ¹  |\n\n¹ Overlap shear (OLS) strengths were measured on 25 mm wide x 13 mm overlap (1 x 0.5 in) specimens on 25 x 102 x 1.5 mm (1 x 4 x 0.06 in) substrates.\nJaw separation 2.5 mm/min (0.1 in/min). 0.25 mm (10 mil) bondline.",
      "images": [],
      "dimensions": {
        "dpi": 93,
        "height": 1023,
        "width": 791
      },
      "tables": [],
      "hyperlinks": [],
      "header": null,
      "footer": null
    },
    {
      "index": 2,
      "markdown": "Test Method: ASTM D638, ISO 527\n\n|  Attribute Name | Temperature | Test Condition | Value  |\n| --- | --- | --- | --- |\n|  Elongation | 23 °C (73 °F) | 10 mm/min | 2.9 % 1  |\n|  Modulus |  |  | 1,980 MPa  |\n|  Tensile Strength |  |  | 39.6 MPa 2  |\n\n1 Type IV dogbone\n2 Type IV dogbone. Jaw separation 10 mm/min, tested at 25°C / 50%RH.\n\nSubstrate: Aluminum\n\nSurface Prep: Etched\n\nTemperature: 23 °C (73 °F)\n\nTest Condition: 23 °C\n\n|  Attribute Name | Test Method | Value  |\n| --- | --- | --- |\n|  Bell Peel | ASTM D3167 | 11.4 N/mm (65 lb/in) 1  |\n\n1 Floating roller peel; adhesives allowed to cure for 24 hours @RT; 25 mm (1 in) wide samples;\n\nSamples pulled at 15 mm/min (6 in/min)\n\nCohesive (CF), Adesive (AF) and Substrate (SF) Failure\n\n## Typical Environmental Performance\n\n## Overlap Shear Strength\n\nSubstrate: Aluminum\n\nSurface Prep: MEK,Sandblast,MEK\n\nTemperature: 23 °C (73 °F)\n\nTest Condition: 23 °C\n\nDwell Time: 7 d\n\nTest Method: ASTM D1002, ISO 4587\n\n|  Environmental Condition | Value  |\n| --- | --- |\n|  200°C / 30 minutes | 31.2 MPa (4520 lb/in²) (120%) ¹  |\n|  85 °C + 85 %RH: 500 hrs | 31.2 MPa (4520 lb/in²) (96%) ¹  |\n|  Diesel Fuel: 500 hrs | 28.9 MPa (4190 lb/in²) (111%) ¹  |\n|  Gasoline: 500 hrs | 25.0 MPa (3650 lb/in²) (97%) ¹  |\n|  Salt water (5% wt in water): 500 hrs | 21.6 MPa (3140 lb/in²) (83%) ¹  |\n|  Water: 500 hrs | 26.7 MPa (3870 lb/in²) (103%) ¹  |\n\n1 25 mm (1\") wide, 12.7 mm (1/2\") overlap samples, 25 mm (1\") x 102 mm (4\") substrates, bondline thickness: 0.76-0.13 mm (3-5 mil)\n\nSeparation rate 2.5 mm/min (0.1 in/min) metal, 51 mm/min (2 in/min) plastic, 510 mm/min (20 in/min) rubber.\n\nSubstrate thickness: steel 1.5 mm (60 mil), other metal 1.3-1.6 mm (50-64 mil), rubber and plastic 3.2 mm (125 mil)\n\nSubstrate: PVC\n\nSurface Prep: Solvent Wipe\n\nTemperature: 23 °C (73 °F)\n\nDwell Time: 7 d\n\nEnvironmental Condition: 49 °C + 80 %RH: 500h\n\n|  Attribute Name | Test Method | Value  |\n| --- | --- | --- |\n|  Overlap Shear Strength | ASTM D1002, ISO 4587 | 3.8 MPa (551 lb/in²) ¹  |\n\n1 25 mm (1\") wide, 12.7 mm (1/2\") overlap samples, 25 mm (1\") x 102 mm (4\") substrates, bondline thickness: 0.25 mm (10 mil)\n\nSeparation rate 2.5 mm/min (0.1 in/min) metal, 51 mm/min (2 in/min) plastic, 510 mm/min (20 in/min) rubber.\n\nSubstrate thickness: steel 1.5 mm (60 mil), other metal 1.3-1.6 mm (50-64 mil), rubber and plastic 3.2 mm (125 mil)\n\nCohesive Failure (CF), Adhesive Failure (AF), Mixed Failure (MF), Substrate Failure (SF)\n\n3M™ Scotch-Weld™ Epoxy Adhesive DP420NS Black | English-US",
      "images": [],
      "dimensions": {
        "dpi": 93,
        "height": 1023,
        "width": 791
      },
      "tables": [],
      "hyperlinks": [],
      "header": null,
      "footer": null
    },
    {
      "index": 3,
      "markdown": "Substrate: CRS\n\nSurface Prep: Acetone/Abrade/Acetone\n\nTemperature: 23 °C (73 °F)\n\nTest Condition: 23 °C\n\nDwell Time: 7 d\n\nEnvironmental Condition: 200°C / 30 minutes\n\n|  Attribute Name | Test Method | Value  |\n| --- | --- | --- |\n|  Overlap Shear Strength | ASTM D1002, ISO 4587 | 23.7 MPa (3400 lb/in²) (126%) ¹  |\n\n¹ 25 mm (1\") wide, 12.7 mm (1/2\") overlap samples, 25 mm (1\") x 102 mm (4\") substrates, bondline thickness: 0.76-0.13 mm (3-5 mil)\nSeparation rate 2.5 mm/min (0.1 in/min) metal, 51 mm/min (2 in/min) plastic, 510 mm/min (20 in/min) rubber.\nSubstrate thickness: steel 1.5 mm (60 mil), other metal 1.3-1.6 mm (50-64 mil), rubber and plastic 3.2 mm (125 mil)\n\n## Electrical and Thermal Properties\n\n|  Attribute Name | Test Method | Test Condition | Value  |\n| --- | --- | --- | --- |\n|  Glass Transition Temperature (Tg) |  |  | 73 °C (163 °F) ¹  |\n|  Thermal Conductivity | ASTM E1530 | 50 °C, 25 psi | 0.23 W/m·K  |\n|  Coefficient of Thermal Expansion |  | Above Tg | 169 x 10⁻⁶ m/m/°C ²  |\n|  Coefficient of Thermal Expansion |  | Below Tg (5 ~ 20 °C) | 82.7 x 10⁻⁶ m/m/°C ³  |\n\n¹ Glass Transition Temperature (Tg) determined using DSC Analyzer with a heating rate of 10 °C per minute. Second heat values given.\n² CTE determined using TMA Analyzer using a heating rate of 3 °C per minute. Second heat values given.\n³ CTE determined using TMA Analyzer using a heating rate of 10 °C per minute. Second heat values given.\n\n## Handling/Application Information\n\n### Directions for Use\n\n3M™ Scotch-Weld™ Epoxy Adhesive DP420 is supplied in dual syringe plastic duo-pak cartridges as part of the 3M™ EPX™ Applicator System. The duo-pak cartridges are supplied in 50 ml, 200 ml and 400 ml configurations. To use the EPX cartridge system simply insert the duo-pak cartridge into the EPX applicator. Next, remove the duo-pak cartridge cap and expel a small amount of adhesive to be sure both sides of the duo-pak cartridge are flowing evenly and freely. If simultaneous mixing of Part A and Part B is desired, attach the EPX mixing nozzle to the duo-pak cartridge and begin dispensing the adhesive.\n\nWhen mixing Part A and Part B manually the components must be mixed in the ratio indicated in the typical uncured properties section of this data sheet. Complete mixing of the two components is required to obtain optimum properties. Two-part mixing/proportioning/dispensing equipment is available for intermittent or production line use. These systems are ideal for line uses because of their variable shot size and flow rate characteristics and are adaptable to most applications.\n\nApply adhesive to clean, dry surfaces, joint parts and secure until adhesive sets (see rate of strength build up).\n\n3M™ Scotch-Weld™ Epoxy Adhesive DP420NS Black | English-US",
      "images": [],
      "dimensions": {
        "dpi": 93,
        "height": 1023,
        "width": 791
      },
      "tables": [],
      "hyperlinks": [],
      "header": null,
      "footer": null
    },
    {
      "index": 4,
      "markdown": "3M™ Scotch-Weld™ Epoxy Adhesive DP420NS Black | English-US\n5/6\n\n# Surface Preparation\n\nFor high strength structural bonds, paint, oxide films, oils, dust, mold release agents and all other surface contaminants must be completely removed. However, the amount of surface preparation directly depends on the required bond strength and the environmental aging resistance desired by user. The following cleaning methods are suggested for common surfaces:\n\n## Steel\n\n1. Wipe free of dust with oil-free solvent such as acetone, isopropyl or alcohol solvents.*\n2. Sandblast or abrade using clean fine grit abrasives.\n3. Wipe again with solvent to remove loose particles.\n4. If a primer is used, it should be applied within 4 hours after surface preparation.\n\n## Aluminum\n\n1. Alkaline Degrease: Oakite 164 solution (9-11 oz./gallon water) at 190°F ± 10°F (88°C ± 5°C) for 10-20 minutes. Rinse immediately in large quantities of cold running water.\n2. Optimized FPL Etch Solution (1 liter):\n\nDistilled Water - 700 ml plus balance of liter (see below)\n\nSodium Dichromate - 28 to 67.3 grams\n\nSulfuric Acid - 287.9 to 310.0 grams\n\nAluminum Chips - 1.5 grams/liter of mixed solution\n\nTo prepare 1 liter of this solution, dissolve sodium dichromate in 700 ml of distilled water. Add sulfuric acid and mix well. Add additional distilled water to fill to 1 liter. Heat mixed solution to 66 to 71°C (150 to 160°F). Dissolve 1.5 grams of 2024 bare aluminum chips per liter of mixed solution. Gentle agitation will help aluminum dissolve in about 24 hours.\n\nTo etch aluminum panels place them in FPL etch solution heated to 66 to 71°C (150 to 160°F). Panels should soak for 12 to 15 minutes.\n\n3. Rinse: Rinse panels in clear running tap water.\n4. Dry: Air dry 15 minutes; force dry 10 minutes at 150°F ± 10°F (66°C ± 5°C).\n5. If primer is to be used, it should be applied within 4 hours after surface preparation.\n\n## Plastics/Rubber\n\n1. Wipe with isopropyl alcohol.*\n2. Abrade using fine grit abrasives.\n3. Wipe with isopropyl alcohol.*\n\n## Glass\n\n1. Solvent wipe surface using acetone or MEK.*\n2. Apply a thin coating (0.0001 in. or less) of 3M™ Scotch-Weld™ Metal Primer EC3901 to the glass surfaces to be bonded and allow the primer to dry 60 minutes before bonding.\n\n*Note: When using solvents, extinguish all ignition sources, including pilot lights, and follow the manufacturer's precautions and directions for use.\n\n# Industry Specifications\n\nUL 94 HB\n\n# Storage and Shelf Life\n\nStore under normal conditions of 16° to 27°C (60° to 80°F) and 40 to 60% relative humidity in the original packaging, out of direct sunlight. For best performance, use this product within 24 months from date of manufacture.",
      "images": [],
      "dimensions": {
        "dpi": 93,
        "height": 1023,
        "width": 791
      },
      "tables": [],
      "hyperlinks": [],
      "header": null,
      "footer": null
    },
    {
      "index": 5,
      "markdown": "3M™ Scotch-Weld™ Epoxy Adhesive DP420NS Black | English-US\n6/6\n\n# Precautionary Information\n\nRefer to Product Label and Material Safety Data Sheet for health and safety information before using this product. For additional health and safety information, call 1-800-364-3577\n\n# Automotive Disclaimer\n\n## Select Automotive Applications:\n\nThis product is an industrial product and has not been designed or tested for use in certain automotive applications, such as automotive electric powertrain battery or high voltage applications, which may require the product to be manufactured in a IATF certified facility, meet a Ppk of 1.33 for all properties, undergo an automotive production part approval process (PPAP), or fully adhere to automotive design or quality system requirements (e.g., IATF 16949 or VDA 6.3). Customer assumes all responsibility and risk if customer chooses to use this product in these applications.\n\n# Information\n\n## Technical Information:\n\nThe technical information, guidance, and other statements contained in this document or otherwise provided by 3M are based upon records, tests, or experience that 3M believes to be reliable, but the accuracy, completeness, and representative nature of such information is not guaranteed. Such information is intended for people with knowledge and technical skills sufficient to assess and apply their own informed judgment to the information. No license under any 3M or third party intellectual property rights is granted or implied with this information.\n\n## Product Selection and Use:\n\nMany factors beyond 3M's control and uniquely within user's knowledge and control can affect the use and performance of a 3M product in a particular application. As a result, customer is solely responsible for evaluating the product and determining whether it is appropriate and suitable for customer's application, including conducting a workplace hazard assessment and reviewing all applicable regulations and standards (e.g., OSHA, ANSI, etc.). Failure to properly evaluate, select, and use a 3M product and appropriate safety products, or to meet all applicable safety regulations, may result in injury, sickness, death, and/or harm to property.\n\n## Warranty, Limited Remedy, and Disclaimer:\n\nUnless a different warranty is specifically stated on the applicable 3M product packaging or product literature (in which case such warranty governs), 3M warrants that each 3M product meets the applicable 3M product specification at the time 3M ships the product. 3M MAKES NO OTHER WARRANTIES OR CONDITIONS, EXPRESS OR IMPLIED, INCLUDING, BUT NOT LIMITED TO, ANY IMPLIED WARRANTY OR CONDITION OF MERCHANTABILITY, FITNESS FOR A PARTICULAR PURPOSE, OR ARISING OUT OF A COURSE OF DEALING, CUSTOM, OR USAGE OF TRADE. If a 3M product does not conform to this warranty, then the sole and exclusive remedy is, at 3M's option, replacement of the 3M product or refund of the purchase price.\n\n## Limitation of Liability:\n\nExcept for the limited remedy stated above, and except to the extent prohibited by law, 3M will not be liable for any loss or damage arising from or related to the 3M product, whether direct, indirect, special, incidental, or consequential (including, but not limited to, lost profits or business opportunity), regardless of the legal or equitable theory asserted, including, but not limited to, warranty, contract, negligence, or strict liability.\n\n## Disclaimer:\n\n3M industrial and occupational products are intended, labeled, and packaged for sale to trained industrial and occupational customers for workplace use. Unless specifically stated otherwise on the applicable product packaging or literature, these products are not intended, labeled, or packaged for sale to or use by consumers (e.g., for home, personal, primary or secondary school, recreational/sporting, or other uses not described in the applicable product packaging or literature), and must be selected and used in compliance with applicable health and safety regulations and standards (e.g., U.S. OSHA, ANSI), as well as all product literature, user instructions, warnings, and limitations, and the user must take any action required under any recall, field action or other product use notice. Misuse of 3M industrial and occupational products may result in injury, sickness, or death. For help with product selection and use, consult your on-site safety professional, industrial hygienist, or other subject matter expert. For additional product information, visit www.3M.com.\n\n# ISO Statement\n\nThis product was manufactured under a 3M quality system registered to ISO 9001 standards.\n\n3M™ Industrial Adhesives and Tapes Division\n3M Center, St. Paul, MN 55144-1000\n3M.com/iatd\n\n3M, Scotch-Weld and EPX are trademarks of 3M Company.\n©3M 2025 (12/25)",
      "images": [],
      "dimensions": {
        "dpi": 93,
        "height": 1023,
        "width": 791
      },
      "tables": [],
      "hyperlinks": [],
      "header": null,
      "footer": null
    }
  ],
  "model": "mistral-ocr-latest",
  "usage_info": {
    "pages_processed": 6,
    "doc_size_bytes": 118204
  },
  "document_annotation": null
}

File: data/tds-cache/3m-scotch-weld-dp600-dp600ns-urethane.mistral.json
{
  "pages": [
    {
      "index": 0,
      "markdown": "3M Science. Applied to Life.\nEnglish-US\nLast Revision Date: September, 2024\nSupersedes: June, 2024\n\n# Technical Data Sheet\n\n3M™ Scotch-Weld™ Urethane Adhesive DP600 Self-Leveling\n\n![img-0.jpeg](img-0.jpeg)\nProduct Details\n\n![img-1.jpeg](img-1.jpeg)\nRegulatory Info/SDS\n\n# Product Description\n\n3M™ Scotch-Weld™ Urethane Adhesive DP600 Self-Leveling is a gray, rapid setting, two component polyurethane. It is packaged as 1:1 ratio liquid in a duo-pak cartridge. With the squeeze of a trigger, the components are automatically mixed and easily dispensed as a bubble-free self-leveling or non-sag liquid.\n\n# Product Features\n\n- Fast Setting\n- 1:1 Mix Ratio\n- Easy Mixing\n- Tough, non-brittle bonding\n\n# Technical Information Note\n\nThe following technical information and data should be considered representative or typical only and should not be used for specification purposes.\n\n## Typical Uncured Physical Properties\n\n|  Attribute Name | Value  |\n| --- | --- |\n|  Color | Medium-Gray 1  |\n|  Mix Ratio by Volume (B:A) | 1:1  |\n|  Mix Ratio by Weight (B:A) | 1:1  |\n\n1 Colors may vary from nearly white to yellow/amber. Adhesive performance is not affected by color variation.\n\n|  Attribute Name | Temperature | Value  |\n| --- | --- | --- |\n|  Base Color |  | Opaque Black  |\n|  Accelerator Color |  | Clear Yellowish  |\n|  Base Density |  | 8.5 — 8.9 lb/gal  |\n|  Accelerator Density |  | 9.5 — 9.9 lb/gal  |\n|  Base Viscosity | 23 °C (73 °F) | 1100 — 6000 cP 1  |\n|  Accelerator Viscosity | 23 °C (73 °F) | 1000 — 3000 cP 1  |\n\n1 Brookfield CP #52 @ 100 rpm\n\n## Typical Mixed Physical Properties\n\n|  Attribute Name | Temperature | Test Condition | Value  |\n| --- | --- | --- | --- |\n|  Worklife, 10g mixed | 23 °C (73 °F) |  | 70 s  |\n|  Open Time |  |  | 1 min 1  |\n|  Tack Free Time | 23 °C (73 °F) | 10 g, 6 mm (1/4 in) thick | 4 min  |\n|  Time to Full Cure | 23 °C (73 °F) | 10 g, 6 mm (1/4 in) thick | 1 h  |\n\n1 Max time allowed after applying adhesive to a substrate before bond must be closed and fixed. Cure times approximate and depend on adhesive temperature. Hotmelts: The approx. bonding range of a 3.2 mm (1/8 in) bead of molten adhesive on a non-metallic surface.\n\n3M™ Scotch-Weld™ Urethane Adhesive DP600 Self-Leveling | English-US",
      "images": [
        {
          "id": "img-0.jpeg",
          "top_left_x": 552,
          "top_left_y": 113,
          "bottom_right_x": 607,
          "bottom_right_y": 167,
          "image_base64": null,
          "image_annotation": null
        },
        {
          "id": "img-1.jpeg",
          "top_left_x": 653,
          "top_left_y": 112,
          "bottom_right_x": 713,
          "bottom_right_y": 171,
          "image_base64": null,
          "image_annotation": null
        }
      ],
      "dimensions": {
        "dpi": 93,
        "height": 1023,
        "width": 791
      },
      "tables": [],
      "hyperlinks": [
        "https://www.3m.com/3M/en_US/p/d/B40072259/",
        "https://www.3m.com/3M/en_US/company-us/SDS-search/results/?gsaAction=msdsSRA&msdsLocale=en_US&co=ptn&q=3M™+Scotch-Weld™+Concrete+Repair+DP600"
      ],
      "header": null,
      "footer": null
    },
    {
      "index": 1,
      "markdown": "Typical Physical Properties\n\n|  Attribute Name | Value  |\n| --- | --- |\n|  Cured Color | Gray  |\n\nTypical Cured Characteristics\n\n|  Attribute Name | Test Method | Temperature | Test Condition | Value  |\n| --- | --- | --- | --- | --- |\n|  Temperature Range |  |  | Continuous | -51-121 °C (-60-250 °F)  |\n|  Shore D Hardness | ASTM D2240 | 23 °C (73 °F) |  | 70  |\n\n# Typical Performance Characteristics\n\n## Overlap Shear Strength\n\nTemperature: 23 °C (73 °F)\n\nDwell Time: 7 d\n\nTest Method: ASTM D1002, ISO 4587\n\n|  Substrate | Surface Prep | Value  |\n| --- | --- | --- |\n|  Aluminum | MEK/Abrade/MEK | 2,300 lb/in² ¹  |\n|  Cold Rolled Steel | MEK/Abrade/MEK | 2,250 lb/in² ¹  |\n|  ABS | IPA Wipe/Abrade/IPA Wipe | 500 lb/in² ¹  |\n|  Polycarbonate (PC) | IPA Wipe/Abrade/IPA Wipe | 300 lb/in² ¹  |\n|  Acrylic (PMMA) | IPA Wipe/Abrade/IPA Wipe | 430 lb/in² ¹  |\n|  Fiber-Reinforced Plastic | IPA Wipe/Abrade/IPA Wipe | 340 lb/in² ¹  |\n|  Polyvinyl chloride (PVC) | IPA Wipe/Abrade/IPA Wipe | 430 lb/in² ¹  |\n\n¹ 25 mm (1\") wide, 12.7 mm (1/2\") overlap samples, 25 mm (1\") x 102 mm (4\") substrates, bondline thickness: 0.13-0.20 mm (5-8 mil)\nSeparation rate 2.5 mm/min (0.1 in/min) metal, 51 mm/min (2 in/min) plastic, 510 mm/min (20 in/min) rubber.\nSubstrate thickness: steel 1.5 mm (60 mil), other metal 1.3-1.6 mm (50-64 mil), rubber and plastic 3.2 mm (125 mil)\nCohesive Failure (CF), Adhesive Failure (AF), Mixed Failure (MF), Substrate Failure (SF)\n\n|  Attribute Name | Value  |\n| --- | --- |\n|  Long Term Temperature Resistance | 121 °C (250 °F) ¹  |\n|  Minimum Long Term Temperature Resistance | -51 °C (-60 °F) ¹  |\n\n¹ Long Term (day, weeks)\n\nSubstrate: Etched Aluminum\n\nTemperature: 23 °C (73 °F)\n\n|  Attribute Name | Test Method | Value  |\n| --- | --- | --- |\n|  Bell Peel | ASTM D3167 | 20 lb/in width ¹  |\n\n¹ 25 mm (1 in) wide bonds. 0.5 mm (0.02 in) thick, 1.7 mm (0.065 in) bondline\nJaw separation rate 15 mm/min (6 in/min)\nAF: adhesive failure CF: cohesive failure SF: substrate failure\n\n3M™ Scotch-Weld™ Urethane Adhesive DP600 Self-Leveling | English-US",
      "images": [],
      "dimensions": {
        "dpi": 93,
        "height": 1023,
        "width": 791
      },
      "tables": [],
      "hyperlinks": [],
      "header": null,
      "footer": null
    },
    {
      "index": 2,
      "markdown": "Handling/Application Information\n\n# Directions for Use\n\n3M™ Scotch-Weld™ Urethane Adhesives DP600 Self-Leveling and DP600NS are supplied in dual syringe plastic duo-pak cartridges as part of the 3M™ EPX™ Applicator System. The duo-pak cartridges are supplied in 48.5 ml configuration. To use the EPX cartridge system simply insert the duo-pak cartridge into the EPX applicator. Next, remove the duo-pak cartridge cap and expel a small amount of adhesive to be sure both sides of the duo-pak cartridge are flowing evenly and freely. If simultaneous mixing of Part A and Part B is desired, attach the EPX mixing nozzle to the duo-pak cartridge and begin dispensing the adhesive.\n\nWhen mixing Part A and Part B manually the components must be mixed in the ratio indicated in the typical uncured properties section of this data sheet. Complete mixing of the two components is required to obtain optimum properties. Two-part mixing/proportioning/dispensing equipment is available for intermittent or production line use. These systems are ideal for line uses because of their variable shot size and flow rate characteristics and are adaptable to most applications.\n\nApply adhesive to clean, dry surfaces, joint parts and secure until adhesive sets.\n\n# Surface Preparation\n\nThe following surface preparations were used for substrates described in this Technical Data Sheet.\n\nA. Aluminum Etch\n\nOptimized FPL Etch - 3M (test method C-2803)\n\n1. Alkaline degrease - Oakite 164 solution (9-11 oz./gallon water) at 190°F ± 10°F (88°C ± 5°C) for 10-20 minutes. Rinse immediately in large quantities of cold running water (3M test method C-2802).\n\n2. Optimized FPL Etch Solution (1 liter):\n\nMaterial Amount\n\nDistilled Water 700 ml plus balance of liter (see below)\n\nSodium Dichromate 28 to 67.3 grams\n\nSulfuric Acid 287.9 to 310.0 grams\n\nAluminum Chips 1.5 grams/liter of mixed solution\n\nTo prepare 1 liter of this solution, dissolve sodium dichromate in 700 ml of distilled water. Add sulfuric acid and mix well. Add additional distilled water to fill to 1 liter. Heat mixed solution to 66 to 71°C (150 to 160°F). Dissolve 1.5 grams of 2024 bare aluminum chips per liter of mixed solution. Gentle agitation will help aluminum dissolve in about 24 hours.\n\nTo FPL etch panels, place them in the above solution at 150 to 160°F (66 to 71°C) for 12 to 15 minutes.\n\nNote: Review and follow precautionary information provided by chemical suppliers prior to preparation of this etch solution.\n\nRinse immediately in large quantities of clear running tap water.\n\nDry - air dry approximately 15 minutes followed by force dry at 140°F (60°C) maximum for 10 minutes (minimum).\n\n3. Both surface structure and chemistry play a significant role in determining the strength and permanence of bonded structures. It is therefore advisable to bond or prime freshly primed clean surfaces as soon as possible after surface preparation in order to avoid contamination and/or mechanical damage. Please contact your 3M sales representative for primer recommendations.\n\nB. Oakite Degrease\n\nOakite 164 solutions (9-11 oz./gallon of water) at 190°F ± 10°F (88°C ± 5°C) for 2 minutes. Rinse immediately in large quantities of cold running water.\n\nC. MEK/Abrade/MEK\n\nWipe surface with a methyl ethyl ketone (MEK) soaked swab, abrade and wipe with a MEK soaked swab.* Allow solvent to evaporate before applying adhesive.\n\nD. Isopropyl Alcohol Wipe Only Surface Preparation\n\nWipe surface with an isopropyl alcohol soaked swab.* Allow solvent to evaporate before applying adhesive.\n\nE. Isopropyl Alcohol/Abrade/Isopropyl Alcohol Surface Preparation\n\nWipe surface with an isopropyl alcohol soaked swab, abrade using clean fine grit abrasives, and wipe with an isopropyl alcohol soaked swab.* Then allow solvent to evaporate before applying adhesive.\n\n*Note: When using solvents, extinguish all ignition sources, including pilot lights, and follow the manufacturer's precautions and directions for use.\n\n3M™ Scotch-Weld™ Urethane Adhesive DP600 Self-Leveling | English-US",
      "images": [],
      "dimensions": {
        "dpi": 93,
        "height": 1023,
        "width": 791
      },
      "tables": [],
      "hyperlinks": [],
      "header": null,
      "footer": null
    },
    {
      "index": 3,
      "markdown": "3M™ Scotch-Weld™ Urethane Adhesive DP600 Self-Leveling | English-US\n4/7\n\n# Application Examples\n\n- Rapid repair of spalled or cracked concrete floors or pool decks in high traffic areas\n- Custom tapping of bolts and screws into wood, concrete and masonry\n- Tough, non-brittle bonding of wood, metal, glass and plastic\n- Bonding of dis-similar substrates\n- Non-brittle bonding to primed PVC and to ABS pipe\n\n## Self-Leveling:\n\n- Re-installing posts and rails\n- Fixturing of hand/grabrails into pool decks\n- Rapid repair of pool decks prior to being coated\n\n## Non-Sag:\n\n- Used as a vertical grade repair material and adhesive for numerous substrates such as concrete, ceramic, wood, metal and glass\n- Repairing leading edges of stairs\n- Fixturing bolts\n\n# Instructions for Concrete Repair\n\n## Preparation\n\n### Prepare the Concrete for the Vertical Repair and/or Custom Tap\n\n1. Remove all loose aggregate, dust, old caulks, grease and waterproofing compounds from repair surface. (Grind away any absorbed oils to ensure a clean surface.)\n2. Clean repair surface with a bristle brush and use moisture and oil-free compressed air to blow out debris.\n3. Mask off area surrounding repair.\n\n### Repairing Concrete Damage from Corrosion\n\n1. Apply a pre-coat of cement corrosion inhibitor or protectant to excessively corroded areas.\n2. Allow pre-coat to dry thoroughly.\n3. Follow the procedure for general concrete repairs.\n\n### Self-Leveling Procedure for Doing Concrete Repairs\n\n1. Keeping the mixer tip at the deepest portion of the repair area, dispense into the prepared cavity, depression, void, groove or crack.\n2. Keep the end of the mix tip immersed in the product as the repair is being filled.\n3. Use a spreader to cover the repair and leave an excess of at least 1\" around the repair edges.\n\n### Overfilling 3M™ Scotch-Weld™ Urethane Adhesive DP600 and allowing it to overlap approximately one inch along the edges of the repair tapering to just a few mils thickness provides a substantial tie into the concrete and increases the lifetime of the repair.\n\n4. Place the spreader over the filled repair.\n5. Press down and hold for about 30 seconds to spread the repair compound.\n6. Let repair cure before removing the spreader.\n\n### 7. 3M™ Scotch-Weld™ Urethane Adhesive DP600 will self-level and set approximately within one minute and leave a slight meniscus. If desired, one can create a repair flush and level to the concrete floor on smaller areas up to 6 inches square by overlaying a slightly stiff polyethylene sheet (approximately the modulus of a plastic spreader) just prior to the set of 3M™ Scotch-Weld™ Urethane Adhesive DP600.\n\n### 8. At 75°F (24°C), a 1/4\"-thick section sets and becomes tack-free within 4 minutes and will cure within one hour. Note: Thicker masses or substrates at higher temperature take less time to cure. Thinner masses or substrates at lower temperature take more time to cure.\n\n### Repairing Leading Edges on Steps and Stairways\n\n1. For sharp edges: Follow the procedures above and shape edge by using two spreaders. Use one spreader to flatten the vertical edge of repair and the other spreader for the top of repair.\n2. For round edges: Form round edges with a piece of plastic contouring sheet on small repairs (less than 3\" x 3\"). Plastic must be at least 1\" larger around than the edges of the repair.\n\n### Repair Clean-up and Finishing\n\n1. Remove masking tape from repair.\n2. Shave or grind cured product with 36 grit sandpaper to achieve desired shape.\n3. Sand with 80 grit sandpaper to remove any scratches.\n4. If 3M™ Scotch-Weld™ Urethane Adhesive DP600 Self-Leveling or DP600NS is applied in a traffic area, apply sand or some type of grip to repaired surface area.",
      "images": [],
      "dimensions": {
        "dpi": 93,
        "height": 1023,
        "width": 791
      },
      "tables": [],
      "hyperlinks": [],
      "header": null,
      "footer": null
    },
    {
      "index": 4,
      "markdown": "3M™ Scotch-Weld™ Urethane Adhesive DP600 Self-Leveling | English-US\n5/7\n\n# Instructions for Custom Tapping and Fastening\n\nCustom Tapping and Fastening\n\nCustom tapping is a form of chemical anchoring where cupboards, wall hangers or other heavy cabinetry can be secured in place. However, the bolts or screws holding heavy cantilevered items can be easily removed facilitating the re-location\n\nof the cabinetry. Custom tapping is done by molding the threads of bolts and screws into an adhesive plug, rather than being mechanically anchored into lag shields. The tough molding properties of this product allow it to form and retain a high-strength, non-brittle interlock between holes cored into concrete, wood or masonry and the threads of the inserted bolt or screw. The release characteristics, upon removal, are achieved by simply spraying the bolt or screw with 3M™ 5-Way Penetrant (or another release agent) before the bolt or screw is inserted into the liquid 3M™ Scotch-Weld™ Urethane Adhesive DP600 Self-Leveling or DP600NS prior to its setting. To achieve a more permanent fixture, the bolts and screws simply are not lubricated before embedding into the liquid 3M™ Scotch-Weld™ Urethane Adhesive DP600NS prior to curing.\n\nPreparation For Custom-tapping:\n\n1. Drill holes into the concrete, wood or masonry to the specified depth using the chart below.\n\n|  Bolt Width (in.) | Minimum Hole Diameter (in.) | Minimum Hole Depth (in.)  |\n| --- | --- | --- |\n|  1/4 | 3/8 | 2  |\n|  3/8 | 1/2 | 3-1/2  |\n|  1/2 | 5/8 | 4-1/4  |\n|  5/8 | 3/4 | 5  |\n|  3/4 | 7/8 | 6-3/8  |\n|  7/8 | 1 | 7-1/2  |\n|  1 | 1-1/8 | 8-1/4  |\n|  1-1/8 | 1-1/4 | 9  |\n|  1-1/4 | 1-3/8 | 9-3/4  |\n|  1-3/8 | 1-1/2 | 10-1/2  |\n|  1-1/2 | 1-5/8 | 11-1/4  |\n\n2. Use a round bristle brush to clean the cored holes if they have not been freshly drilled.\n3. Use moisture-free and oil-free compressed air to blow out the debris.\n4. Lightly coat the bolts or screws with 3M™ 5-Way Penetrant.\n\n# Procedure for Custom Tapping Concrete:\n\n1. Dispense 3M™ Scotch-Weld™ Urethane Adhesive DP600 Self-Leveling or DP600NS into the hole nearly halfway full. To obtain a consistent fill, judge for under-fill or overfill by counting the number of squeezes of the trigger.\n2. Insert the bolt or screw within the first 20 seconds after dispensing. The paste characteristic of 3M™ Scotch-Weld™ Urethane Adhesive DP600 Self-Leveling or DP600NS will hold the bolt or screw in place until it cures. Once the work life has been exceeded, do not disturb the bolt.\n3. Move to the next hole to keep 3M™ Scotch-Weld™ Urethane Adhesive DP600 Self-Leveling or DP600NS flowing in the mixer tip. If material sets in the mixer tip, replace the tip and start dispensing again.\n4. 3M™ Scotch-Weld™ Urethane Adhesive DP600 Self-Leveling or DP600NS will become tack-free within 2 minutes and cure within one hour. Note: It is best to wait for one full hour before extracting the bolt or screw for securing the cupboards, wall hangers or other cabinetry in place.\n5. Allow 3M™ Scotch-Weld™ Urethane Adhesive DP600 Self-Leveling or DP600NS to fully cure before applying a load. The maximum torque recommended is 9.5 pounds.\n\nProcedures for Custom Tapping Hollow Concrete Blocks, Wood or Masonry:\n\n1. Use a reinforcement patch to create a mesh net around the bolt. Leave at least a 1 in excess of mesh abound the diameter of the bolt. Push the bolt and mesh through the hole.\n2. Remove the bolt and then fill the net 3/4-full with 3M™ Scotch-Weld™ Urethane Adhesive DP600 Self-Leveling or DP600NS while slowly backing the nozzle out of the hole.",
      "images": [],
      "dimensions": {
        "dpi": 93,
        "height": 1023,
        "width": 791
      },
      "tables": [],
      "hyperlinks": [],
      "header": null,
      "footer": null
    },
    {
      "index": 5,
      "markdown": "3. Place the bolt in the hole and complete the fill, if necessary, to adjust for any under-fill.\n4. Allow 3M™ Scotch-Weld™ Urethane Adhesive DP600 Self-Leveling or DP600NS to fully cure before removing the bolt and reinstalling it along with the supported load.\n\n## Instructions for Re-Anchoring Handrails\n\n**Note:** Not for use in repairing or anchoring diving boards.\n\n### Re-Anchoring Handrails and Grabrails\n\n#### Preparation of Hand/Grabrails\n\n1. Bore a hole through the base of the hand/grabrail just above grade level to allow introduction of the product.\n2. Using 80 grit sandpaper, roughen the footing surface of the hand/grabrail which is to be imbedded below the concrete grade.\n3. Refer to instructions on cartridge for dispensing.\n\n#### Preparation of Concrete for Re-anchoring\n\n1. Chip away the cracked or broken concrete to allow removal of the hand/grabrail.\n2. Leave the concrete as close as possible around the hand/grabrail. It is best to allow the concrete to remain intact as close as possible (within 1/2 to 1 inch all around) to the base of the hand/grabrail.\n3. Dig down to the base of the concrete, typically 4- to 6-inches deep.\n4. Expose any rebar, if possible, in order to create a ground connection to the rebar.\n5. Create as much as a 1-inch undercut under the concrete in a smooth taper from the concrete surface.\n6. Remove all of the loose concrete particles and dust prior to encasing the replacement hand/grabrail.\n7. Attach the replacement hand/grabrail to surrounding rebar using a copper wire.\n\nCinch the connection down tightly, allowing a slight amount of slack in the wire connection.\n\n8. Create a shield to corrosion at the base of the hand/grabrail by laying a piece of polyethylene plastic at the base of the hole.\n9. Insert the hand/grabrail in the hole. Align the hand/grabrail for its elevation and vertical plumb.\n\n#### Encasement Procedure\n\n1. Dispense 3M™ Scotch-Weld™ Urethane Adhesive DP600 Self-Leveling or DP600NS into the concrete hole. Product will remain liquid for approximately 50 seconds, and fully cure in 1 hour. Dispense more cartridges as necessary to bring the fill level up to the concrete surface level.\n2. Dispense 3M™ Scotch-Weld™ Urethane Adhesive DP600 Self-Leveling or DP600NS into the inside of the hand/grabrail. Fill with product up to and slightly above the grade level. (Filling the inside of the post provides extra strength and protection against corrosion.)\n3. Apply cement dust or sand, if desired, to blend the surface appearance into the surrounding concrete.\n4. If 3M™ Scotch-Weld™ Urethane Adhesive DP600 Self-Leveling or DP600NS is applied in a traffic area, apply sand or some type of grit to repaired surface area.\n\nRepair Clean-up and Finishing\n\nShave or grind cured product with 36 grit sandpaper to achieve desired shape\n\n## Storage and Shelf Life\n\nStore under normal conditions of 16° to 27°C (60° to 80°F) and 40 to 60% relative humidity in the original packaging, out of direct sunlight. For best performance, use this product within 18 months from date of manufacture.\n\n## Automotive Disclaimer\n\n**Select Automotive Applications:**\n\nThis product is an industrial product and has not been designed or tested for use in certain automotive applications, such as automotive electric powertrain battery or high voltage applications, which may require the product to be manufactured in a IATF certified facility, meet a Ppk of 1.33 for all properties, undergo an automotive production part approval process (PPAP), or fully adhere to automotive design or quality system requirements (e.g., IATF 16949 or VDA 6.3). Customer assumes all responsibility and risk if customer chooses to use this product in these applications.\n\n## Information\n\n**Technical Information:** The technical information, guidance, and other statements contained in this document or otherwise provided by 3M are based upon records, tests, or experience that 3M believes to be reliable, but the accuracy, completeness, and representative nature of such information is not guaranteed. Such information is intended for people with knowledge and technical skills sufficient to assess and apply their own informed judgment to the information. No license under any 3M or third party intellectual property rights is granted or implied with this information.\n\n**Product Selection and Use:** Many factors beyond 3M's control and uniquely within user's knowledge and control can affect the use and performance of a 3M product in a particular application. As a result, customer is solely responsible for evaluating the product and determining whether it is appropriate and suitable for customer's application, including conducting a workplace hazard assessment and reviewing all applicable regulations and standards (e.g., OSHA, ANSI, etc.). Failure to properly evaluate, select, and use a 3M product and appropriate safety products, or to meet all applicable safety regulations, may result in injury, sickness, death, and/or harm to property.\n\n**Warranty, Limited Remedy, and Disclaimer:** Unless a different warranty is specifically stated on the applicable 3M product packaging or product literature (in which case such warranty governs), 3M warrants that each 3M product meets the applicable 3M product specification at the time 3M ships the product. 3M MAKES NO OTHER WARRANTIES OR CONDITIONS, EXPRESS OR IMPLIED, INCLUDING, BUT NOT LIMITED TO, ANY IMPLIED WARRANTY OR CONDITION OF MERCHANTABILITY, FITNESS FOR A PARTICULAR PURPOSE, OR ARISING OUT OF A COURSE OF DEALING, CUSTOM, OR USAGE OF TRADE. If a\n\n3M™ Scotch-Weld™ Urethane Adhesive DP600 Self-Leveling | English-US",
      "images": [],
      "dimensions": {
        "dpi": 93,
        "height": 1023,
        "width": 791
      },
      "tables": [],
      "hyperlinks": [],
      "header": null,
      "footer": null
    },
    {
      "index": 6,
      "markdown": "3M product does not conform to this warranty, then the sole and exclusive remedy is, at 3M's option, replacement of the 3M product or refund of the purchase price.\n\n**Limitation of Liability**: Except for the limited remedy stated above, and except to the extent prohibited by law, 3M will not be liable for any loss or damage arising from or related to the 3M product, whether direct, indirect, special, incidental, or consequential (including, but not limited to, lost profits or business opportunity), regardless of the legal or equitable theory asserted, including, but not limited to, warranty, contract, negligence, or strict liability.\n\n**Disclaimer**: 3M industrial and occupational products are intended, labeled, and packaged for sale to trained industrial and occupational customers for workplace use. Unless specifically stated otherwise on the applicable product packaging or literature, these products are not intended, labeled, or packaged for sale to or use by consumers (e.g., for home, personal, primary or secondary school, recreational/sporting, or other uses not described in the applicable product packaging or literature), and must be selected and used in compliance with applicable health and safety regulations and standards (e.g., U.S. OSHA, ANSI), as well as all product literature, user instructions, warnings, and limitations, and the user must take any action required under any recall, field action or other product use notice. Misuse of 3M industrial and occupational products may result in injury, sickness, or death. For help with product selection and use, consult your on-site safety professional, industrial hygienist, or other subject matter expert. For additional product information, visit www.3M.com.\n\n## ISO Statement\n\nThis product was manufactured under a 3M quality system registered to ISO 9001 standards.\n\n3M™ Industrial Adhesives and Tapes Division\n3M Center, St. Paul, MN 55144-1000\n3M.com/iatd\n\n3M, Scotch-Weld and EPX are trademarks of 3M Company.\n©3M 2024 (9/24)\n\n3M™ Scotch-Weld™ Urethane Adhesive DP600 Self-Leveling | English-US",
      "images": [],
      "dimensions": {
        "dpi": 93,
        "height": 1023,
        "width": 791
      },
      "tables": [],
      "hyperlinks": [],
      "header": null,
      "footer": null
    }
  ],
  "model": "mistral-ocr-latest",
  "usage_info": {
    "pages_processed": 7,
    "doc_size_bytes": 137444
  },
  "document_annotation": null
}
