Repository: vineetpadia/glueguy

# Glueguy Lab

Spreadsheet-style adhesive selector plus a larger McMaster-derived engineering reference library.

## Run locally

```bash
python3 -m http.server 4317 --bind 0.0.0.0
```

Open `http://127.0.0.1:4317/` on the host, or from another machine on the same LAN/VPN open `http://<host-ip>:4317/`.

## Catalog pipeline

1. Crawl McMaster glue families into raw JSON.

```bash
python scripts/mcmaster_glue_pipeline.py --max-pages 220 --output data/mcmaster-glues.json
```

2. Enrich the representative McMaster part page for each family into a reusable detail cache.

```bash
python scripts/enrich_mcmaster_product_details.py
```

File: data/tds-cache/3m-scotch-weld-dp8610ns-flexible-acrylic-7100244477.mistral.json
{
  "pages": [
    {
      "index": 0,
      "markdown": "3M Science.\nApplied to Life.\nV-8 | France-FR\nDate de la dernière révision: Décembre, 2025\nRemplace: Septembre, 2024\n\n# Fiche technique\n\nColle acrylique flexible 3M™ Scotch-Weld™ DP8610NS\n\n## Description du produit\n\nLa colle 3M™ Scotch-Weld™ DP8610NS est une colle structurale acrylique bi-composants, faible odeur, flexible, non inflammable, avec un rapport de mélange de 10:1.\n\n## Caractéristiques du produit\n\n- Formulation acrylique faible odeur et non inflammable\n- Allongement à la rupture de 200%\n- Formulation thixotrope\n- Polymérisation à température ambiante\n- Contient des billes de céramique pour contrôler l'épaisseur du joint de colle\n\n## Note d'information technique\n\nLes informations et données techniques suivantes doivent être considérées comme représentatives ou typiques uniquement et ne doivent pas être utilisées à des fins de spécification.\n\n## Propriétés physiques types avant mélange\n\n|  Nom de l'attribut | Valeur  |\n| --- | --- |\n|  Couleur | Noir 1  |\n|  Rapport de mélange en volume (B:A) | 10:1  |\n|  Rapport de mélange en poids (B:A) | 10:1  |\n\n1 Les nuances des couleurs peuvent varier. Les performances adhésives ne sont pas affectées par la variation des couleurs.\n\n|  Nom de l'attribut | Température | Valeur  |\n| --- | --- | --- |\n|  Couleur de la base |  | Noir  |\n|  Couleur de l'accélérateur |  | Gris  |\n|  Viscosité de la base | 23 °C | 75000 — 175000 cP 1  |\n|  Viscosité de l'accélérateur | 23 °C | 5000 — 20000 cP 1  |\n|  Densité de base |  | 1,1 g / cm³  |\n|  Densité de l'accélérateur |  | 1,1 g / cm³  |\n\n1 Viscosité mesurée à l'aide d'un viscosimètre cône-plan ; viscosité rapportée à un taux de cisaillement de 4 s⁻¹.\n\n## Propriétés physiques types après mélange\n\n|  Nom de l'attribut | Température | Valeur  |\n| --- | --- | --- |\n|  Densité du mélange |  | 1,1 g / cm³  |\n|  Viscosité |  | 90 000 cP  |\n|  Temps de travail |  | 8 min 1  |\n|  Temps ouvert |  | 8 min 2  |\n|  Temps avant manipulation | 23 °C | 16-20 min 3  |\n|  Temps de polymérisation finale | 23 °C | 24 h  |\n\nColle acrylique flexible 3M™ Scotch-Weld™ DP8610NS | France-FR",
      "images": [],
      "dimensions": {
        "dpi": 93,
        "height": 1023,
        "width": 791
      },
      "tables": [],
      "hyperlinks": [],
      "header": null,
      "footer": null
    },
    {
      "index": 1,
      "markdown": "1. Temps maximal que la colle puisse rester dans la buse mélangeuse et être extrudée correctement. Temps approximatif dépendant de la température de la colle.\n2. Temps maximal disponible pour l'assemblage après l'application de la colle sur l'une des surfaces.\n3. Temps requis pour atteindre 0,35 MPa en cisaillement.\n\n## Propriétés physiques types\n\n|  Nom de l'attribut | Valeur  |\n| --- | --- |\n|  Couleur après polymérisation | Noir  |\n|  Couleur du mélange | Noir  |\n\n## Caractéristiques après polymérisation\n\n|  Nom de l'attribut | Méthode de test | Température | Valeur  |\n| --- | --- | --- | --- |\n|  Module | ASTM D638, ISO 527 | 23 °C | 0.7 MPa ¹  |\n|  Allongement à la rupture |  |  | 200 %  |\n|  Dureté Shore D | ASTM D2240 | 23 °C | 18  |\n\n¹ Échantillons de type I de 3 mm d'épaisseur, tractés à 5 mm/min à 22°C\n\n## Performances caractéristiques\n\nNom de l'attribut: Résistance au cisaillement\nTempérature: 23 °C\nConditions d'essai: 23 °C\nTemps avant essais: 24 h\nMéthode de test: ASTM D1002, ISO 4587\n\n|  Substrat | Préparation de surface | Valeur  |\n| --- | --- | --- |\n|  Aluminium | Décapé | 7 MPa ¹  |\n|  Acier laminé à froid | IPA / Abrasion / IPA | 5.6 MPa ¹  |\n|  ABS | IPA / Abrasion / IPA | 2.8 MPa ¹  |\n|  Acrylique (PMMA) | IPA / Abrasion / IPA | 1.7 MPa ¹  |\n|  FRP (Epoxy) | IPA / Abrasion / IPA | 4.8 MPa ¹  |\n|  Polyester (PET) | IPA / Abrasion / IPA | 3.5 MPa ¹  |\n|  Polycarbonate (PC) | IPA / Abrasion / IPA | 1.5 MPa ¹  |\n\n¹ Recouvrement 25 mm x 12,5 mm, éprouvette de 25 m x 100 mm, épaisseur du joint de colle : 0,25 mm\nVitesse 2,5 mm/min pour le métal, 50 mm/min pour le plastique,\nÉpaisseur du substrat : 1,6 mm pour le métal, 0,8 mm pour le plastique.\nRupture cohésive (CF), rupture adhésive (AF), rupture du substrat (SF)\n\nSubstrat: Aluminium\nPréparation de surface: Décapé\nTempérature: 23 °C\nConditions d'essai: 23°C\n\n|  Nom de l'attribut | Méthode de test | Valeur  |\n| --- | --- | --- |\n|  Pelage Bell | ASTM D3167 | 128 N / cm ¹  |\n\n¹ Pelage Bell, colles laissées polymériser pendant 24 heures à température ambiante\nEprouvettes de 25 mm de large ; Vitesse : 15 mm/min\n\n|  Nom de l'attribut | Valeur  |\n| --- | --- |\n|  Résistance à la traction | 1.5 MPa ¹  |\n\n¹ Échantillons de type I de 3 mm d'épaisseur, tractés à 5 mm/min à 22°C\n\nColle acrylique flexible 3M™ Scotch-Weld™ DP8610NS | France-FR\n2/5",
      "images": [],
      "dimensions": {
        "dpi": 93,
        "height": 1023,
        "width": 791
      },
      "tables": [],
      "hyperlinks": [],
      "header": null,
      "footer": null
    },
    {
      "index": 2,
      "markdown": "Colle acrylique flexible 3M™ Scotch-Weld™ DP8610NS | France-FR\n3/5\n\n|  Nom de l'attribut | Valeur  |\n| --- | --- |\n|  Notes supplémentaires | Remarque: Cette colle a une adhésion relativement faible sur les plastiques basse énergie de surface (comme le polypropylène, le polyéthylène, le TPO et le PTFE). Les applications impliquant l'un de ces matériaux doivent être soigneusement évaluées par l'utilisateur final.\n\nRemarque: La présence d'oxygène inhibe la réaction des colles structurales acryliques. Par conséquent, la colle exposée à l'air réagira beaucoup plus lentement que la colle contenue dans le joint de colle. Avec les colles méthacrylates classiques (MMA), toute colle non polymérisée qui reste à la surface s'évapore et laisse un film sec au toucher. Avec cette colle acrylique faible odeur, la colle restée à la surface en contact de l'air ne s'évapore pas aussi rapidement, laissant un film collant. Pour les productions qui nécessitent rapidement une colle sèche en surface, comme pour les opérations de ponçage par exemple, envisagez plutôt d'utiliser une colle méthacrylate standard.  |\n\n# Performances caractéristiques après vieillissement\n\nConditions d'essai: 23 °C\n\nTemps avant essais: 24 h\n\nMéthode de test: ASTM D1002, ISO 4587\n\n|  Nom de l'attribut | Température | Conditions environnementales | Substrat | Valeur  |\n| --- | --- | --- | --- | --- |\n|  Résistance au cisaillement | 23 °C | Diesel : 500 heures | Aluminium | 87 % ¹  |\n|  Résistance au cisaillement | 23 °C | Eau salée (5 % en poids) : 500 heures | Aluminium | 76 % ¹  |\n|  Résistance au cisaillement | 85 °C | 85%HR : 500 heures | Aluminium | 82 % ¹  |\n|  Résistance au cisaillement | 23 °C | Eau : 500 heures | Aluminium | 64 % ¹  |\n|  Résistance au cisaillement | 23 °C | Essence : 500 heures | Aluminium | 19 % ¹  |\n|  Résistance au cisaillement | 49 °C | 80%HR : 500 heures | PVC | 93 % ¹  |\n\n¹ % de performance par rapport à l'échantillon testé à température ambiante.<br/>\nLes tests ont été réalisés sur des éprouvettes de cisaillement de 25 m x 100 mm avec un recouvrement de 25 mm x 12,5 mm et une épaisseur du joint de colle de 0,250 mm. La vitesse de séparation des machoires est de 2,5 mm/min.",
      "images": [],
      "dimensions": {
        "dpi": 93,
        "height": 1023,
        "width": 791
      },
      "tables": [],
      "hyperlinks": [],
      "header": null,
      "footer": null
    },
    {
      "index": 3,
      "markdown": "Nom de l'attribut: Résistance au cisaillement\nSubstrat: Aluminium\nMéthode de test: ASTM D1002, ISO 4587\n\n|  Temps avant essais | Température | Conditions d'essai | Valeur  |\n| --- | --- | --- | --- |\n|  24 h | -40 °C | -40°C | 331 % (23.2 MPa) 1  |\n|  24 h | 49 °C | 49 °C | 45 % (3.18 MPa) 1  |\n|  24 h | 82 °C | 82 °C | 26 % (1.85 MPa) 1  |\n|  24 h | 200 °C | 200 °C | 6 % (0.39 MPa) 1  |\n|  30 min | 200 °C | 23 °C | 71 % (4.99 MPa) 1  |\n\n1 % de performance par rapport à l'échantillon testé à température ambiante.\nLes tests ont été réalisés sur des éprouvettes de cisaillement de 25 m x 100 mm avec un recouvrement de 25 mm x 12,5 mm et une épaisseur du joint de colle de 0,250 mm. La vitesse de séparation des machoires est de 2,5 mm/min.\n\n## Propriétés d'application\n\n|  Nom de l'attribut | Valeur  |\n| --- | --- |\n|  Recommandation de nettoyage | L'excès de colle non polymérisée peut être nettoyé avec de la méthyléthylcétone (MEK)  |\n|  Charges | Le produit contient des billes de céramique de 0,050 à 0,250 mm.  |\n|  Packaging | Cartouches de 45 ml et 490 ml\nTonnelets de 19 L\nFûts de 208 L  |\n|  Buse de cartouche de 45 ml | Quadro (Orange), 16 éléments, 90 mm, 1,7 ml, #7100202930  |\n|  Buse de cartouche de 490 ml | Hélicoïdal (Orange), 18 éléments, 222 mm, 13,0 ml, #7100304367  |\n\n## Informations / Consignes d'utilisation\n\n### Conseils d'utilisation\n\n1. Pour les colles structurales à haute performance, la peinture, les films d'oxyde, les huiles, la poussière, les agents démoulant et tous les autres contaminants de surface doivent être complètement éliminés. Cependant, la préparation de surface dépend directement de la résistance en performance requise et de la résistance au vieillissement environnemental souhaitée par l'utilisateur.\n2. Pour les cartouches duo-pak : il est recommandé de les stocker avec le capuchon vers le haut afin que les bulles d'air remontent. Pour utiliser le système de cartouche EPX™, insérez simplement la cartouche bi-composante dans l'applicateur EPX™. Ensuite, retirez le capuchon de la cartouche et extruder une petite quantité de colle pour être sûr que les deux parts de la cartouche sortent uniformément et librement. Fixez ensuite la buse mélangeuse à la cartouche bi-composante et commencez à extruder la colle. Pour le mélange manuel, expulsez la quantité d'adhésif souhaitée et mélangez soigneusement. Mélangez environ 15 secondes après avoir obtenu une couleur uniforme. Pour la version en vrac, mélangez bien en poids ou en volume dans la proportion spécifiée dans la section des propriétés physiques avant mélange.\n3. Appliquez ensuite la colle sur les surfaces des matériaux et assemblez dans le temps ouvert du produit. Des quantités plus importantes et / ou des températures plus élevées réduiront ce temps de travail. La colle et tous les matériaux doivent être à 16 °C ou plus pour obtenir une résistance maximale.\n4. Laissez la colle polymériser à 16 °C ou plus jusqu'à ce qu'elle soit complètement durcie. L'augmentation de la température jusqu'à 66 °C accélérera la vitesse de polymérisation.\n5. Empêchez les pièces de bouger pendant la polymérisation. Appliquez une pression de contact si nécessaire.\n6. L'excès de colle non polymérisée peut être nettoyé avec des solvants de type cétone.\n\n* Remarque: Lorsque vous utilisez des solvants, éteignez toutes les sources d'allumage et suivez les précautions et les instructions du fabricant.\n\nColle acrylique flexible 3M™ Scotch-Weld™ DP8610NS | France-FR",
      "images": [],
      "dimensions": {
        "dpi": 93,
        "height": 1023,
        "width": 791
      },
      "tables": [],
      "hyperlinks": [],
      "header": null,
      "footer": null
    },
    {
      "index": 4,
      "markdown": "Colle acrylique flexible 3M™ Scotch-Weld™ DP8610NS | France-FR\n5/5\n\n# Préparation de surface\n\nLes colles acryliques 3M™ Scotch-Weld™ sont conçues pour être utilisées sur des métaux peints ou bruts et la plupart des plastiques et matériaux composites.\n\nLes méthodes de nettoyage suivantes sont suggérées pour les surfaces courantes :\n\nMétaux peints / bruts :\n\n1. Dégraissez la surface avec un solvant comme l'acétone ou l'alcool isopropylique. *\n2. Sablez ou abrasez légèrement en utilisant des abrasifs avec un grain fin. Ne retirez pas complètement la couche de peinture.\n3. Dégraissez à nouveau avec le solvant pour enlever les résidus. *\n\nPlastiques et composites :\n\n1. Dégraissez avec de l'alcool isopropylique. *\n2. Abrasez en utilisant des abrasifs à grain fin.\n3. Dégraissez à nouveau avec de l'alcool isopropylique. *\n\n* Remarque : Lorsque vous utilisez des solvants, éteignez toutes les sources d'allumage et suivez les précautions et les instructions du fabricant.\n\n# Stockage et durée de vie\n\nStocker dans l'emballage d'origine, à l'abri de la lumière directe du soleil à une température comprise entre 16° et 27°C. Le stockage à 4°C permet de prolonger la durée de vie. Ne pas congeler. Laisser le produit revenir à température ambiante avant de l'utiliser. Utiliser les cartouches dans les 18 mois à partir de la date de fabrication. Pour les produits en vrac, la durée de vie peut varier ; consulter votre contact 3M.\n\n# Famille de produits\n\nCe produit fait partie de la famille d'acryliques flexibles qui comprend : la colle acrylique flexible 3M™ Scotch-Weld™ DP8610NS et la colle acrylique flexible 3M™ Scotch-Weld™ DP8625NS.\n\n# Informations sur les précautions à prendre\n\nSe référer à l'étiquette et à la fiche de données de sécurité du produit pour toutes les informations relatives à la protection de la santé, de la sécurité et de l'environnement sur le lieu de travail avant toute utilisation. Les fiches de donnée de sécurité sont disponibles sur le site www.quickfds.fr.\n\n# Informations\n\nToutes les déclarations, informations techniques et recommandations contenues dans ce document sont basées sur des tests ou sur des essais que 3M considère comme fiables. Cependant, de nombreux facteurs indépendants de la volonté de 3M peuvent affecter l'utilisation et les performances d'un produit 3M pour une application particulière, notamment les conditions dans lesquelles le produit est utilisé, ainsi que les conditions de temps et d'environnement dans lesquelles il est mis en œuvre. Dans la mesure où ces facteurs relèvent uniquement de la connaissance et du contrôle de l'utilisateur, il est essentiel que celui-ci évalue le produit 3M afin de déterminer s'il est adapté à un usage particulier et adapté à la méthode ou application de l'utilisateur. Toutes les questions de responsabilité relatives à ce produit sont régies par les conditions de vente, sous réserve, le cas échéant, de la loi en vigueur.\n\nLes valeurs présentées ont été déterminées par des méthodes d'essai standard et sont des valeurs moyennes à ne pas utiliser à des fins de spécification. Nos recommandations sur l'utilisation de nos produits sont basées sur des tests jugés fiables, mais nous vous demandons de procéder à vos propres tests afin de s'assurer qu'ils conviennent à vos applications. En effet, 3M n'assume aucune responsabilité directe ou indirecte pour les pertes ou dommages causés à la suite de nos recommandations.\n\n# Certification ISO\n\nCe produit a été fabriqué dans un système de qualité 3M enregistré selon les normes ISO 9001.\n\nDivision Colles et Rubans Adhésifs pour l'Industrie\n3M France\n1 Parvis de l'Innovation\n95 006 CERGY PONTOISE Cedex\n\n3M, Scotch-Weld et EPX sont des marques déposées par la société 3M.\n© 3M 2021. Tous droits réservés.",
      "images": [],
      "dimensions": {
        "dpi": 93,
        "height": 1023,
        "width": 791
      },
      "tables": [],
      "hyperlinks": [],
      "header": null,
      "footer": null
    }
  ],
  "model": "mistral-ocr-latest",
  "usage_info": {
    "pages_processed": 5,
    "doc_size_bytes": 99611
  },
  "document_annotation": null
}
