Repository: vineetpadia/glueguy

# Glueguy Lab

Spreadsheet-style adhesive selector plus a larger McMaster-derived engineering reference library.

## Run locally

```bash
python3 -m http.server 4317 --bind 0.0.0.0
```

Open `http://127.0.0.1:4317/` on the host, or from another machine on the same LAN/VPN open `http://<host-ip>:4317/`.

## Catalog pipeline

1. Crawl McMaster glue families into raw JSON.

```bash
python scripts/mcmaster_glue_pipeline.py --max-pages 220 --output data/mcmaster-glues.json
```

2. Enrich the representative McMaster part page for each family into a reusable detail cache.

```bash
python scripts/enrich_mcmaster_product_details.py
```

File: data/tds-cache/3m-scotchkote-323-liquid-epoxy-coating.mistral.json
{
  "pages": [
    {
      "index": 0,
      "markdown": "3M™ Scotchkote™ Liquid Epoxy Coating 323+\n\nData Sheet\nAugust 2017\n\nProduct Description\n3M™ Scotchkote™ Liquid Epoxy Coating 323+ is a two-part system designed to help protect steel pipe and other metal surfaces from the harsh effects of corrosion.\n\nAgency Approvals &amp; Self Certifications\nFor RoHS information, please visit www.3M.com/ROHS\n\nProduct Features\n- VOC Free.\n- High build, up to 45 mils/1150 microns in one application.\n- Applicable by cartridge, brush, roller, HSS or plural component spray.\n- Excellent adhesion.\n- 100% solids.\n- Can be applied to a substrate as cold as 41°F/5°C.\n- Resistant to damage from acids and bases in pH range 2-14.\n- Resistant to hydrocarbons such as crude oil, motor oils and gasoline.\n\nApplications\n- As a patch material (Scotchkote coating 323+ is compatible with all 3M™ Scotchkote™ Fusion Bonded Epoxy and abrasion resistant overcoat products).\n- As a girthweld coating.\n- As an internal lining.\n- As a standalone coating for pipe rehabilitation.\n\nGeneral Application Steps\nFor uses as a joint coating, a refurbishing coating or as a pipe coating:\n1. Remove oil, grease and loosely adhering deposits.\n2. Abrasive blast clean the surface to NACE No. 2/SSPC- SP10, ISO 8501:1, Grade SA 2 1/2 near-white metal.\n3. Ensure the abraded surface is cleaned of abrading debris with the use of an air blast or a clean lint free cloth then verify anchor profile is 2.0 – 4.0 mils.\n4. Within four hours of blasting as per the above cleaning process and with the metal above 41°F/5°C and a minimum of 5°F/3°C above the dew point, apply Scotchkote coating 323+ at recommended film thickness and allow to cure.\n5. Repair any defects using Scotchkote coating 323+ using the repair procedure below.\n\n1 of 5\n3M",
      "images": [],
      "dimensions": {
        "dpi": 93,
        "height": 1023,
        "width": 791
      },
      "tables": [],
      "hyperlinks": [],
      "header": null,
      "footer": null
    },
    {
      "index": 1,
      "markdown": "3M™ Scotchkote™ Liquid Epoxy Coating 323+\n\n## General Application Steps\n\nFor use as a repair material in the field where scratches or other holidays may have occurred.\n\n1. Remove oil, grease and loosely adhering deposits.\n2. Abrade the FBE surface with medium grit sandpaper (approximately 80 grit). Powered rotary sanders and sweep blasting are also acceptable means of performing this task as well. Ensure that the surrounding Fusion Bonded Epoxy (FBE) is roughened for 10 mm on all sides of the holiday.\n3. Ensure the abraded surface is cleaned of abrading debris with the use of an air blast or a clean lint free cloth then verify anchor profile is 1.5 - 4 mils.\n4. With the metal above 41°F/5°C and a minimum of 5°F/3°C above the dew point, apply Scotchkote coating 323+ at recommended film thickness.\n\n## Coverage\n\n3M™ Scotchkote™ Liquid Epoxy Coating 323+ Theoretical Coverage per kit size\n\n|  Kit | lbs. of material Total | Coverage in square feet @ mils  |   |   |\n| --- | --- | --- | --- | --- |\n|   |   |  25 mils | 30 mils | 35 mils  |\n|  50 mL | 0.16 | 0.85 | 0.71 | 0.61  |\n|  450 mL | 1.4 | 7.6 | 6.4 | 5.4  |\n|  900 mL | 2.9 | 15.3 | 12.7 | 10.9  |\n|  1 L | 3.2 | 17.0 | 14.1 | 12.1  |\n|  3 L | 9.5 | 50.9 | 42.4 | 36.3  |\n|  17 L x 3 | 162 | 865 | 720 | 618  |\n|  190 L drum x 3 | 1827 | 9764 | 8136 | 6974  |\n\n(Assumes no waste).\n\n2 of 5",
      "images": [],
      "dimensions": {
        "dpi": 93,
        "height": 1023,
        "width": 791
      },
      "tables": [],
      "hyperlinks": [],
      "header": null,
      "footer": null
    },
    {
      "index": 2,
      "markdown": "3M™ Scotchkote™ Liquid Epoxy Coating 323+\n\nProperties\n\n|  Property | Test Description | Value  |\n| --- | --- | --- |\n|  Color |  | Blue-Green  |\n|  Mix Ratio |  | 2A: 1B by volume\n67: 33% by weight  |\n|  Viscosity in cps @20 rpm\n• Brush Grade\n77°F/25°C\n• Spray Grade\n77°F/25°C |  | • Part A: 27000\nPart B: 8200\n• Part A: 24000\nPart B: 16400  |\n|  Shelf Life\n(unopened container) |  | 24 months  |\n|  Specific Gravity | Brush Grade\nSpray Grade | 1.36 mixed\n1.44 mixed  |\n|  Coverage |  | 133.78 ft²/(lb/mil)\n(0.70 m²/(kg/mm))  |\n|  Recommended Coating\nThickness |  | 25-60 mils (625-1500 microns)  |\n|  Shyodu Gel Time\n(Approximate pot life) | Spray Grade\nBrush Grade | 75°F/25°C\n12.14 Min\n20.25 Min  |\n|  Dry to Touch Time\nASTM D1640 Clause 7.5.2 | Spray Grade\nBrush Grade | 75°F/25°C\n90 Min\n180 Min  |\n|  Dry to Hard – Approximate\nBack Fill Time (For additional\ninformation, see chart below) | ASTM D1640\nClause 7.7.1 | 75°F/25°C\n155 Min  |\n|  Leneta Sag |  | @20°C\n60  |\n\n3 of 5",
      "images": [],
      "dimensions": {
        "dpi": 93,
        "height": 1023,
        "width": 791
      },
      "tables": [],
      "hyperlinks": [],
      "header": null,
      "footer": null
    },
    {
      "index": 3,
      "markdown": "3M™ Scotchkote™ Liquid Epoxy Coating 323+\n\nTypical Test Properties\n\n|  Property | Test Description | Typical Value  |   |\n| --- | --- | --- | --- |\n|  Cathodic Disbondment (Thickness 26-32 mils) (steel grit blasted plates laboratory applied; results may vary depending on blast media) | CSA Z245.20-14 clause 12.8 | 149°F/65°C, 3.5V, 24hrs | 1.6mmr  |\n|   |  | 68°F/20°C, 1.5V, 28 days | 4.6mmr  |\n|   |  | 203°F/95°C, 1.5V, 28 days | 5.8mmr  |\n|  Hot Water Soak Adhesion of Coating (Thickness 26-33 mils) | CSA Z245.20-14 clause 12.14 | 167°F/75°C, 28 days | Rating 1  |\n|  Adhesion to Steel Substrate | ISO 21809-3 Annex C |  | Rating 1  |\n|  Flexibility | CSA Z245.20-014 clause 12.11 | 32°F/0°C | 1.46°/PD  |\n|   |  | 72°F/22°C | 1.72°/PD  |\n|  Adhesion to Existing Coating (Fusion Bonded Epoxy) | ISO 21809-3 Annex C X-Cut |  | Rating 1  |\n|  Impact Strength | CSA Z245.20-14 | -22°F/-30°C | >1.5j  |\n|  Hardness (Shore D) | ASTM D-22 40-97 | 72°F/22°C | 85  |\n|  Adhesion to Existing Coating | CSA Z245.20-14 | 95°C (HWS), 28 days | Rating 1  |\n\nHandling and Safety Precautions\n\nRead all Health Hazard, Precautionary and First Aid, Safety Data Sheets, and/or product label prior to handling or use.\n\nOrdering Information/ Customer Service\n\nFor ordering technical or product information, or a copy of the Safety Data Sheet call 800.722.6721 or fax 877.601.1305\n\n4 of 5",
      "images": [],
      "dimensions": {
        "dpi": 93,
        "height": 1023,
        "width": 791
      },
      "tables": [],
      "hyperlinks": [],
      "header": null,
      "footer": null
    },
    {
      "index": 4,
      "markdown": "3M™ Scotchkote™ Liquid Epoxy Coating 323+\n\n3M and Scotchkote are trademarks of 3M Company.\n\n|  Important Notice | All statements, technical information, and recommendations related to 3M's products are based on information believed to be reliable, but the accuracy or completeness is not guaranteed. Before using this product, you must evaluate it and determine if it is suitable for your intended application. You assume all risks and liability associated with such use. Any statements related to the product, which are not contained in 3M's current publications, or any contrary statements contained on your purchase order, shall have no force or effect unless expressly agreed upon, in writing, by an authorized officer of 3M.  |\n| --- | --- |\n|  Warranty; Limited Remedy; Limited Liability | This product will be free from defects in material and manufacture at the time of purchase. 3M MAKES NO OTHER WARRANTIES INCLUDING, BUT NOT LIMITED TO, ANY IMPLIED WARRANTY OF MERCHANTABILITY OR FITNESS FOR A PARTICULAR PURPOSE. If this product is defective within the warranty period stated above, your exclusive remedy shall be, at 3M's option, to replace or repair the 3M product or refund the purchase price of the 3M product. Except where prohibited by law, 3M will not be liable for any direct, indirect, special, incidental or consequential loss or damage arising from this 3M product, regardless of the legal theory asserted.  |\n\n3M\n\nElectrical Markets Division\n\n6801 River Place Blvd.\n\nAustin, TX 78726-9000\n\n800.722.6721\n\nFAX: 877.601.1305\n\nwww.3M.com/corrosion\n\nPlease recycle\n\n© 3M 2017 All rights reserved\n\n78-9237-0330-6 Rev B\n\n5 of 5",
      "images": [],
      "dimensions": {
        "dpi": 93,
        "height": 1023,
        "width": 791
      },
      "tables": [],
      "hyperlinks": [],
      "header": null,
      "footer": null
    }
  ],
  "model": "mistral-ocr-latest",
  "usage_info": {
    "pages_processed": 5,
    "doc_size_bytes": 79878
  },
  "document_annotation": null
}

File: data/tds-cache/itw-devcon-14265-5-minute-epoxy-gel.mistral.json
{
  "pages": [
    {
      "index": 0,
      "markdown": "Devcon\n\nTechnical Data Sheet\n\nVersion 3.04/2023\n\n# 5 Minute™ Epoxy Gel\n\nDescription: Thixotropic/non-migrating gel adhesive with excellent gap-filling properties.\n\nIntended Use: Bonding metal, ceramic, wood and vertical surface where gap-filling is needed.\n\nFeatures: Good solvent resistance, fills gaps to 0.25 inches (6.35 mm), non-sagging adhesive.\n\nTypical Physical Properties: Technical data should be considered representative or typical only and should not be used for specification purposes.\n\n|  Cured 7 Days @ 75°F (24°C) | Typical Values | Standard Tests  |\n| --- | --- | --- |\n|  Adhesive Lap Shear (GBS) | 2,500 psi (17.2 MPa) | Tensile Lap ShearASTM D1002  |\n|  Dielectric Strength | 440 volts/mil (17.3 kV/mm) | Dielectric Strength, volts/mil ASTM D 149  |\n|  Hardness | 82 Shore D | Cured Hardness Shore D ASTM D 2240  |\n|  Impact Resistance | 6.5 ft-lb/in² (13.6 kJ/m²) |   |\n|  Service Temperature | -40°F - 200°F (-40°C - 93°C) |   |\n|  Solids by Volume | 100% |   |\n|  Specific Volume | 23.7 in³/lb. (0.86 cm³/g) |   |\n|  Tensile Elongation | 5% |   |\n|  T-Peel | 2-3 pli (0.35 - 0.53 N/mm) |   |\n|  Uncured Properties @ 72°F (23°C) |  |   |\n|  Color | Opaque |   |\n|  Working Time | 4-7 minutes |   |\n|  Fixture Time | 10-15 minutes |   |\n|  Functional Cure | 1.5 hours |   |\n|  Full Cure | 48 hours |   |\n|  Mix Ratio by Volume | 1:1 |   |\n|  Mix Ratio by Weight | 1:1 |   |\n|  Mixed Density | 9.75 lb/gal (1.17 g/cm³) |   |\n|  Mixed Viscosity | Gel |   |\n\nSurface Preparation: Clean surface by solvent-wiping any deposits of heavy grease, oil, dirt, or other contaminants. Surface can also be cleaned with industrial cleaning equipment such as vapor phase degreasers or hot aqueous baths. If working with metal, abrade or roughen the surface to significantly increase the microscopic bond area and increase the bond strength.\n\nProper homogenous mixing of resin and hardener is essential for the curing and development of stated strengths.\n\nMixing Instructions:\n\n25 ML DEV-TUBE\n1. Squeeze material into a small container the size of an ashtray.\n2. Using mixing stick included on Dev-tube handle, vigorously mix components for one (1) minute.\n3. Immediately apply to substrate.\n\n50 ML/400ML/490 ML CARTRIDGES\n1. Attach cartridge to Mark V™ [50ml] 400ml manual or pneumatic dispensing systems.\n2. Open tip.\n3. Burp cartridge by squeezing out some material until both sides are uniform (ensures no air bubbles are present during mixing).\n4. Attach mix nozzle to end of cartridge.\n5. Apply to substrate.\n\nApplication Instructions:\n1. Apply mixed epoxy directly to one surface in an even film or as a bead.\n2. Assemble with mating part within recommended working time.\n3. Apply firm pressure between mating parts to minimize any gap and ensure good contact (a small fillet of epoxy should flow out the edges to display adequate gap fill.)\n\nFor very large gaps:",
      "images": [],
      "dimensions": {
        "dpi": 93,
        "height": 1023,
        "width": 791
      },
      "tables": [],
      "hyperlinks": [],
      "header": null,
      "footer": null
    },
    {
      "index": 1,
      "markdown": "1. Apply epoxy to both surfaces.\n2. Spread to cover entire area OR make a bead pattern to allow flow throughout the joint.\n\nLet bonded assemblies stand for recommended functional cure time prior to handling.\n\n**CAPABILITIES:**\nCan withstand processing forces. Do not drop, shock load, or heavily load.\n\nStorage: Store in a cool, dry place.\n\nCompliances: None\n\nChemical Resistance: Chemical resistance is calculated with a 7 day, room temp. cure (30 days immersion) @ 75°F(24°C)\n\n|  Acetic 10% (Dilute) | Poor  |\n| --- | --- |\n|  Acetone | Poor  |\n|  Ammonia | Poor  |\n|  Corn Oil | Excellent  |\n|  Cutting Oil | Excellent  |\n|  Ethanol | Poor  |\n|  Gasoline (Unleaded) | Poor  |\n|  Glycol/Antifreeze | Fair  |\n|  Hydrochloric 10% | Poor  |\n| --- | --- |\n|  Isopropanol | Poor  |\n|  Kerosene | Excellent  |\n|  Methyl Ethyl Ketone | Poor  |\n|  Mineral Spirits | Excellent  |\n|  Motor Oil | Excellent  |\n|  Sodium Hydroxide 10% | Poor  |\n|  Sulfuric 10% | Poor  |\n\nPrecations: FOR INDUSTRIAL USE ONLY: Please refer to the appropriate **Saftey Data Sheet** prior to using this product.\n\nWarranty: ITW Performance Polymers will replace any material found to be defective. Because the storage, handling and application of this material is beyond our control, we can accept no liability for the results obtained.\n\nOrder Information:\n|  Item No. | Package Size  |\n| --- | --- |\n|  14240 | 25ml Dev-Tube™  |\n|  14265 | 50ml cartridge  |\n|  DA052 | 400ml cartridge  |\n\nContacts: www.itwpp.com\nITW Performance Polymers (US)  ITW Performance Polymers (EMEA)\n30 Endicott Street  Bay 150, Shannon Industrial Estate\nDanvers, MA 01923 USA  Shannon, County Clare, Ireland V14 DF82\nTEL: 855 489 7262  TEL: +353 61 771 500\nFAX: 978 774 0516  FAX: +353 61 471 285\nEmail: info@itwpp.com  Email: customerservice.shannon@itwpp.com\n\nDisclaimer: Product Use: The information herein is based upon good faith testing that ITW PP believes are reliable, but the accuracy or completeness of such information is not guaranteed. Many factors beyond ITW PP control and uniquely within user's knowledge and control can affect the use and performance of an ITW PP product in a particular application. Given the variety of influencers on performance, the data here is not intended to substitute end user testing. It is the end users sole responsible for evaluating any ITW PP product and determining whether it is fit for a particular purpose and suitable for user's design, production, and final application.\n\nExclusion of Warranties: As to the herein described materials and test results, there are no warranties which extend beyond the description on the face thereof. ITW PP makes no other warranties, express or implied, including, but not limited to, any implied warranty of merchantability or fitness for a particular purpose. Since the use of the herein described involves many variables in methods of application, design, handling and/or use, the user, in accepting and using these materials, assumes all responsibility for the end result. ITW PP shall not otherwise be liable for loss of damages, whether direct, indirect, special, incidental, or consequential, regardless of the legal theory asserted, including negligence, warranty, or strict liability.",
      "images": [],
      "dimensions": {
        "dpi": 93,
        "height": 1023,
        "width": 791
      },
      "tables": [],
      "hyperlinks": [
        "http://www.itwpp.com/"
      ],
      "header": null,
      "footer": null
    }
  ],
  "model": "mistral-ocr-latest",
  "usage_info": {
    "pages_processed": 2,
    "doc_size_bytes": 209389
  },
  "document_annotation": null
}

File: data/tds-cache/itw-devcon-14310-2-ton-epoxy.mistral.json
{
  "pages": [
    {
      "index": 0,
      "markdown": "Devcon.\nTechnical Data Sheet\n10/11/2012\n\n# 2 Ton® Epoxy\n\nDescription: Extremely strong, medium-cure, water-resistant clear adhesive that will self-level after application.\n\nIntended Use: Bonding parts in a structural environment or potting electronic components and assemblies\n\nProduct features: Cures without shrinking\nCures at room temperature\nGood impact resistance\nProduces strong, rigid bond on metal, ceramics, wood, concrete, glass, or combinations\n\nLimitations: Store between 55° and 75° F for optimum results. Keep from freezing.\n\nTypical Physical Properties: Technical data should be considered representative or typical only and should not be used for specification purposes.\n\n|  Cured 7 days @ 75°F |   | TESTS CONDUCTED  |\n| --- | --- | --- |\n|  Adhesive Tensile Lap Shear[GBS] | 2,250 psi @ 0.010\" bondline | Thermal Conductivity ASTM C 177  |\n|  Color (Mixed) | Clear | Dielectric Strength, volts/mil ASTM D 149  |\n|  Compression Strength | 11,000 psi | Compressive Strength ASTM D 695  |\n|  Dielectric Strength | 600 volts/mil | Cured Hardness Shore D ASTM D 2240  |\n|  Gap Fill | Good | Adhesive Tensile Shear ASTM D 1002  |\n|  Impact Resistance | 6.5 ft.-lb./in.(2) |   |\n|  Service Temperature | Dry, -40°F to 200°F |   |\n|  Shore Hardness | 83 Shore D |   |\n|  Solids by Volume | 100 |   |\n|  Specific Volume | 25.2 in.(3)/lb. |   |\n|  Tensile Elongation | 1% |   |\n|  Tpeel | 2-3 pli |   |\n|  Uncured  |   |\n| --- | --- |\n|  Fixture Time | 30-35 min. @ 72°F  |\n|  Full Cure | 16 hrs.  |\n|  Functional Cure | 2 hrs. @ 72°F  |\n|  Mix Ratio by Volume | 1:1 Resin/Hardener  |\n|  Mix Ratio by Weight | 1.2:1 Resin/Hardener  |\n|  Mixed Density | 9.17 lbs/gal.: 1.10 gm/cc  |\n|  Mixed Viscosity | 8,000 cps  |\n|  Working Time | 8-12 min. (28 gm @ 72°F)  |\n\nSurface Preparation: Clean surface by solvent-wiping any deposits of heavy grease, oil, dirt, or other contaminants. Surface can also be cleaned with industrial cleaning equipment such as vapor phase degreasers or hot aqueous baths. If working with metal, abrade or roughen the surface to significantly increase the microscopic bond area and increase the bond strength.\n\nMixing Instructions: --- Proper homogenous mixing of resin and hardener is essential for the curing and development of stated strengths. ---\n\n25 ML DEV-TUBE\n1. Squeeze material into a small container the size of an ashtray.\n2. Using mixing stick included on Dev-tube handle, vigorously mix components for one (1) minute.\n3. Immediately apply to substrate.\n\n50 ML/400ML/490 ML CARTRIDGES\n1. Attach cartridge to Mark V™ [50ml] 400ml manual or pneumatic dispensing systems.\n2. Open tip.\n3. Burp cartridge by squeezing out some material until both sides are uniform (ensures no air bubbles are present during mixing).\n4. Attach mix nozzle to end of cartridge.\n5. Apply to substrate.\n\nApplication\nInstructions: 3TW Devcon, 30 Endicott Street, Danvers, MA 01923 Tel:(978) 777-1100 Fax:(978) 774-0516 www.devcon.com",
      "images": [],
      "dimensions": {
        "dpi": 93,
        "height": 1023,
        "width": 791
      },
      "tables": [],
      "hyperlinks": [],
      "header": null,
      "footer": null
    },
    {
      "index": 1,
      "markdown": "ITW Devcon, 30 Endicott Street, Danvers, MA 01923 Tel:(978) 777-1100 Fax:(978) 774-0516 www.devcon.com\n\n# Application Instructions:\n\n1. Apply mixed epoxy directly to one surface in an even film or as a bead.\n2. Assemble with mating part within recommended working time.\n3. Apply firm pressure between mating parts to minimize any gap and ensure good contact (a small fillet of epoxy should flow out the edges to display adequate gap fill.)\n\nFor very large gaps:\n\n1. Apply epoxy to both surfaces\n2. Spread to cover entire area OR make a bead pattern to allow flow throughout the joint\n\nLet bonded assemblies stand for recommended functional cure time prior to handling.\n\n# CAPABILITIES:\n\nCan withstand processing forces\n\nDo not drop, shock load, or heavily load\n\nFull bond strength is reached in 16 hours.\n\n# Storage:\n\nStore in a cool, dry place.\n\n# Compliances:\n\nNone\n\n# Chemical Resistance:\n\nChemical resistance is calculated with a 7 day, room temp. cure (30 days immersion) @ 75°F\n\n|  Acetic (Dilute) 10% | Poor  |\n| --- | --- |\n|  Acetone | Fair  |\n|  Ammonia | Very good  |\n|  Corn Oil | Excellent  |\n|  Cutting Oil | Excellent  |\n|  Ethanol | Poor  |\n|  Gasoline (Unleaded) | Excellent  |\n|  Glycols/Antifreeze | Excellent  |\n|  Hydrochloric 10% | Poor  |\n| --- | --- |\n|  Isopropanol | Poor  |\n|  Kerosene | Excellent  |\n|  Methyl Ethyl Ketone | Poor  |\n|  Mineral Spirits | Excellent  |\n|  Motor Oil | Excellent  |\n|  Sodium Hydroxide 10% | Very good  |\n|  Sulfuric 10% | Poor  |\n\n# Precautions:\n\nPlease refer to the appropriate material safety data sheet (MSDS) prior to using this product.\n\nFor technical assistance, please call 1-800-933-8266\n\nFOR INDUSTRIAL USE ONLY\n\n# Warranty:\n\nDevcon will replace any material found to be defective. Because the storage, handling and application of this material is beyond our control, we can accept no liability for the results obtained.\n\n# Disclaimer:\n\nAll information on this data sheet is based on laboratory testing and is not intended for design purposes. ITW Devcon makes no representations or warranties of any kind concerning this data.\n\n# Order Information:\n\n14355 400 ml cartridge\n14310 25 ml Dev-Tube™\n14360 9 lb.\n14260 50 ml cartridge",
      "images": [],
      "dimensions": {
        "dpi": 93,
        "height": 1023,
        "width": 791
      },
      "tables": [],
      "hyperlinks": [],
      "header": null,
      "footer": null
    }
  ],
  "model": "mistral-ocr-latest",
  "usage_info": {
    "pages_processed": 2,
    "doc_size_bytes": 44796
  },
  "document_annotation": null
}

File: data/tds-cache/panduit-ema-x-epoxy-adhesive-kit.mistral.json
{
  "pages": [
    {
      "index": 0,
      "markdown": "PANDUIT\n\nEMA EPOXY ADHESIVE\n\n© Panduit Corp. 2013\n\nINSTALLATION INSTRUCTIONS\n\nEMSK-INST\n\n1) Bonding surface must be free of any loose particles, dirt, grease and other contaminants.\n2) Remove the protective film from the mixer cup.\n3) Using a stir stick, push down the center of the cup (Figure 1).\n4) Scrape the two parts of the epoxy into the center of the cup and mix thoroughly (Figures 2 and 3). Note: Epoxy hardens quickly. Application time is 5 minutes at 70°F (21°C).\n5) Apply 1/3 of the mixed epoxy to the bottom of a cable tie mount (Figure 4).\n6) Press the mount with the epoxy firmly on the surface and twist the mount back and forth slightly.\n7) The cable tie mount is ready for use after 15 minutes at room temperature.\n\n![img-0.jpeg](img-0.jpeg)\nFigure 1\n\n![img-1.jpeg](img-1.jpeg)\nFigure 2\n\n![img-2.jpeg](img-2.jpeg)\nFigure 3\n\n![img-3.jpeg](img-3.jpeg)\nFigure 4\n\n**WARNING**\n\nSkin and eye irritant\n\nContains epoxy resins, amine and mercaptan hardeners\n\n**PRECAUTIONS FOR USE**\n\n1) Use in well ventilated areas.\n2) Avoid contact with skin and eyes. If contact occurs, wash skin with soap and water. Flush eyes with water. If irritation persists, see your physician.\n3) Do not take internally. If accidentally swallowed, induce vomiting and call a physician.\n\n**KEEP OUT OF REACH OF CHILDREN**\n\n**REFER TO SDS BEFORE USE**\n\n**NOTICE TO PURCHASER**\n\nThe information contained in this package is based on our experience and is believed to be reliable. No warranty, expressed or implied, is made by Panduit Corp. with respect to adhesive bond performance. Among other things, the conditions under which the adhesive may be applied are beyond Panduit Corp. control. We recommend that each prospective user test his proposed application before repetitive use.\n\nFor Instructions in Local Languages and Technical Support: www.panduit.com/resources/install_maintain.asp\n\nPANDUIT www.panduit.com\n\nE-mail: techsupport@panduit.com\n\nPhone: 866-405-6654\n\nRev 03",
      "images": [
        {
          "id": "img-0.jpeg",
          "top_left_x": 32,
          "top_left_y": 415,
          "bottom_right_x": 173,
          "bottom_right_y": 534,
          "image_base64": null,
          "image_annotation": null
        },
        {
          "id": "img-1.jpeg",
          "top_left_x": 182,
          "top_left_y": 415,
          "bottom_right_x": 324,
          "bottom_right_y": 534,
          "image_base64": null,
          "image_annotation": null
        },
        {
          "id": "img-2.jpeg",
          "top_left_x": 333,
          "top_left_y": 415,
          "bottom_right_x": 475,
          "bottom_right_y": 534,
          "image_base64": null,
          "image_annotation": null
        },
        {
          "id": "img-3.jpeg",
          "top_left_x": 483,
          "top_left_y": 415,
          "bottom_right_x": 624,
          "bottom_right_y": 534,
          "image_base64": null,
          "image_annotation": null
        }
      ],
      "dimensions": {
        "dpi": 120,
        "height": 1020,
        "width": 660
      },
      "tables": [],
      "hyperlinks": [],
      "header": null,
      "footer": null
    }
  ],
  "model": "mistral-ocr-latest",
  "usage_info": {
    "pages_processed": 1,
    "doc_size_bytes": 121393
  },
  "document_annotation": null
}

File: data/tds-cache/penchem-gl163-structural-epoxy.mistral.json
{
  "pages": [
    {
      "index": 0,
      "markdown": "PENCHEM\nBONDING TECHNOLOGIES TOGETHER\nGL163\nStructural Epoxy Adhesive\n\n# Description\n\nGL163 is a two-part room temperature fast cure structural epoxy adhesive. It has very good water resistance and has enhanced adhesion. It is recommended for structural bonding applications and laminations.\n\n# Features\n\n- Fast cure\n- Excellent adhesion to various materials\n\n# Applications\n\n- Epoxy based structural adhesive for bonding purpose.\n\n|  Uncured Properties | Typical Value | Unit | Test Method  |\n| --- | --- | --- | --- |\n|  Colour, Part A | Clear liquid | - | PEN 10  |\n|  Colour, Part B | Clear yellowish liquid | - | PEN 10  |\n|  Viscosity at 25°C, Part A | 8,912 | cP | PEN 144  |\n|  Viscosity at 25°C, Part B | 11,504 | cP | PEN 144  |\n|  Mix ratio by volume (A : B) | 1 : 1 | - | -  |\n|  Gel time at room temperature | 7 | minutes | -  |\n|  Liquid density at 25°C, Part A | 1.16 | g/cm³ | -  |\n|  Liquid density at 25°C Part B | 1.15 | g/cm³ | -  |\n|  Refractive index, 589nm | 1.54 | - | PEN 28  |\n|  Cured Properties | Typical Value | Unit | Test Method  |\n|  Hardness, shore D | 75 | - | ASTM D2240  |\n|  Glass transition temperature, Tg | 34 | °C | ASTM D3418  |\n|  Adhesion Properties | Typical Value | Unit | Test Method  |\n|  Lap shear strength (after 24hours cured)  |   |   |   |\n|  Aluminium to aluminium | 15.17 | kgf/cm² | PEN 43  |\n|  Stainless steel to stainless steel | 32.92 | kgf/cm² | PEN 43  |\n|  Polycarbonate to polycarbonate (PC) | 19.99 | kgf/cm² | PEN 43  |\n|  Polypropylene to poly propylene (PP) | 5.76 | kgf/cm² | PEN 43  |\n|  FR-4 to FR-4 | 32.76 | kgf/cm² | PEN 43  |\n|  Polymethyl methacrylate to polymethyl methacrylate (PMMA) | 15.19 | kgf/cm² | PEN 43  |\n|  Acrylonitrile butadiene styrene to acrylonitrile butadiene styrene (ABS) | 11.44 | kgf/cm² | PEN 43  |\n|  Polyvinyl chloride to polyvinyl chloride (PVC) | 8.52 | kgf/cm² | PEN 43  |\n\n* PEN is referring to Penchem test method.\n* The technical data contained herein are intended as reference only and are not considered specifications for the product. Product specifications are located on certificate of conformance or please contact Penchem representative.\n* Viscosity was measured by MCR72 Rheometer CP25-1, 0.05mm gap, shear rate 100s⁻¹, 25°C.\n* All specimens were cured at room temperature for 24 hours.\n\n# Guideline of Use\n\n## Direction for use\n\n1) Insert a new static mixer nozzle to the dual barrel cartridge of GL163\n2) Use either a manual or a pneumatic dispenser to dispense equal amount of the part A and part B through the static mixer nozzle, recommended standard mix ratio is 1:1 (by volume).\n3) Apply the product on area to be filled. The user is responsible to determine the suitability of the product for all intended uses.\n4) It is recommended to use the product within gel time. The gel time is varies by difference environment condition and application.\n\nRevision 01: 02-Dec-2024\nPenchem Technologies Sdn Bhd (767120-A),\nAddress: 1015, Jalan Perindustrian Bukit Minyak 7, Kawasan Perindustrian Bukit Minyak, Mk.13, 14100 Penang, Malaysia.\nTel: +604-501 5976, 77, 78\nEmail: enquiry@penchem.com\nFax: +604-501 5979\nWebsite: www.penchem.com\n^{}[]\nTÜV Rheinland CERTIFIED\nManagement System ISO 9001:2015 ISO 14001:2015 JAST 18046:2016 www.tuv.com ID 0100000164\nTechnical Data Sheet | 1",
      "images": [],
      "dimensions": {
        "dpi": 87,
        "height": 1018,
        "width": 720
      },
      "tables": [],
      "hyperlinks": [
        "mailto:enquiry%40penchem.com",
        "http://www.penchem.com/"
      ],
      "header": null,
      "footer": null
    },
    {
      "index": 1,
      "markdown": "PENCHEM\nBONDING TECHNOLOGIES TOGETHER\nGL163\nStructural Epoxy Adhesive\n\n5) The substrate should be clean and free from grease, mold release, or other contaminants prior to dispensing the adhesive.\n\n## Recommended Cure\n\nCure condition:\nPre-cure: room temperature for 7 to 10 minutes\nPost cure: room temperature for 24hrs\n\nCure time will be varying at different cure temperature, volume / weight of the sample, type of substrate, etc.\n\n## Storage &amp; Shelf Life\n\nTightly close original container of unused product. Store it at room temperature. The unopened original products have a shelf life of 12 months from the date of production.\n\n## Environment, Health &amp; Safety\n\nThis product is intended for industrial use only. For more safety information, please refer to Product Safety Data Sheet (SDS).\n\n## Packaging\n\n- 50 mL 1:1 dual barrel syringe\n\nOther packaging enquiry, please contact our sales department.\n\n## General Information\n\nAll rights reserved. This information in this document is subject to change without notice.\n\nRevision 01: 02-Dec-2024\nPenchem Technologies Sdn Bhd (767120-A),\nAddress: 1015, Jalan Perindustrian Bukit Minyak 7, Kawasan Perindustrian Bukit Minyak, Mk.13, 14100 Penang, Malaysia.\nTel: +604-501 5976, 77, 78\nEmail: enquiry@penchem.com\nFax: +604-501 5979\nWebsite: www.penchem.com\n\nBND\nManagement System ISO 9001:2015 ISO 14001:2015 I:477 16948:2016 www.tuv.com ID 0105069144\nTechnical Data Sheet | 2",
      "images": [],
      "dimensions": {
        "dpi": 87,
        "height": 1018,
        "width": 720
      },
      "tables": [],
      "hyperlinks": [
        "mailto:enquiry%40penchem.com",
        "http://www.penchem.com/"
      ],
      "header": null,
      "footer": null
    }
  ],
  "model": "mistral-ocr-latest",
  "usage_info": {
    "pages_processed": 2,
    "doc_size_bytes": 184978
  },
  "document_annotation": null
}

File: data/tds-cache/penchem-gl311-1-structural-epoxy.mistral.json
{
  "pages": [
    {
      "index": 0,
      "markdown": "PENCHEM\nBONDING TECHNOLOGIES TOGETHER\nGL311-1\nStructural Epoxy Adhesive\n\n# Description\n\nGL311-1 is a structural epoxy adhesive based on epoxy resins. It has very good water resistance and has enhanced adhesion.\n\nThis system is of low viscosity and wets the glass fiber network well. It is recommended for structural applications, laminations, and for quality boats.\n\n# Features\n\n- Low viscosity,\n- Good seepage\n\n# Applications\n\n- Epoxy adhesive for fiber reinforced structures or composites\n\n|  Uncured Properties | Typical Value | Unit | Test Method  |\n| --- | --- | --- | --- |\n|  Color (Part A) | Clear viscous liquid | - | PEN 10  |\n|  Color (Part B) | Clear yellowish liquid | - | PEN 10  |\n|  Color (Mixed) | Clear viscous liquid | - | PEN 10  |\n|  Viscosity at 25°C (Part A) | 7,000 | cP | PEN 144  |\n|  Viscosity at 25°C (Part B) | 20 | cP | PEN 144  |\n|  Viscosity at 25°C (Mixed) | 1,400 | cP | PEN 144  |\n|  Mix ratio by weight (A:B) | 4:1 | - | -  |\n|  Pot Life at 25°C | 0.5 | Hour | PEN 37  |\n|  Shelf life at 25°C | 12 | Month | PEN 26  |\n|  Cured Properties | Typical Value | Unit | Test Method  |\n| --- | --- | --- | --- |\n|  Hardness | 83 | Shore D | ASTM D2240  |\n|  Tensile strength | 65 | MPa | PEN 41  |\n|  Young modulus | 2600 | MPa | PEN 41  |\n|  Strain to failure (percent elongation) | 2.6 | % | PEN 41  |\n\n* The values above are tested based on batch to batch basis. These values are not use as a basis for preparing specifications.\n* PEN is referring to Penchem standard test method, ASTM is for Test reference only\n* All the test specimens were cured at 30°C for 24 hours prior to test\n\n# Guideline of Use\n\n## Direction for use\n\n1) Mix Part A resin and Part B hardener at recommended standard ratio by weight (A:B = 4:1), then stir it with a suitable spatula or mixer until it is uniform.\n2) The pot life is 30 minutes. Processing or pouring the mixed epoxy after 0.5 hour may tend to trap bubbles.\n3) The epoxy may be poured over the object, spread with a brush, or dispensed with a syringe.\n4) Blowing hot air over the surface of the epoxy can break any bubbles formed during mixing.\n5) Apply the product on area to be filled.\n6) This product may be dispensed with a variety of manual and automatic applicators or other equipment as required. The user is responsible to determine the suitability of the product for all intended uses.\n7) The substrate should be clean and free from grease, mold release, or other contaminants prior to dispensing the adhesive.\n8) The epoxy will harden in 24 hours. Full hardness will be achieved in 3 days. Faster curing can be achieved at elevated temperatures.\n\nRevision 04: 20-Mar-2024\nPenchem Technologies Sdn Bhd (767120-A),\nAddress: 1015, Jalan Perindustrian Bukit Minyak 7, Kawasan Perindustrian Bukit Minyak, Mk.13, 14100 Penang, Malaysia.\nTel: +604-501 5976, 77, 78\nEmail: enquiry@penchem.com\nFax: +604-501 5979\nWebsite: www.penchem.com\n^{}[]\nTÜV Rheinland CERTIFIED\nManagement System ISO 9001:2015 ISO 14001:2015 OHSAS 18001:2015\nwww.tuv.com ID 9105084144\nTechnical Data Sheet | 1",
      "images": [],
      "dimensions": {
        "dpi": 87,
        "height": 1018,
        "width": 720
      },
      "tables": [],
      "hyperlinks": [
        "mailto:enquiry%40penchem.com",
        "http://www.penchem.com/"
      ],
      "header": null,
      "footer": null
    },
    {
      "index": 1,
      "markdown": "PENCHEM\nBONDING TECHNOLOGIES TOGETHER\nGL311-1\nStructural Epoxy Adhesive\n\n# Recommended Cure\n\nCure condition:\n30°C /24hours\n\nCure time will be varying at different cure temperature.\n\n# Storage &amp; Shelf Life\n\nThis product has a 12 months shelf life from date of manufacturing, unless otherwise specified, when stored at room temperature in the original and unopened container.\n\n# Packaging\n\n- 1kg plastic bottle\n- 5kg plastic bottle\n\nOther packaging enquiry, please contact our sales department.\n\n# Environment, Health &amp; Safety\n\nThis product is intended for industrial use only. For more safety information, please refer to Product Safety Data Sheet (SDS).\n\n# General Information\n\nAll right reserved. The information in this document is subjected to change without notice.\n\nRevision 04: 20-Mar-2024\nPenchem Technologies Sdn Bhd (767120-A),\nAddress: 1015, Jalan Perindustrian Bukit Minyak 7, Kawasan Perindustrian Bukit Minyak, Mk.13, 14100 Penang, Malaysia.\nTel: +604-501 5976, 77, 78\nEmail: enquiry@penchem.com\nFax: +604-501 5979\nWebsite: www.penchem.com\n^{}[]\nManagement System ISO 9001:2015 ISO 14001:2015 UKTF 16848:2016 www.enc.org ID 2000064144\nTechnical Data Sheet | 2",
      "images": [],
      "dimensions": {
        "dpi": 87,
        "height": 1018,
        "width": 720
      },
      "tables": [],
      "hyperlinks": [
        "mailto:enquiry%40penchem.com",
        "http://www.penchem.com/"
      ],
      "header": null,
      "footer": null
    }
  ],
  "model": "mistral-ocr-latest",
  "usage_info": {
    "pages_processed": 2,
    "doc_size_bytes": 110373
  },
  "document_annotation": null
}

File: data/tds-cache/resintech-traktronix-rt125-flexible-epoxy.mistral.json
{
  "pages": [
    {
      "index": 0,
      "markdown": "Resintech Limited\nUnit 1-2, Horcott Industrial Estate\nFairford, Gloucestershire, GL7 4BX, UK\n\n# Technical Data\n\n# RT125\n## Flexible High Performance Epoxy Adhesive\n\n## Description\nRT125 is the industry standard adhesive for high performance cable harness assemblies.\n\n## Benefits\n- Excellent flexibility giving high shear and peel strengths\n- Outstanding chemical and fluid resistance\n- Will operate up to 150°C\n- Will also bond metals, glass, wood, rubbers and many plastics\n- Supplied in DuoSyringe for easy application\n- Standard size is 50ml, with associated mixing nozzles and dispenser guns\n- 18 month shelf life from the date of manufacture\n\n## Typical Properties\n\n### Curing\nWork life at 23°C: 90 minutes\nTime to handling at 23°C: 24 hours\nTime to full cure at 23°C: 7 days\nTime to full cure at 85°C: 2 hours\n\n### Typical Performance (measurements at 23°C)\nLap Shear (Al / Al): 20 MPa\nPeel Strength (XLPE/XLPE): 370 N / 25mm\nPeel Strength after Thermal Shock (4hrs@215°C): 370 N / 25mm\nDynamic Shear (Backshell/boot/cable. Shell size 22): 520 N\nExcellent Solvent resistance to:\n- De-icing fluid, Petrol, Lubricating oil, Hydraulic fluid\n-75°C to +150°C\n\n### Operating Temperature:\n\n## Colour\nBlack\n\n## Related products\n- The ShieldFast® Range\n- RT183 electrically conductive epoxy adhesive\n\nResintech Limited warrants only that it's products meet the specifications stated herein. Typical properties where stated are to be considered as representative of the current production and should not be treated as specifications. While the information presented is believed to be true and reliable, users are advised to conduct sufficient investigations to ensure the suitability of any product for its intended use. Resintech Limited cannot accept any responsibility for loss or damage that may result from the use of this information.\n\nw: resintech.co.uk\ne: info@resintech.co.uk\nt: +44 (0)1285 712755\nf: +44 (0)1285 712999\nIssue:09\nDate: Oct 2021",
      "images": [],
      "dimensions": {
        "dpi": 87,
        "height": 1018,
        "width": 720
      },
      "tables": [],
      "hyperlinks": [],
      "header": null,
      "footer": null
    }
  ],
  "model": "mistral-ocr-latest",
  "usage_info": {
    "pages_processed": 1,
    "doc_size_bytes": 136090
  },
  "document_annotation": null
}
