Repository: vineetpadia/glueguy

# Glueguy Lab

Spreadsheet-style adhesive selector plus a larger McMaster-derived engineering reference library.

## Run locally

```bash
python3 -m http.server 4317 --bind 0.0.0.0
```

Open `http://127.0.0.1:4317/` on the host, or from another machine on the same LAN/VPN open `http://<host-ip>:4317/`.

## Catalog pipeline

1. Crawl McMaster glue families into raw JSON.

```bash
python scripts/mcmaster_glue_pipeline.py --max-pages 220 --output data/mcmaster-glues.json
```

2. Enrich the representative McMaster part page for each family into a reusable detail cache.

```bash
python scripts/enrich_mcmaster_product_details.py
```

File: data/tds-cache/3m-plastic-bonding-adhesive-2665b.mistral.md
<!-- page: 0 -->

3M Science. Applied to Life.™
Technical Data | August 2020

# 3M™ Plastic Bonding Adhesive (PBA) 2665B, Black

## Product Description

3M™ Plastic Bonding Adhesive (PBA) 2665B is a one-component, moisture curing, hot-melt urethane adhesive with unique pressure sensitive adhesive (PSA) properties. After dispensing the molten adhesive, the adhesive remains tacky like a PSA yielding high performance peel properties. While it can be used as a traditional hot melt polyurethane, it can also be used using traditional PSA lamination where part assembly occurs after solidification of the molten adhesive. As a traditional hotmelt polyurethane, this low viscosity adhesive has an intermediate open time and is ideal for structural bonding of plastics. 3M adhesive 2665B yields thin bond lines when used with appropriate dispensing equipment and is black in color.

## Key Features and Benefits

- 100% solids
- One component
- Low viscosity
- Narrow width high aspect ratio adhesive beads achievable through adhesive stacking
- PSA-like tack
- High strength bonding to plastics
- Immediate handling strength with PSA lamination
- Color: Black
- No part clamping needed when using PSA properties
- Low temperature reworkability
- Excellent temperature &amp; humidity resistance

## Package Size

30 mL syringes, 295mL cartridges

## Typical Uncured Liquid Adhesive Properties

Note: The following technical information and data should be considered representative or typical only and should not be used for specification purposes.

|  3M™ Plastic Bonding Adhesive (PBA) 2665B  |   |
| --- | --- |
|  Property | Value  |
|  Application Temperature | 110°C (230°F)  |
|  Viscosity (@110°C/230°F)¹ | 4,000 - 9,000 cP  |
|  Color | Black  |
|  Open Time² | 1.5 - 4 minutes  |

¹ Measured on a Brookfield viscometer with Thermosel using spindle #27 at 10 rpm in accordance with ASTM D4878.
² The upper time limit for bonding a 1.5 mm bead of molten adhesive on a plastic substrate in a room temperature environment. Open time is related to the solidification of the molten adhesive. Higher temperatures will lengthen open time while lower environmental temperatures will shorten open time.

---

<!-- page: 1 -->

# 3M™ Plastic Bonding Adhesive (PBA) 2665B, Black

## Typical Uncured (Solidified) Pressure Sensitive Adhesive Properties

Note: The following technical information and data should be considered representative or typical only and should not be used for specification purposes.

|  Property | Value  |
| --- | --- |
|  PSA Open Time³ | 1 – 30 minutes  |
|  Optimal PSA Open Time⁴ | 10 – 20 minutes  |
|  Initial Peel Strength⁵ | 1.3 N/mm (7.5 lb/in)  |

³ The time in which the solidified adhesive exhibits PSA-like properties (tacky to a gloved finger).
⁴ The open time that yields the highest initial peel strength tested in accordance with ASTM D3330 Test Method A. Substrates are 5 mil polycarbonate film bonded to polycarbonate coupon.
⁵ The peel strength 5 minutes after lamination with an open time of 10 minutes tested in accordance with ASTM D3330 Test Method A. Substrates are 5 mil polycarbonate film bonded to polycarbonate coupon.

## Applications

- Cover glass bonding on electronic devices
- Plastic to plastic bonding

## Application Techniques

- Apply 3M™ Plastic Bonding Adhesive 2665B to clean, dry surfaces. Remove oil, grease and other contaminants by wiping with isopropyl alcohol.*
- For materials that are often contaminated with mold release agents, it is recommended that the surface be solvent wiped, abraded with fine grit abrasive, and solvent wiped again. * Allow solvent to evaporate before bonding. For optimal performance, heptanes may be used.*
- For plastics, wipe with isopropyl alcohol-soaked cheesecloth.* Allow solvent to evaporate before bonding. For optimal performance, heptanes may be used. Note: 3M™ Plastic Bonding Adhesive 2665B is not recommended for bonding untreated polyolefins.
- For metals, wipe with methyl ethyl ketone-soaked cheesecloth, abrade with fine grit abrasive, wipe with methyl ethyl ketone-soaked cheesecloth.* Allow solvent to evaporate before bonding.
- For glass, wipe with methyl ethyl ketone-soaked cheesecloth.* Allow solvent to evaporate before bonding. Priming may be necessary on glass if subject part will be subjected to hot/humid conditions.

*Note: When using solvents, extinguish all ignition sources and follow the manufacturer's precautions and directions for use.

- For best results, heat the syringe a minimum of 30 minutes at 110°C (230°F) before using.
- Apply an adequate amount of adhesive to one of the substrates to be bonded. Join the substrates within the adhesive's open time and hold the bonded part until the adhesive has adequately set.
- For cleanup, allow product to solidify. Remove uncured waxy material (usually within the first 20 minutes after application) by scraping with a putty knife or similar tool. For cured material, remove by cutting or sanding. Do not use heat or flame to remove the adhesive.

## Typical Cured Physical Properties and Performance Characteristics

Note: The following technical information and data should be considered representative or typical only and should not be used for specification purposes. Final product specifications and testing methods will be outlined in the products Certificate of Analysis (COA) that is shipped with the commercialized product.

Overlap Shear Strength (OLSS) tested @ 23°C (73°F), Thermal Shock (TS)⁶ and Temperature/Humidity (TH)⁷:

|  Substrate | OLSS @ 23°C (73°F) (MPa) | OLSS After TS (MPa) | OLSS After TH (MPa)  |
| --- | --- | --- | --- |
|  Polycarbonate | 5.9 | 8.3 | 6.6  |
|  Acrylic | 4.4 | 3.8 | 2.3  |
|  Stainless Steel | 1.1 | 1.2 | 1.6  |

---

<!-- page: 2 -->

# 3M™ Plastic Bonding Adhesive (PBA) 2665B, Black

*Tested in accordance with ASTM S1002-72.

6 Conditions for thermal shock testing: cycle -40°C to 85°C, 85°C to -40°C with 30-minute ramps between temperature extremes and with 30-minute dwells at temperature extremes. Testing was 1 hour after removal from testing chamber.
7 Conditions for temperature/humidity testing: 68°C/95% relative humidity for 3 days. Testing was 1 hour after removal from testing chamber.

|  3M™ Plastic Bonding Adhesive 2665B Rate of Overlap Shear Strength (OLSS) Build-up @ 23°C (73°F)/50% Relative Humidity  |   |   |
| --- | --- | --- |
|  Substrate | Dwell Time (hrs) | OLSS (MPa)  |
|  Polycarbonate | 0.25 | 0.41  |
|   |  0.50 | 0.41  |
|   |  1 | 0.62  |
|   |  2 | 0.90  |
|   |  3 | 1.38  |
|   |  24 | 4.83  |
|   |  168 | 5.86  |
|  3M™ Plastic Bonding Adhesive 2665B Cured Physical Properties Tested @ 23°C (73°F)  |   |   |
| --- | --- | --- |
|  Property | Method* | Value  |
|  Young's Modulus (MPa)8 | ASTM D638-10 | 34  |
|  Tensile Elongation at Break (%)9 | ASTM D638-10 | 770  |
|  Tensile Strength at Break (MPa)9 | ASTM D638-10 | 25  |
|  Hardness (Shore D) | ASTM D2240-04 | 35 - 36  |

*Methods listed are tested in accordance with the ASTM method noted.
8 Young's modulus was measured on long, thin film strips measuring approximately 90mm x 12.1mm wide x 0.38mm thick as a modified Type I specimen. Each sample was measured precisely when tested and the precise measurements were used in calculating the reported value. The pull rate was 50.8 mm/min.
9 Tensile strength and tensile elongation were measured with Type V dog bones stamped from cured films approximately 20 microns thick. Each sample was measured precisely when tested and the precise measurements were used in calculating the reported value. The pull rate was 50.8 mm/min.

## Cure Time

The cure rate will vary depending on air temperature, relative humidity, substrate type and bond line thickness.

## Dispensing Equipment

To ensure safe handling, 3M™ Plastic Bonding Adhesive 2665B can be dispensed using either a time/pressure dispense system with luer lock needle tips or a positive displacement or gear metering valve to yield thin adhesive lines. Please contact your local technical team for more application support.

## Safety Information

**Warning:** Hot syringes are a possible burn or rupture hazard.

To ensure safe handling of 3M™ Plastic Bonding Adhesive 2665B syringes:

1. Do not remove the aluminum label from the syringe. It is designed to make the temperature of the syringe uniform.
2. The syringe heater must have an opening sufficient to accommodate easy insertion and removal of the syringe including the aluminum label.
3. Do not exceed 110°C (230°F) syringe temperature. Failure of the syringe could result.
4. Do not exceed 4.1 bar (60 psi) dispensing pressure. Failure of the syringe could result.
5. Remove air pressure from the dispensing unit before removing the syringe from the heater.
6. Use only dry air for dispensing to prevent premature curing of the product.

---

<!-- page: 3 -->

# 3M™ Plastic Bonding Adhesive (PBA) 2665B, Black

7. Adhesive dripping is sometimes caused by a cured adhesive skin at the syringe back and can be dislodged using a probe. It is not necessary to remove the skin completely, merely breaking the seal to the syringe barrel normally resolves the problem.
8. Use gloves and personal protective equipment when handling hot syringes to help prevent burns or injury.

# Storage and Shelf Life

The shelf life of 3M™ Plastic Bonding Adhesive 2665B is 12 months from the date of manufacture when stored in the original packaging materials and stored at 16-27°C (61-81°F), indoors and protected from exposure to moisture.

# Certificate of Analysis (COA)

The 3M Certificate of Analysis (COA) for this product is established when the product is manufactured and deemed commercially available from 3M. The COA contains the 3M test methods, specifications limits and test results for the product's performance attributes that the product will be supplied against. Contact your local 3M representative for this product's COA.

---

<!-- page: 4 -->

3M™ Plastic Bonding Adhesive (PBA) 2665B, Black

Safety Data Sheet: Consult Safety Data Sheet before use.

Regulatory: For regulatory information about this product, contact your 3M representative.

Technical Information: The technical information, recommendations and other statements contained in this document are based upon tests or experience that 3M believes are reliable, but the accuracy or completeness of such information is not guaranteed.

Product Use: Many factors beyond 3M's control and uniquely within user's control can affect the use and performance of a 3M product in a particular application. Given the variety of factors that can affect the use and performance of a 3M product, user is solely responsible for evaluating the 3M product and determining whether it is fit for a particular purpose and suitable for user's method of application.

Warranty, Limited Remedy, and Disclaimer: Unless an additional warranty is specifically stated on the applicable 3M product packaging or product literature, 3M warrants that each 3M product meets the applicable 3M product specification at the time 3M ships the product. 3M MAKES NO OTHER WARRANTIES OR CONDITIONS, EXPRESS OR IMPLIED, INCLUDING, BUT NOT LIMITED TO, ANY IMPLIED WARRANTY OR CONDITION OF MERCHANTABILITY OR FITNESS FOR A PARTICULAR PURPOSE OR ANY IMPLIED WARRANTY OR CONDITION ARISING OUT OF A COURSE OF DEALING, CUSTOM OR USAGE OR TRADE. If the 3M product does not conform to this warranty, then the sole and exclusive remedy is, at 3M's option, replacement of the 3M product or refund of the purchase price.

Limitation of Liability: Except where prohibited by law, 3M will not be liable for any loss or damage arising from the 3M product, whether direct, indirect, special, incidental or consequential, regardless of the legal theory asserted, including warranty, contract, negligence or strict liability.

3M

Electronics Materials Solutions Division

3M Center, Building 224-3N-11

St. Paul, MN 55144-1000

1-800-251-8634 phone

651-778-4244 fax

www.3M.com/electronics

3M is a trademark of 3M Company.

Please recycle.

©3M 2020. All rights reserved.

60-5002-0539-2

File: data/tds-cache/3m-scotchcast-2123-re-enterable-resin.mistral.md
<!-- page: 0 -->

3M™

# 3M™ Scotchcast™ Re-enterable Electrical Insulating Resin 2123

Data Sheet
January 2015

## Description

3M™ Scotchcast™ Re-enterable Electrical Insulating Resin 2123 is a soft, two-part polybutadiene resin encapsulant designed especially for re-enterable splice protection. It is formulated for virtually every electrical application requiring a soft, re-enterable resin with good handling and performance characteristics. This resin is also used as the insulating material for cable splices operating at 1000 volts, and is rated for continuous use at 194°F (90°C) with an overload rating of at 266°F (130°C). It may be stocked to cover most re-enterable resin needs, ending the need for multiple encapsulant inventories.

Scotchcast resin 2123 is formulated with excellent wetting properties and low viscosity. The resin flows well even at low temperatures, filling the enclosure and minimizing voids.

## Resin Features:

- Bonds to all most cable jackets
- Bonds to itself and existing 3M™ Scotchcast™ Resin 2112
- Re-enterable
- Available in two-part closed mixing pouch for easy mixing and pouring
- Excellent multi-purpose moisture sealing resin
- Room temperature cure
- Flexible
- Low viscosity
- Color: Translucent Amber

## Agency Approvals &amp; Self Certifications

For RoHS information, please visit www.3M.com/ROHS

## Resin Applications

- Replace or repair the jacket on both single and multi-core power cables
- Seal the crotch or sheath when terminating multi-core cables
- Potting cable or wire encasements
- Potting cable fittings &amp; splices
- Potting printed circuit boards
- Potting electrical junction boxes
- Filling back shell connectors
- Potting for motor controls
- Potting of power supplies &amp; ballasts

3M

---

<!-- page: 1 -->

3M™ Scotchcast™ Re-enterable Electrical Insulating Resin 2123

Typical Physical and Electrical Properties

Not for specifications. Values are typical, not to be considered minimum or maximum. Properties measured at room temperature 73°F (23°C) unless otherwise stated.

|  Physical Properties (Test Method) | Typical Value
US units (metric)  |
| --- | --- |
|  Color | Translucent Amber  |
|  Hardness (ASTM D2240) | 0 Shore A  |
|  Density (ASTM D792) | 0.53 oz/in³ (0,91 g/cm³)  |
|  Tensile Strength (ASTM D412) | 10.7 psi (0,75 kg/cm²)  |
|  Elongation (ASTM D412) | 300%  |
|  Tear Strength (ASTM D624) | 1.6 lb/in @75°F
(585 N/m @ 24°C)  |
|  Glass Transition Temperature, Tg (DSC) | -108°F (-78°C)  |
|  Maximum Exotherm, (100g) (ASTM D2471-99) | 37°F (3°C)  |
|  Gel Time (ASTM D2471-99) | 62 minutes  |
|  Viscosity (cP) @ 77°F (25°C) (3M Method TM-173)
Part A Prepolymer | 350 - 750  |
|  Part B Polyol | 700 - 1,400  |
|  Specific Gravity (ASTM D891)
Part A Prepolymer | 0.89  |
|  Part B Polyol | 0.94  |
|  Moisture Absorption (ASTM D-570) | 0.2%  |
|  Adhesion to Metals (lb/in²) (3M TM-456)
Copper | 8.3  |
|  Brass | 9.5  |
|  Steel | 10.2  |
|  Aluminum | 9.5  |
|  Adhesion to Cable Jackets (lb/in²) (3M TM-457)
Vinyl | 11.8  |
|  Neoprene | 18.5  |
|  Nylon | 4.9  |
|  XLPE | 15.8  |
|  Electrical Properties (Test Method) | Typical Value  |
| --- | --- |
|  Insulation Resistance (MS 17000, Section 1182) | >4 x 10¹¹ ohms  |
|  Dielectric Strength (ASTM D149) | >240 V/mil (9,5 kV/mm)  |
|  Dielectric Constant, @ 60Hz (ASTM D150) | 3.4 pf@ 73°F (23°C)
3.3 pf @194°F (90°C)  |
|  Dissipation Factor, @ 60Hz (ASTM D150) | 3.5% @ 73°F (23°C)
114.5%@194°F (90°C)  |

2 of 4

---

<!-- page: 2 -->

3M™ Scotchcast™ Re-enterable Electrical Insulating Resin 2123

## Usage &amp; Handling

**IMPORTANT:**
Product should remain in the sealed container/envelope until ready to use. In cold weather, warm closed mixing pouch to 60°F (16°C) or warmer before mixing. Keep in a warm area, such as truck cab or inside pocket, until ready to use.

## General Instructions

### Closed Mixing Pouch:
- Tear open the protective envelope and remove the closed mixing pouch
- Before breaking the barrier, squeeze the bag to premix the separate components.
- Firmly grasp each flat side of the bag near the center barrier, while pulling the sides of the barrier apart and rolling the sides of thumbs through the barrier. Break the barrier all the way across to the side seals.
- Alternately squeeze each end of the bag, forcing the resin back and forth (1 minute).
- Strip the resin from the corners of the bag and continue to mix until the color is uniform (additional 2 minutes, maximum).
- Clip off a corner of the closed mixing pouch and pour

### Bulk Components:
Measure the appropriate quantity of each component as indicated in the table below, then thoroughly mix to a uniform color and consistency prior to use. Opened bulk components should be blanketed with nitrogen to prevent moisture contamination.

|  Component | Color | Weight Ratio (w/w) | Volume Ratio (v/v)  |
| --- | --- | --- | --- |
|  Part A | Pale Yellow | 1 | 1  |
|  Part B | Amber | 1 | 1.06  |

### Typical Cure Time:

|  Temperature | Approximate Cure Time  |
| --- | --- |
|  70°F (21°C) | 24 hours  |

NOTE: Values are typical, not to be considered minimum or maximum.

### Safety Precautions:
Read all Health Hazard, Precautionary and First Aid statements found in the Safety Data Sheet (SDS) and/or product label of chemicals prior to handling or use.
Wear protective gloves when using this product.

**CAUTION**
Working around energized electrical systems may cause serious injury or death. Installation should be performed by personnel familiar with good safety practice in handling electrical equipment. De-energize and ground all electrical systems before installing product.

3 of 4

---

<!-- page: 3 -->

3M™ Scotchcast™ Re-enterable Electrical Insulating Resin 2123

|  Shelf Life & Storage | 3M™ Scotchcast™ Re-enterable Electrical Insulating Resin 2123 has a 2-year shelf life from date of manufacture when stored in the factory-sealed packaging under humidity controlled storage (10°C/50°F to 27°C/80°F and <75% relative humidity).  |
| --- | --- |
|  Availability | Please contact your local distributor or call 1.800.245.3573.  |

3M and Scotchcast are trademarks of 3M Company.

|  Important Notice | All statements, technical information, and recommendations related to 3M's products are based on information believed to be reliable, but the accuracy or completeness is not guaranteed. Before using this product, you must evaluate it and determine if it is suitable for your intended application. You assume all risks and liability associated with such use. Any statements related to the product, which are not contained in 3M's current publications, or any contrary statements contained on your purchase order, shall have no force or effect unless expressly agreed upon, in writing, by an authorized officer of 3M.  |
| --- | --- |
|  Warranty; Limited Remedy; Limited Liability | This product will be free from defects in material and manufacture at the time of purchase. 3M MAKES NO OTHER WARRANTIES INCLUDING, BUT NOT LIMITED TO, ANY IMPLIED WARRANTY OF MERCHANTABILITY OR FITNESS FOR A PARTICULAR PURPOSE. If this product is defective within the warranty period stated above, your exclusive remedy shall be, at 3M's option, to replace or repair the 3M product or refund the purchase price of the 3M product. Except where prohibited by law, 3M will not be liable for any direct, indirect, special, incidental or consequential loss or damage arising from this 3M product, regardless of the legal theory asserted.  |

3M

Electrical Markets Division
6801 River Place Blvd.
Austin, TX 78726-9000
800.245.3573
Fax 800.245.0329
www.3M.com/electrical

Please recycle
© 3M 2015 All rights reserved
78-8126-6567-3 Rev D

4 of 4

File: data/tds-cache/3m-scotchcast-3570g-n.mistral.md
<!-- page: 0 -->

3M™

# 3M™ Scotchcast™ Connector Sealing Pack 3570G-N

Data Sheet
October 2013

|  Description | The 3M™ Scotchcast™ Connector Sealing Pack 3570G-N insulates and provides protection for electrical spring connectors against dust, soil, water, and other environmental elements.

Each sealing pack contains a specific amount of the two-part 3M™ Scotchcast™ Epoxy Resin 3570G-N in a unique closed mixing pouch. The resin generates its own heat to cure and its compatibility with spring connectors makes this sealing pack a convenient insulating and encapsulating resin for electrical spring connections.

The 3570G-N sealing pack will accommodate one 3M™ Performance Plus Wire Connector O/B⁺, R/Y⁺, T/R⁺, T/Y⁺ or one 3M™ Electrical Spring and Grounding Connector 312 or 512.  |
| --- | --- |
|  Agency Approvals & Self Certifications | RoHS
2011/65/EU

"RoHS 2011/65/EU" means that the product or part does not contain any of the substances in excess of the maximum concentration values ("MCVs") in EU RoHS Directive 2011/65/EU. The MCVs are by weight in homogeneous materials. This information represents 3M's knowledge and belief. which may be based in whole or in part on information  |
|  Features | • Thermosetting; will not melt or run once it cures
• Generates its own heat to cure
• Stable in applications at elevated temperatures up to 121°C
• Unique closed mixing pouch for mixing the resin and encapsulating the appropriate spring connectors
• Tough, excellent multi-purpose moisture sealing resin  |
|  Applications | • For insulating electrical spring connectors
• For potting and protecting a wide variety of electrical spring connections
• For protecting against dust, soil, water and other environmental elements  |

3M

---

<!-- page: 1 -->

3M™ Scotchcast™ Connector Sealing Pack 3570G-N

Typical Physical And Electrical Properties

Not for specifications. Values are typical, not to be considered minimum or maximum. Properties measured at room temperature 73°F (23°C) unless otherwise stated.

|  Physical Property (Test Method) | Typical Value
US units (metric)  |
| --- | --- |
|  Color | Black  |
|  Density (ASTM D792) | 0.65 oz/cu in (1,13 g/cc)  |
|  Hardness (ASTM D2240) | 60 Shore D  |
|  Tensile Strength (ASTM D638) | 1779 psi (125 kg/cm²)  |
|  Elongation (ASTM D638) | 57%  |
|  Glass Transition Temperature, Tg (DSC) | 70°F (21°C)  |
|  Maximum Exotherm (100g) (ASTM D2471-99) | 140°F (60°C)  |
|  Gel Time @ 73°F (23°C) (ASTM D2471-99) | 8-12 minutes  |
|  Weight Loss, Heat Aging (3M Method TM-451)
@ 250°F (121°C) | 1 week 3.31%
2 weeks 5.33%  |
|  Adhesion to Metals (lb/in²) (3M TM456)  |   |
|  Copper | 112.5  |
|  Brass | 109.25  |
|  Steel | 172.35  |
|  Aluminum | 64.8  |
|  Adhesion to Cable Jackets (lb/in²) (3M TM457)  |   |
|  Vinyl | 53.8  |
|  Neoprene | 112.5  |
|  Nylon | >26.5  |
|  XLPE | 223.4  |
|  Weight Gain (1 week, boiling water) (ASTM D471) | 4.76%  |
|  Electrical Property (Test Method) | Typical Value
US units (metric)  |
| --- | --- |
|  Dielectric Strength (ASTM D149) | 435 V/mil (17.1 kV/mm)  |
|  |   |
|  Dielectric Constant @ 60Hz (ASTM D150)  |   |
|  73°F (23°C) | 2.2 pF  |
|  194°F (90°C) | 8.9 pF  |
|  |   |
|  Dissipation Factor @ 60Hz (ASTM D150)  |   |
|  73°F (23°C) | 8.8%  |
|  194°F (90°C) | 187%  |

2 of 4

---

<!-- page: 2 -->

3M™ Scotchcast™ Connector Sealing Pack 3570G-N

Installation **IMPORTANT**: The 3M™ Scotchcast™ Connector Sealing Pack 3570G-N should remain sealed in the guard bag (white aluminized bag) until ready to use. In cold weather, warm closed mixing pouch to 50°F (10°C) or warmer prior to mixing. Keep in a warm area, such as truck cab or inside pocket, until ready to use.

1. Thoroughly clean and dry the surface of the substrate to which the material is desired to bond.
2. Remove guard bag, using caution not to damage inner bag.
3. Grip both edges of bag at the center barrier (fig. 1) and wrinkle and flex the bag across the barrier. This will weaken the barrier.
4. Squeeze the clear side of the resin, forcing the resin through the center barrier.
5. Mix thoroughly to a uniform color by squeezing contents back and forth 25-30 times.
6. Squeeze resin to one end of bag and cut off other end. (fig. 2)

![img-0.jpeg](img-0.jpeg)
fig. 1

![img-1.jpeg](img-1.jpeg)
fig. 2

7. Slowly insert connection into sealing pack until it fits snugly against the opposite end. (fig. 3)

![img-2.jpeg](img-2.jpeg)

8. Wrap open end of bag with Scotch® Super 33+™ Vinyl Electrical Tape and position the taped end up until resin gels (8-12 min. @ 73°F (23°C)). (fig. 4)

![img-3.jpeg](img-3.jpeg)
Cure Time: 24 hrs @ 70°F (21°C)

EHS

**Caution**

Working around energized electrical systems may cause serious injury or death. Installation should be performed by personnel familiar with good safety practice in handling electrical equipment. De-energize and ground all electrical systems before installing product.

Read all Health Hazard, Precautionary and First Aid statements found in the Material Safety Data Sheet (MSDS) and/or product label of chemicals prior to handling or use.

Product Specifications

The material must be supplied in a two-part plastic composite bag with a barrier separating the epoxy from the polyol. The barrier must be capable of being broken to permit mixing the two parts without opening the bag.

3 of 4

---

<!-- page: 3 -->

3M™ Scotchcast™ Connector Sealing Pack 3570G-N

|  Engineering/Architectural Specifications | The material must be 3M™ Scotchcast™ Epoxy Resin 3570G-N. It must be packaged in the 3M two-part plastic composite closed mixing pouch. The resin must be mixed within the closed mixing pouch simply by separating the barrier between the two parts of the bag and working the contents back and forth within the bag.  |
| --- | --- |
|  Shelf Life & Storage | The 3M™ Scotchcast™ Connector Sealing Pack 3570G-N has a 2-year shelf life from date of manufacture when stored under humidity controlled storage (10°C/50°F to 27°C/80°F and <75% relative humidity), provided the guard bag (white aluminized bag) remains unopened. For best results, use within one hour of opening the guard bag.  |
|  Availability | Please contact your local distributor; available from 3M.com/electrical [Where to Buy] or call 1.800.245.3573.  |

3M, Scotch, Super33+ and Scotchcast are trademarks of 3M Company.

|  Important Notice | All statements, technical information, and recommendations related to 3M's products are based on information believed to be reliable, but the accuracy or completeness is not guaranteed. Before using this product, you must evaluate it and determine if it is suitable for your intended application. You assume all risks and liability associated with such use. Any statements related to the product, which are not contained in 3M's current publications, or any contrary statements contained on your purchase order, shall have no force or effect unless expressly agreed upon, in writing, by an authorized officer of 3M.  |
| --- | --- |
|  Warranty; Limited Remedy; Limited Liability | This product will be free from defects in material and manufacture at the time of purchase. 3M MAKES NO OTHER WARRANTIES INCLUDING, BUT NOT LIMITED TO, ANY IMPLIED WARRANTY OF MERCHANTABILITY OR FITNESS FOR A PARTICULAR PURPOSE. If this product is defective within the warranty period stated above, your exclusive remedy shall be, at 3M's option, to replace or repair the 3M product or refund the purchase price of the 3M product. Except where prohibited by law, 3M will not be liable for any indirect, special, incidental or consequential loss or damage arising from this 3M product, regardless of the legal theory asserted.  |

3M

Electrical Markets Division

6801 River Place Blvd.

Austin, TX 78726-9000

800.245.3573

Fax 800.245.0329

www.3M.com/electrical

Please recycle

© 3M 2013 All rights reserved

78-8141-4501-3 Rev B

4 of 4
