Repository: vineetpadia/glueguy

# Glueguy Lab

Spreadsheet-style adhesive selector plus a larger McMaster-derived engineering reference library.

## Run locally

```bash
python3 -m http.server 4317 --bind 0.0.0.0
```

Open `http://127.0.0.1:4317/` on the host, or from another machine on the same LAN/VPN open `http://<host-ip>:4317/`.

## Catalog pipeline

1. Crawl McMaster glue families into raw JSON.

```bash
python scripts/mcmaster_glue_pipeline.py --max-pages 220 --output data/mcmaster-glues.json
```

2. Enrich the representative McMaster part page for each family into a reusable detail cache.

```bash
python scripts/enrich_mcmaster_product_details.py
```

File: data/tds-cache/3m-tc2707.mistral.md
<!-- page: 0 -->

3M Science. Applied to Life.
Technical Data | September 2018

# 3M™ Thermally Conductive Epoxy Adhesive TC-2707

## Product Description

3M™ Thermally Conductive Epoxy Adhesive TC-2707 is a thermally conductive 2-part epoxy using aluminum metal filler for good thermal conductivity with high adhesion.

## Key Features

- High adhesive strength
- Slight tack allows pre-assembly
- Good surface wet out
- Low viscosity for potting applications
- Good gap filling
- Thin bonding line
- Good thermal conductivity (0.72 W/m-K)
- Low Cl ion content and outgassing
- Thermally and electrically conductive

## Typical Uncured Properties

Note: The following technical information and data should be considered representative or typical only and should not be used for specification purposes.

|  3M™ Thermally Conductive Epoxy Adhesive TC-2707  |   |   |
| --- | --- | --- |
|  Property |   | Value  |
|  *Viscosity | Base | 95,00 cps  |
|   |  Accelerator | 25,000 cps  |
|   |  Mixed | 60,000 cps  |
|  Base Resin | Base | Epoxy  |
|   |  Accelerator | Amine  |
|  Filler | Aluminum | 50% by weight  |
|  Mix Ratio (B:A) | Volume | 2:1  |
|   |  Weight | 2.00:0.96  |
|  Worklife |  | 60 minutes at 23°C (72°F)  |

*Viscosity it measured 40mm, 2°cone at 10 1/sec.

## Applications

- LED Assembly
- Thermal fixing battery cell and thermal management for EV/HEV battery
- Potting applications
- General gap filling

## Application Techniques and Product Use

For bonding rigid to rigid parts, it is suggested that the bond line thickness and edge fill be designed to optimize:

---

<!-- page: 1 -->

# 3M™ Thermally Conductive Epoxy TC-2707

1. Bond Strength
2. Thermal Resistance

A typical suggested bond line is in the 3-7 mil (0.076- 0.018mm) thickness range,

For improved thermal performance (lower Thermal Resistance), a thinner bond line is suggested. A thinner bond line can reduce the bond strength, so each application needs to be tested to find correct balance

Bond Line Thickness vs Thermal Resistance vs Bond Strength

A "fillet" at the edge of a bond line is suggested to increase bond strength. The fillets are formed as the epoxy squeezes out past the side edges. Fillets can add strength to the assembly.

3™ Thermal Conductive Epoxy TC-2707 is supplied in dual syringe plastic duo-pak cartridges as part of the 3™ EPX™ Plus II Applicator System. The duo-pak cartridges are supplied in a 37 or 50 ml configuration. To use the cartridge simply insert the duo-pak cartridge into the EPX applicator and start the plunger into the cylinders using light pressure on the trigger. Next, remove the duo-pak cartridge cap and expel and discard a small amount of adhesive to be sure both sides of the duo-pak cartridge are flowing evenly and freely (i.e.: no voids, "plugs of adhesive", dis-continuity in flow, etc.) Once even side to side and uniform flow from both sides of the duo-pak is confirmed, attach the 3M EPX mixing nozzle to the duo-pak cartridge to ensure proper and uniform mixing of the Part A and Part B and begin dispensing the adhesive.

Partially used cartridges must follow the above use instructions to ensure consistent product performance.

Complete and uniform mixing as noted above of the two components is required to obtain consistent product performance.

# 3M™ EPX™ Plus II Applicator Mix Nozzles

Use only 3M™ EPX™ Plus II Applicator and Mix Nozzles to ensure optimum product performance.

![img-0.jpeg](img-0.jpeg)

# Typical Cured Physical Properties and Performance Characteristics

Note: The following technical information and data should be considered representative or typical only and should not be used for specification purposes. Final product specifications and testing methods will be outlined in the products Certificate of Analysis (COA) that is shipped with the commercialized product once it is approved by 3M for general commercialization and development work is completed.

|  3M™ Thermally Conductive Epoxy Adhesive TC-2707  |   |   |
| --- | --- | --- |
|  Property | Method* | Value  |
|  Color |  | Gray  |
|  Shore D Hardness | ASTM D2240 | 80  |
|  Glass Transition Temperature | ASTM 1356 | See Chart on page 3  |
|  Thermal Coefficient of Expansion | ASTM E831 | 75 X 10⁻⁶C (below Tag)
160 X 10⁻⁶/C (above Tg)  |
|  Thermal Conductivity | ASTM D5470 | 0.72 W/m-K  |
|  Thermal Impedance | ASTM D5470 | 3.51X 10⁻⁵ m²K/W (1 mil)  |

---

<!-- page: 2 -->

# 3M™ Thermally Conductive Epoxy TC-2707

|  Volume Resistivity¹ | ASTM D257 | 1.6 x 10¹⁵ohm-cm  |
| --- | --- | --- |
|  Total Outgassing | ASTM 5116 | <1000 ug/g (GC/MS, 85 C/3 hours)  |
|  Siloxane Outgassing | ASTM 5516 | <5 ug/g (GC/MS, 85C/3 hours)  |
|  Extractable Chloride | ASTM D7994 | <30 ug/g (hexane extraction)  |

*Methods listed as ASTM are tested in accordance with the ASTM method noted
*Disclaimer if applicable to chart above

¹) As the 3M™ Thermally Conductive Epoxy Adhesive TC-2707 uses aluminum metal fillers, under certain end use application conditions the effective resistivity and/or effective dielectric strength could be significantly lower than noted. If the metal filler is “trapped” or “pinched” between two surfaces, an electrical bridge path via the aluminum fillers could occur between these surfaces. Epoxy Adhesive TC-2707 is not suggested for application where a powered electrical circuit is used or where a reliable volume resistivity and/or dielectric strength is desired. 3M™ Thermally Conductive Epoxy Adhesive TC-2810 uses ceramic filler and is a suggested product to test for these types of application performances needs.

## Curing

Cure Schedule: 23°C/24 hours
50°C/270 minutes
70°C/90 minutes
90°C/30 minutes
120°C/10 minutes

## Typical Shear Strength, Peel Strength, Tg vs Cure Temperature/Time

Note: The following technical information and data should be considered representative or typical only and should not be used for specification purposes. Final product specifications and testing methods will be outlined in the products Certificate of Analysis (COA) that is shipped with the commercialized product once it is approved by 3M for general commercialization and development work is completed.

|  3M™ Thermally Conductive Epoxy Adhesive TC-2707  |   |   |   |
| --- | --- | --- | --- |
|   | 23 °C
(72 °F)
24 hours | 90 °C
(194 °F)
30 minutes | 120 °C
(248 °F)
10 minutes  |
|  Overlap Shears N/mm² (psi)
(ASTM D-1002) | >18.62 (2700) | >18.62 (2700) | >18.62 (2700)  |
|  T-Peel (piw)
(ASTM D-1876) | >7 | >7 | >7  |
|  Tg (°C)
(ASTM E-1356) | 60 | 66 | 66  |

*Methods listed as ASTM are tested in accordance with the ASTM method noted
*Disclaimer if applicable to chart above

## Storage and Shelf Life

The shelf life of 3M™ Thermally Conductive Epoxy Adhesive TC-2707 is 12 months from the date of manufacture when stored in original cartons at 21C (70F) and 50% relative humidity

## Certificate of Analysis (COA)

The COA contains the 3M specifications and test methods for the products performance limits that the product will be supplied against. The 3M product is supplied to 3M COA test specifications and the COA test methods. Contact your local 3M representative for this product's COA.

---

<!-- page: 3 -->

# 3M™ Thermally Conductive Epoxy TC-2707

Safety Data Sheet: Consult Safety Data Sheet before use.

Technical Information: The technical information, recommendations and other statements contained in this document are based upon tests or experience that 3M believes are reliable, but the accuracy or completeness of such information is not guaranteed.

Product Use: Many factors beyond 3M's control and uniquely within user's knowledge and control can affect the use and performance of a 3M product in a particular application. Given the variety of factors that can affect the use and performance of a 3M product, user is solely responsible for evaluating the 3M product and determining whether it is fit for a particular purpose and suitable for user's method of application.

## Warranty, Limited Remedy, and Disclaimer:

Unless an additional warranty is specifically stated on the applicable 3M product packaging or product literature, 3M warrants that each 3M product meets the applicable 3M product specification at the time 3M ships the product. 3M MAKES NO OTHER WARRANTIES OR CONDITIONS, EXPRESS OR IMPLIED, INCLUDING, BUT NOT LIMITED TO, ANY IMPLIED WARRANTY OR CONDITION OF MERCHANTABILITY OR FITNESS FOR A PARTICULAR PURPOSE OR ANY IMPLIED WARRANTY OR CONDITION ARISING OUT OF A COURSE OF DEALING, CUSTOM OR USAGE OF TRADE. If the 3M product does not conform to this warranty, then the sole and exclusive remedy is, at 3M's option, replacement of the 3M product or refund of the purchase price. Safety

Limitation of Liability: Except where prohibited by law, 3M will not be liable for any loss or damage arising from the 3M product, whether direct, indirect, special, incidental or consequential, regardless of the legal theory asserted, including warranty, contract, negligence or strict liability.

# 3M

Electronics Materials Solutions Division

3M Center, Building 224-3N-11

St. Paul, MN 55144-1000

1-800-251-8634 phone

651-778-4244 fax

www.3M.com/electronics

3M is a trademark of 3M Company.

Please recycle.

©3M 2018. All rights reserved.

60-5005-0111-3

File: data/tds-cache/aremco-ceramabond-571.mistral.md
<!-- page: 0 -->

AREMCO

HIGH TEMPERATURE CERAMIC ADHESIVES

Technical Bulletin A2-S1

![img-0.jpeg](img-0.jpeg)
Ceramabond™ 569 bonds flex heater to quartz vessel.

![img-1.jpeg](img-1.jpeg)
Ceramabond™ 835-M bonds halogen lamp.

![img-2.jpeg](img-2.jpeg)
Ceramabond™ 503 coats heater used to 1700 °C.

![img-3.jpeg](img-3.jpeg)
Ceramabond™ 503 coats spiral cantilevered sensor.

![img-4.jpeg](img-4.jpeg)
Ultra-Temp™ 516 seals heater assembly.

Aremco's high temperature ceramic adhesives are formulated using a broad range of ceramics fillers and inorganic binders, and are ideal for bonding, potting and sealing ceramics, composites, graphite, refractory metals, quartz, and semiconductors for applications to 3200 °F (1760 °C).

|  Part No. | Filler | Bonding* | Principal Use  |
| --- | --- | --- | --- |
|  503 | Al₂O₃ | C-C | Dense Ceramics; Alumina-to-Alumina  |
|  520 |   | C-C | High Purity Alumina Fiberboard & Refractories  |
|  552 |   | C-C, C-M | Solid Oxide Fuel Cells; Low CTE Metals  |
|  569 |   | C-C, C-M, Quartz | Probes, Sensors, Resistors, Igniters, Heaters  |
|  670 |   | C-C, C-M | Ceramic Textiles, Thread-Locking  |
|  671 |   | C-C, C-M, M-M | Ceramic Textiles, Thread-Locking  |
|  835-M |   | C-C, C-M, Quartz | Halogen Lamps  |
|  865 | AlN | C-C, C-M | Probes & Sensors; Thermal Conductivity  |
|  600-N | Al₂O₃ – SiO₂ | C-C, C-M | Refractory Repair  |
|  571 | MgO | C-M, M-M | Heaters, Induction Coils, Sensors  |
|  618-N | SiO₂ | C-C, Quartz | Porous Ceramics, Quartz Tubes & Vessels  |
|  516 | ZrO₂ – ZrSiO₄ | C-C, C-M | Thermocouples, Semiconductor Wafers  |
|  835 |   | C-C, C-M | Halogen Lamps  |
|  885 | ZrO₂ | C-C | Zirconia, Solid Oxide Fuel Cells  |
|  885-K |   | C-M |   |
|  890 | SiC | C-C | Crucibles, Heaters, Sagger Plates  |
|  890-K |   | C-M | Probes, Sensors, Infrared Heaters  |

*C-C = Ceramic-to-Ceramic  C-M = Ceramic-to-Metal  M-M = Metal-to-Metal

## TYPICAL APPLICATIONS

### Electrical
- Halogen Lamps
- Heaters
- Igniters
- Fiberoptics
- Resistors
- Solid Oxide Fuel Cells

### Instruments &amp; Sensors
- Gas Chromatographs
- High Vacuum Components
- Liquid Metal Inclusion Counters
- Mass Spectrometers
- Oxygen Analyzers
- Strain Gauges
- Semiconductors
- Temperature Probes

### Mechanical
- Ceramic Honeycombs
- Ceramic Textiles
- Graphite Blocks
- Refractory Insulation
- Sagger Plates
- Thread-Locking

Aremco Products, Inc., 707-B Executive Boulevard, Valley Cottage, NY 10989 T (845) 268-0039 E aremco@aremco.com W aremco.com

Rev. 8/25

---

<!-- page: 1 -->

# CERAMABOND™ — HIGH TEMPERATURE CERAMIC ADHESIVES PROPERTIES

|  Part Number |   | 503 | 520 | 552 | 569 | 570 | 571 | 835-M | 600-N | 865  |
| --- | --- | --- | --- | --- | --- | --- | --- | --- | --- | --- |
|  Major Constituent |   | Al₂O₃ |   |   |   |   |   |   | Al₂O₃ – SiO₂ | AlN  |
|  Color |   | White | White | White | White | White | White | White | Tan | Gray  |
|  Temperature Limit, °F (°C) |   | 3000 (1650) | 3000 (1650) | 3000 (1650) | 3000 (1650) | 3000 (1650) | 3200 (1760) | 3000 (1650) | 3000 (1650) | 3000 (1650)  |
|  No. Components |   | 1 | 1 | 1 | 1 | 1 | 1 | 1 | 1 | 1  |
|  Viscosity, cP |   | 50,000–90,000 | 1,000–3,000 | 53,000–73,000 | Paste | 2,500–5,000 | 40,000–80,000 | 30,000–40,000 | 5,000–15,000 | Paste  |
|  Specific Gravity, g/cc |   | 2.35–2.55 | 2.60–2.65 | 1.90–2.20 | 2.15–2.30 | 1.80–1.95 | 2.05–2.15 | 2.35–2.45 | 2.00–2.05 | 1.95–2.15  |
|  CTE, in/in/°F × 10⁻⁹ (°C) |   | 4.0 (7.2) | 4.0 (7.2) | 4.3 (7.7) | 4.2 (7.6) | 4.3 (7.7) | 4.3 (7.7) | 4.0 (7.2) | 3.0 (5.4) | 1.5 (2.7)  |
|  Pressure | Mix Ratio, powder:liquid | NA | NA | NA | NA | NA | NA | NA | NA | NA  |
|   |  Thinner | 503-T | 520-T | 552-T | 569-T | 670-T | 671-T | 835-M-T | 600-T | 865-T  |
|   |  Solvent | Water | Water | Water | Water | Water | Water | Water | Water | Water  |
|   |  Application Temperature, °F | 50–90 | 50–90 | 50–90 | 50–90 | 50–90 | 50–90 | 50–90 | 50–90 | 50–90  |
|   |  Storage Temperature, °F | 40–90 | 40–90 | 40–90 | 40–90 | 40–90 | 40–90 | 40–90 | 40–90 | 40–90  |
|   |  Shelf Life, months | 6 | 6 | 6 | 6 | 6 | 6 | 6 | 6 | 6  |
|  Coke | Air Set, hrs | ≤1 | 1–2 | 1–4 | 1–4 | 1–4 | 1–4 | 1–4 | 1–4 | 1–4  |
|   |  Heat Cure, °F, hrs | 200, 2
+ 500, 2
+ 700, 2 | 200, 2
+ 800, 1 | 200, 2
+ 500, 2 | 200, 2 | 200, 2 | 200, 2 | 200, 2 | 200, 2
+ 350, 1 | 200, 2
+ 350, 2
+ 500, 2  |
|   |  Dielectric Strength, volts/mil @ RT | 171 | 171 | 173 | 138 | 142 | 182 | 163 | 203 | 187  |
|  Torque Strength, ft-lbs¹ |   | 60 | 10 | 52 | 38 | 60 | 57 | 63 | 14 | 27  |
|  Moisture Resistance² |   | Good | Good | Excellent | Excellent | Excellent | Excellent | Good | Excellent | Excellent  |
|  Alkali Resistance³ |   | Fair | Good | Good | Good | Good | Excellent | Excellent | Good | Good  |
|  Acid Resistance³ |   | Excellent | Good | Good | Excellent | Good | Good | Good | Good | Good  |

Footnotes
¹ Tested using a torque wrench after bonding a pre-oxidized ½"–13 nut and bolt and final curing at 1000 °F.
² Properties were evaluated after curing at 700 °F for 2 hours.

General Notes
1. Ceramabond adhesives do not contain volatile organic compounds (VOCs).
2. Special pigments available upon request.
3. Many adhesives including 503, 516, 552, 569, 571, 618-N, 671, 835-M, and 890 can be formulated using 1-5 micron ceramic powders. Add "-VFG" to the part number (eg. 503-VFG).

Abbreviations
NA Not Applicable
NM Not Measured

---

<!-- page: 2 -->

# CERAMABOND™ — HIGH TEMPERATURE CERAMIC ADHESIVES PROPERTIES

|  Part Number |   | 571 | 618-N | 890 | 890-K | 516 | 835 | 885 | 885-K  |
| --- | --- | --- | --- | --- | --- | --- | --- | --- | --- |
|  Major Constituent |   | MgO | SiO₂ | SiC |   | ZrO₂ – ZrSiO₄ |   | ZrO₂  |   |
|  Color |   | Off-White | Off-White | Blue-Gray | Blue-Gray | Tan | Tan | Tan | Tan  |
|  Temperature Limit, °F (°C) |   | 3200 (1760) | 3000 (1650) | 3000 (1650) | 3000 (1650) | 3200 (1760) | 3000 (1650) | 3200 (1760) | 3200 (1760)  |
|  No. Components |   | 2 | 1 | 1 | 1 | 1 | 1 | 1 | 1  |
|  Viscosity, cP |   | 20,000–90,000³ | 40,000–60,000 | 35,000–55,000 | 10,000–40,000 | 40,000–70,000 | 20,000–40,000 | 10,000–20,000 | 10,000–30,000  |
|  Specific Gravity, g/cc |   | 1.90–2.20 | 1.80–1.90 | 1.70–1.75 | 2.35–2.45 | 2.15–2.30 | 2.25–2.35 | 2.65–2.70 | 2.65–2.70  |
|  CTE, in/in/°F × 10⁻⁹ (°C) |   | 7.0 (12.6) | 3.3 (5.9) | 2.4 (4.4) | 3.0 (5.4) | 4.1 (7.4) | 4.0 (7.2) | 4.0 (7.2) | 4.2 (7.6)  |
|  Pressure | Mix Ratio, powder:liquid | 1.0:1.0, 1.5:1.0 | NA | NA | NA | NA | NA | NA | NA  |
|   |  Thinner | 571-T | 618-N-T | 890-T | 890-K-T | 516-T | 835-T | 885-T | 885-K-T  |
|   |  Solvent | Water | Water | Water | Water | Water | Water | Water | Water  |
|   |  Application Temperature, °F | 50–90 | 50–90 | 50–90 | 50–90 | 50–90 | 50–90 | 50–90 | 50–90  |
|   |  Storage Temperature, °F | 40–90 | 40–90 | 40–90 | 40–90 | 40–90 | 40–90 | 40–90 | 40–90  |
|   |  Shelf Life, months | 6 | 6 | 6 | 6 | 6 | 6 | 6 | 6  |
|  Coke | Air Set, hrs | 1–4 | 1–4 | ≤1 | 1–4 | 1–4 | ≤1 | ≤1 | 1–4  |
|   |  Heat Cure, °F, hrs | 200, 2 | 200, 2
+ 500, 2
+ 700, 2 | 200, 2
+ 500, 2
+ 700, 2 | 200, 2
+ 500, 2 | 200, 2
+ 500, 2
+ 700, 2 | 200, 2 | 200, 2
+ 500, 2
+ 700, 2 | 200, 2
+ 500, 2  |
|   |  Dielectric Strength, volts/mil @ RT | 91 | 156 | 73 | 95 | 188 | 111 | 105 | 88  |
|  Torque Strength, ft-lbs¹ |   | 22 | 77 | 40 | 50 | 50 | 50 | 40 | 20  |
|  Moisture Resistance³ |   | Excellent | Excellent | Good | Good | Good | Good | Good | Good  |
|  Alkali Resistance³ |   | Good | Good | Good | Good | Excellent | Good | Good | Good  |
|  Acid Resistance³ |   | Fair | Good | Good | Good | Good | Good | Good | Good  |

Footnotes
¹ Tested using a torque wrench after bonding a pre-oxidized ½"–13 nut and bolt and final curing at 1000 °F.
² Properties were evaluated after curing at 700 °F for 2 hours.
³ Ceramabond™ 571 ranges for viscosity and specific gravity reflect a powder-to-liquid mix ratio that ranges from 1-to-1 to 1.5-to-1.

General Notes
1. Ceramabond adhesives do not contain volatile organic compounds (VOCs).
2. Special pigments available upon request.
3. Many adhesives including 503, 516, 552, 569, 571, 618-N, 671, 835-M, and 890 can be formulated using 1-5 micron ceramic powders. Add "-VFG" to the part number (eg. 503-VFG).

Abbreviations
NA Not Applicable
NM Not Measured

---

<!-- page: 3 -->

# DESIGN GUIDELINES

General design criteria for bonding with ceramic adhesives are similar to those for epoxy adhesives. Main considerations include the coefficient of thermal expansion, joint design, glue line thickness, and operating environment.

## Coefficient of Thermal Expansion

![img-5.jpeg](img-5.jpeg)
CERAMIC-TO-METAL RECOMMENDED DESIGN

Due to the high thermal loading implicit in most ceramic adhesive applications, the joint design should account for the difference in the coefficient of thermal expansion between the adhesive and the components that are being joined. In the illustration above, note that the "poor" design loads the adhesive in tension since the metal expands faster than the ceramic. The "good" design allows for this thermal mismatch and loads the adhesion in compression, offering higher reliability.

## Joint Design

Most adhesives offer relatively poor tensile-shear strength, so it is important to design a joint that will distribute the mechanical stress by maximizing the length of the glue line as shown in this illustration.

![img-6.jpeg](img-6.jpeg)
CERAMIC-TO-CERAMIC RECOMMENDED JOINT DESIGN

## Glue Line Thickness

The clearance between mating parts at operating temperature should be 2–8 mils (50–200 microns). Less than 2 mils will prevent uniform adhesion; greater than 8 mils will often result in cohesive shear failure within the adhesive. A maximum depth of 0.25" is recommended when using a ceramic adhesive for a small potting application.

## Operating Environment

These adhesives offer excellent chemical, electrical and ultra high thermal resistance, and do not outgas under high vacuum. The main limitations are (a) relatively low mechanical strength and (b) slight porosity after curing. Contact Aremco for suggestions about how to reduce porosity and produce gas-tight seals.

# APPLICATION PROCEDURES

## Surface Preparation

Smooth surfaces are difficult to bond and should be etched, abrasive blasted or oxidized, then cleaned thoroughly prior to application. Aremco's Corr-Prep™ CPR2000 is recommended for etching metals. Porous substrates should be pre-coated with a binder (thinner) to prevent separation and absorption of the adhesive binder. Add a "-T" to the part number (eg. 503-T) to designate the product thinner.

## Mixing

One-part adhesives tend to settle and should be mixed thoroughly prior to use. Refer to Tech Bulletin A12 for information about Aremco's Model 7000 Pneumatic Mixer. Mix ratios for two-part adhesives are shown in the Property Chart. Viscosity may be adjusted by thinning up to 20% by weight.

## Application

Apply a thin coat of adhesive to each surface using a brush, spatula or dispenser. Using a clamp or similar tool, maintain a uniform glue line of 2–8 mils (50–200 microns) by applying even pressure across the assembly. Wipe away excess material prior to drying. Refer to Tech Bulletin A12 for optional dispensing tools.

![img-7.jpeg](img-7.jpeg)
Model 7000 Mixer

## Curing

Refer to the Property Chart for specific curing instructions for each product. A ramp rate of ~5 °F per minutes is recommended. If any blistering occurs, repeat curing process by slowing down the ramp rate. Blistering may be caused by an excessively quick release of water vapor from the adhesive.

Note that Ceramabond adhesives cure by dehydration. Although the primary outgassing by-product is water vapor, small amounts of inorganic binder and ceramic filler may also attach to the water vapor during the curing cycle. Although most of the dehydration occurs at 200–350 °F, chemically absorbed water may remain until the adhesive is exposed to temperatures in excess of 700–800 °F.

## Cleanup

Uncured material can be cleaned with warm water and soap. Cured material can often be removed using warm water and ultrasonics. Cured material that has been cycled to ultra-high temperatures is more difficult to remove; it can be softened sometimes with warm water and ultrasonics, but a strong acid such as HCl may be required for removal. Mechanical abrasion may also be necessary.

---

<!-- page: 4 -->

![img-8.jpeg](img-8.jpeg)
Ceramabond™ 571 coats copper induction heater.

![img-9.jpeg](img-9.jpeg)
Ceramabond™ 571 coats oxygen sensor.

![img-10.jpeg](img-10.jpeg)
Ceramabond™ 571 bonds thermocouple to glass.

![img-11.jpeg](img-11.jpeg)
Ceramabond™ 618-N bonds porous ceramic filter elements.

![img-12.jpeg](img-12.jpeg)
Ceramabond™ 671 used as a high temp threadlocker.

![img-13.jpeg](img-13.jpeg)
Ceramabond™ 503 repairs furnace saggar plate.

![img-14.jpeg](img-14.jpeg)
Ceramabond™ 835-M bonds heat sink to halogen lamp.

![img-15.jpeg](img-15.jpeg)
Ultra-Temp™ 516 bonds thermocouple to quartz tube.

![img-16.jpeg](img-16.jpeg)
Ceramabond™ 835 bonds halogen lamp.

![img-17.jpeg](img-17.jpeg)
Ceramabond™ 552 seals thermocouple in metal housing.

![img-18.jpeg](img-18.jpeg)
Ceramabond™ 835-M bonds cover to halogen lamp.

![img-19.jpeg](img-19.jpeg)
Ceramabond™ 835-M bonds halogen lamp.

---

<!-- page: 5 -->

CERAMIC ADHESIVE SELECTOR CHART

|   | Material | CTE °F (°C) | S03 | S20 | S52 | S69 | 670 | 671 | 835-M | 600-N | 865 | S71 | 618-N | 890 | 890-K | 516 | 825 | 885 | 885-K  |
| --- | --- | --- | --- | --- | --- | --- | --- | --- | --- | --- | --- | --- | --- | --- | --- | --- | --- | --- | --- |
|   |   |  | Al₂O₃ |   |   |   |   |   |   | Al₂O₃ – SiO₂ | AIN | MgO | SiO₂ | SiC |   | ZrO₂ – ZrSiO₄ |   | ZrO₂  |   |
|  CERAMIC | Alumina | 4.4 (7.9) | • | • | • | • | • | • | • |  |  | x |  |  |  |  |  |  |   |
|   |  Alumina-Silica | 1.8 (3.2) |  |  |  |  |  |  |  | x |  |  |  |  |  |  |  |  |   |
|   |  Aluminum Nitride | 1.5 (2.7) |  |  |  |  |  |  |  |  | • |  | x |  |  |  |  |  |   |
|   |  Beryllia | 4.1 (7.4) | • |  | x | x | x | x | x |  |  |  |  |  |  | x | x | x |   |
|   |  Boron Carbide | 2.6 (4.7) | x |  |  |  |  |  |  |  |  |  |  | x |  |  |  |  |   |
|   |  Boron Nitride | 4.2 (7.6) | x |  |  |  |  |  |  |  |  |  |  |  |  |  |  |  |   |
|   |  Borosilicate Glass | 1.8 (3.2) | x |  |  |  |  |  |  |  |  |  | • |  |  |  |  |  |   |
|   |  Calcium Silicate | 3.0 (5.4) |  |  |  |  | • |  |  |  |  |  |  |  |  |  |  |  |   |
|   |  Ceramic Textile | – |  |  |  |  | • | x |  |  |  |  |  |  |  |  |  |  |   |
|   |  Cordierite | 1.1 (2.0) |  |  |  |  |  |  |  |  |  |  | • |  |  |  |  |  |   |
|   |  Graphite | 4.3 (7.7) | x |  |  |  |  |  |  |  |  |  |  | x |  |  |  |  |   |
|   |  Macor | 5.2 (9.4) |  |  | x | • | x | x | x |  |  | x |  |  |  |  |  |  |   |
|   |  Mica | 4.7 (8.5) |  |  |  |  |  |  |  |  |  |  |  |  |  |  |  |  |   |
|   |  Mullite | 3.0 (5.4) | x |  | x | x | x |  |  |  |  |  |  |  |  | x | x |  |   |
|   |  Quartz | 0.30 (0.54) | x |  |  | x |  |  | x |  |  |  | • |  |  |  | x |  |   |
|   |  Refractory, Dense | – | • | • |  |  |  |  |  |  |  |  |  | • | • |  |  | x |   |
|   |  Refractory, Porous | – |  | • |  |  |  |  |  | • |  |  |  |  |  |  |  |  |   |
|   |  Sapphire | 4.2 (7.6) | • |  |  | x | x |  | x |  |  |  |  |  |  |  |  |  |   |
|   |  Silica | 0.31 (0.56) |  |  |  |  |  |  |  |  |  |  | • |  |  |  |  |  |   |
|   |  Silicon Carbide | 2.9 (5.2) | x |  |  |  |  |  |  |  |  |  |  | • | • |  |  |  |   |
|   |  Silicon Nitride | 1.8 (3.2) | x |  |  |  |  |  |  |  | x |  | x | x |  |  |  |  |   |
|   |  Steatite | 4.0 (7.2) |  |  | x | • |  | x | x |  |  |  |  |  |  |  | • |  |   |
|   |  Zirconia | 5.7 (10.3) |  |  |  |  |  |  |  |  |  |  |  |  |  | x | x | • | •  |
|   |  Zirconia Silicate | 4.0 (7.2) |  |  |  |  |  |  |  |  |  |  |  |  |  | • | • | x |   |
|   |  Aluminum | 15.0 (27.0) |  |  |  |  |  |  |  |  |  | • |  |  |  |  |  |  |   |
|   |  Brass | 10.2 (18.4) |  |  |  |  |  |  |  |  |  | • |  |  |  |  |  |  |   |
|   |  Cast Iron | 5.9 (10.6) |  |  | x | x | x | x | x |  |  | • |  |  |  |  |  |  |   |
|   |  Copper | 9.3 (16.7) |  |  |  |  |  |  |  |  |  | • |  |  |  |  |  |  |   |
|   |  Inconel | 6.4 (11.5) |  |  | x | x | x | x | x |  |  | • |  |  |  |  |  |  |   |
|   |  Molybdenum | 2.9 (5.2) |  |  | x | • | x | x | x |  |  |  |  |  |  | x | x |  |   |
|  Nickel | 7.2 (13.0) |  |  |  |  |  |  |  |  |  | • |  |  |  |  |  |  |   |   |
|  Nickel-Iron | 2.6 (4.7) |  |  | x | • | x | x | x |  |  |  |  |  |  | x | x |  |   |   |
|  Platinum | 4.9 (8.8) | • |  | x | x | x |  |  |  |  |  |  |  |  |  |  |  |   |   |
|  Silicon | 1.6 (2.9) |  |  |  |  |  |  |  |  | x |  |  |  |  | x | x |  |   |   |
|  Silver | 10.6 (19.1) |  |  |  |  |  |  |  |  |  | x |  |  |  |  |  |  |   |   |
|  Stainless (300 Series) | 9.6 (17.3) |  |  |  |  |  |  |  |  |  | x |  |  | x |  |  |  | x  |   |
|  Stainless (400 Series) | 6.2 (11.2) |  |  | x | x | x | x | x |  |  | • |  |  | x | x | x |  | x  |   |
|  Steel (1010) | 6.5 (11.7) |  |  | x | x | x | x | x |  |  | • |  |  | x | x | x |  | x  |   |
|  Tantalum | 3.9 (7.0) |  |  | x | x | x | x | x |  |  | x |  |  | x | x | x |  |   |   |
|  Titanium | 5.8 (10.4) |  |  | x | x | x | x | x |  |  | • |  |  | x | x | x |  | x  |   |
|  Tungsten | 2.5 (4.5) |  |  | x | • | x | x | x |  |  |  |  |  |  | x | x |  |   |   |

• = Preferred, x = Applicable

Refer to Price List for availability of sample kits and complete order information.

Aremco Products makes no warranty express or implied concerning the use of this product.

The user assumes all risk of use or handling whether or not in accordance with directions or suggestions, or used singly or in combination with other products.

File: data/tds-cache/chemtronics-cw2400.mistral.md
<!-- page: 0 -->

Chemtronics®
Technical Data Sheet
Rev. L (8/18) Page 1 of 2

# CircuitWorks® Conductive Epoxy

Product# CW2400

## Product Description

CircuitWorks Conductive Epoxy is a two part, silver epoxy used in prototype, repair and general conductive bonding applications. CW2400 features strong mechanical bonds, excellent electrical conductivity, and quick room temperature curing. CircuitWorks Conductive Epoxy bonds aggressively to a wide variety of materials.

- Two-component product
- Simple mixing ratios
- Excellent electrical conductivity
- Fast curing
- High strength bond
- Bonds dissimilar surfaces
- Operating temperature range from
- -131°F (-91°C) to 212°F (100°C)

## Typical Applications

CircuitWorks Conductive Epoxy may be used for electronics applications including:

- Conductive bonds between heat sensitive components
- Solderless surface mount connections
- Circuit board trace repair
- Static discharge and grounding
- Solder repair
- Conductive structural adhesions

![img-0.jpeg](img-0.jpeg)

![img-1.jpeg](img-1.jpeg)

## Typical Product Data and Physical Properties

|  COMPOSITION:  |   |
| --- | --- |
|  Material: | Part A: Epoxy
Part B: Hardener  |
|  Specific Gravity:
(Parts A & B mixed2) | 4.0  |
|  CURED COMPOUND:  |   |
|  Volume Resistivity: | <0.001 ohm-cm  |
|  Thermal Conductivity:
Cal-cm/sec-cm² -°C | 3.8 x 10⁻³  |
|  BTU-in/hr-ft² -°F | 11.0  |
|  W/m·°K | 1.6  |
|  Operating Temperature Range | -131 to 212°F
(-91 to 100°C)  |
|  Lap Shear:
(ASTM D-1002) | >1200 lbs/in  |
|  Shore Hardness: | >70  |
|  Dropping Point:
(ASTM D-2266) | None @ 650°F (343°C)  |
|  Adhesion: | Excellent  |
|  Cured Flexibility: | Excellent  |
|  Chemical Resistance: | Excellent  |
|  Moisture Resistance: | Good  |
|  Typical Thickness: | 5 mil  |
|  Shelflife
(Conditions: Store at temperatures below 77°F (25°C) | 9 months  |
|  RoHS Compliant | Yes  |

1-770-424-4888 • www.chemtronics.com

---

<!-- page: 1 -->

Technical Data Sheet

Rev. L (8/18) Page 2 of 2

# CircuitWorks® Conductive Epoxy

Product# CW2400

## Compatibility

CircuitWorks Conductive Epoxy is generally compatible with most materials used in printed circuit board fabrication. As with any adhesive/sealant, compatibility with substrate should be determined on a non-critical area prior to use

## Usage Instructions

For industrial use only. Read SDS carefully prior to use.

**Cleaning:** For best results, clean the board with one of Chemtronics Electro-Wash or Pow-R-Wash cleaners in order to remove any surface contamination which may prevent adequate material contact.

**Mixing:** Mix equal amounts (1:1) by weight or volume of Part A and Part B. Mix thoroughly for 2 minutes and apply within 8 minutes.

**Thinning:** **Thinning:** Do not attempt to thin.

**Curing:** Curing times and electrical conductivity depend primarily on temperature. For fastest curing times, maximum conductivity and adhesion, cure the bond between 150-250°F (65-121°C) for 5-10 minutes. CircuitWorks Conductive Epoxy can be room temperature cured at or above 75°F (25°C), for 4 hours. Maximum conductivity and bond strength are achieved in 24 hours. Curing at temperatures below 75°F (25°C) will result in a loss of conductivity and adhesion.

**Pot Life:** 8-10 Minutes at 75°F (25°C) after mixing.

## Availability

CW2400
7g/ 0.25 oz. Adhesive &amp;
7g/ 0.25 oz. Hardener

## Technical and Application Assistance

Chemtronics provides a technical hotline to answer your technical and application related questions.

The toll free number is: 1-800-TECH-401.

## Note:

This information is believed to be accurate. It is intended for professional end users having the skills to evaluate and use the data properly. CHEMTRONICS does not guarantee the accuracy of the data and assumes no liability in connection with damages incurred while using it.

Chemtronics®, Electro-Wash®, Pow-R-Wash® and CircuitWorks® are registered trademarks of Chemtronics. All rights reserved.

8125 Cobb Center Drive, Kennesaw, GA 30152 • 1-770-424-4888 • www.chemtronics.com

File: data/tds-cache/cotronics-resbond-907gf.mistral.md
<!-- page: 0 -->

# 2300°F ADHESIVE AND SEALANT PUTTY

Bonds, Seals, Fills and Protects

## RESBOND™ 907GF

Resbond 907GF Fireproof Adhesive and Sealant is a moist, creamy putty for use from -300°F to 2350°F.

It is easily applied from standard caulking cartridges and air dries in 4-12 hours at room temperature. (Curing may be accelerated with mild heat).

Resbond 907GF has excellent adhesion to clean steel, stainless, iron, most metals, ceramics, ceramic cloths, tapes, gaskets, tadpoles gaskets, etc.

Resistant to most chemicals, solvents, oxidizing and reducing atmospheres, aging, thermal cycling, and electricity.

### Applications Include:

- Bonds - Ceramic tapes, metals, ceramics, glass, assemblies instruments, etc.
- Repairs - Exhaust systems, diesel engines, gas turbines, heating plant equipment, ceramics, fire bricks, mortar etc.
- Assembles - High temperature equipment, brazing fixtures, brazing supports, stacks, etc.
- Seals - Exhaust systems, stacks, flues, gaskets, fills surface irregularities, etc.

### Users Report:

- Resbond 907GF seals exhaust ducts against corrosive chemicals and high temperatures.
- Resbond 907GF replaces ceramic gaskets and successfully seals pipe joints for use up to 1800°F.
- Resbond 907GF bonds over lapping layers of stainless steel to form air ducts for furnaces that operate at 1200°F continuously.

Packaged in convenient dispenser tubes and standard caulking cartridges.

Resbond 907GF is ideal for use in any high temperature Assembly, Production, Repair or Maintenance Application.

### Availability:

|  Cat # | Description  |
| --- | --- |
|  Resbond 907GF-5 | 3-4 oz. Dispenser Tubes  |
|  Resbond 907GF-6 | 11 oz. Caulking Cartridge  |
|  Resbond 907GF-6CP | Case Pack. 12 - 11 oz. Cartridges  |
|  Resbond 907GF-7 | Smooth, Fine Grade, 11 oz  |
|  Resbond 907GF-1 | 1 lb. Container (1/2 pint)  |
|  Resbond 907GF-2 | 3.5 lbs. Container (quart)  |

Quantity Prices are Available Upon Request

![img-0.jpeg](img-0.jpeg)
907GF Seals Exhaust Ducts Carrying Corrosive Chemicals

![img-1.jpeg](img-1.jpeg)
Applying 907GF to a Flange Forming a Hi-Temp. Seal

|  Physical Properties | 907GF  |
| --- | --- |
|  Max Use Temp. | 3000°F  |
|  Continuous Service Temp. | 2350°F  |
|  Density # / ft³ | 65-80  |
|  Compressive Strength psi | 1500  |
|  Elongation % | 5  |
|  Specific Heat BTU/# °F | 0.25  |
|  Dielectric Constant @ 10⁸ cps | 3.0  |
|  Volume Resistivity ohm-cm | 10⁹  |
|  Dielectric Strength Volts/mil. | 145  |
|  Thermal Cond. BTU in/°F hr. ft² @ 500°F | 6.0  |
|  Shrinkage % | 2  |
|  Shelf Life (Months) | 6  |

COTRONICS CORP.

www.cotronics.com (718) 788-5533 Fax (718) 788-5538
