Repository: vineetpadia/glueguy

# Glueguy Lab

Spreadsheet-style adhesive selector plus a larger McMaster-derived engineering reference library.

## Run locally

```bash
python3 -m http.server 4317 --bind 0.0.0.0
```

Open `http://127.0.0.1:4317/` on the host, or from another machine on the same LAN/VPN open `http://<host-ip>:4317/`.

## Catalog pipeline

1. Crawl McMaster glue families into raw JSON.

```bash
python scripts/mcmaster_glue_pipeline.py --max-pages 220 --output data/mcmaster-glues.json
```

2. Enrich the representative McMaster part page for each family into a reusable detail cache.

```bash
python scripts/enrich_mcmaster_product_details.py
```

File: data/tds-cache/dymax-9001-e-v3-5.mistral.md
<!-- page: 0 -->

DYMAX®

ELECTRONIC ASSEMBLY MATERIALS

9001-E-V3.5 Product Data Sheet

# Multi-Cure® 9001-E-V3.5 Resilient, Clear Encapsulant

## APPLICATIONS

- Encapsulation

## FEATURES &amp; BENEFITS

- UV/Visible Light Cure
- Secondary Heat Cure
- Flexible, Light-Curable Encapsulant
- Moisture and Thermal Cycle Resistance

## SUBSTRATES

- FR4
- Flex Circuit
- Glass
- Kapton

Dymax Multi-Cure® 9001-E-V3.5 encapsulant is a performance upgrade of the flexible “instant curing” Dymax 9001 UV/Visible light-curable encapsulant, with improved moisture and thermal cycle resistance, and adhesion to various component substrates. Curing completely in as little as five seconds upon exposure to longwave UV and visible light, this material is environmentally resistant with good ionic and electrical properties. Multi-Cure® 9001-E-V3.5 encapsulant displays excellent adhesion to printed circuit boards and electronic components and is especially well suited for chip-on-board, chip-on-flex, and multi-chip modules. Dymax 9001-E-V3.5 is a Multi-Cure® material specially formulated to cure with heat in applications where shadowed areas exist. Dymax Multi-Cure® materials contain no nonreactive solvents and cure upon exposure to light. Their ability to cure in seconds enables faster processing, greater output, and lower processing costs. When cured with Dymax light-curing spot lamps, focused-beam lamps, or flood lamps, they deliver optimum speed and performance for encapsulation. Dymax lamps offer the optimum balance of UV and visible light for the fastest, deepest cures. This product is in full compliance with the RoHS Directives 2002/95/EC and 2003/11/EC.

|  UNCURED PROPERTIES *  |   |   |
| --- | --- | --- |
|  Property | Value | Test Method  |
|  Solvent Content | No Nonreactive Solvents | N/A  |
|  Chemical Class | Acrylated Urethane | N/A  |
|  Appearance | Clear Liquid | N/A  |
|  Soluble in | Organic Solvents | N/A  |
|  Density, g/ml | 1.06 | ASTM D1875  |
|  Viscosity, cP (20 rpm) | 17,000 (nominal) | ASTM D2556  |
|  CURED MECHANICAL PROPERTIES *  |   |   |
| --- | --- | --- |
|  Property | Value | Test Method  |
|  Durometer Hardness | D45 | ASTM D2240  |
|  Tensile at Break, MPa [psi] | 5 [750] | ASTM D638  |
|  Elongation at Break, % | 150 | ASTM D638  |
|  Modulus of Elasticity, MPa [psi] | 17 [2,500] | ASTM D638  |
|  Glass Transition T_{2}, °C | 45 | DSTM 256^{‡}  |
|  CTE_{151}, μm/m/°C | 95 | ASTM E831  |
|  CTE_{152}, μm/m/°C | 180 | ASTM E831  |
|  OTHER CURED PROPERTIES *  |   |   |
| --- | --- | --- |
|  Property | Value | Test Method  |
|  Refractive Index (20°C) | 1.51 | ASTM D542  |
|  Boiling Water Absorption, % (2 h) | 2.6 | ASTM D570  |
|  Water Absorption, % (25°C, 24 h) | 1.0 | ASTM D570  |
|  Linear Shrinkage, % | 2 | ASTM D2566  |
|  ELECTRICAL PROPERTIES *  |   |   |
| --- | --- | --- |
|  Property | Value | Test Method  |
|  Dielectric Constant (1 MHz) | 3.27 | ASTM D150  |
|  Dissipation Factor (1 MHz) | 0.046 | ASTM D150  |
|  Dielectric Breakdown Voltage, kV/mm [V/mil] | 500 | ASTM D149  |
|  Volume Resistivity, 10^{12} ohm-cm | 555 | ASTM D257  |
|  Surface Resistivity, 10^{12} ohm | 6,300 | ASTM D257  |

* Not Specifications
N/A Not Applicable
‡ DSTM Refers to Dymax Standard Test Method

![img-0.jpeg](img-0.jpeg)

© 2009-2012 Dymax Corporation. All rights reserved. All trademarks in this guide, except where noted, are the property of, or used under license by Dymax Corporation, U.S.A.

Technical data provided is of a general nature and is based on laboratory test conditions. Dymax does not warrant the data contained in this bulletin. Any warranty applicable to the product, its application and use is strictly limited to that contained in Dymax standard Conditions of Sale. Dymax does not assume responsibility for test or performance results obtained by users. It is the user's responsibility to determine the suitability for the product application and purposes and the suitability for use in the user's intended manufacturing apparatus and methods. The user should adopt such precautions and use guidelines as may be reasonably advisable or necessary for the protection of property and persons. Nothing in this communication shall act as a representation that the product use or application will not infringe on a patent owned by someone other than Dymax or act as a grant of license under any Dymax Corporation Patent. Dymax recommends that each user adequately test its proposed use and application before actual repetitive use, using the data in this communication as a general guideline.

Technical Data Collection Prior to 2009

Rev. 02/06/2012

Dymax Corporation

860.482.1010

info@dymax.com

www.dymax.com

Dymax Oligomers &amp;Coatings

860.626.7006

oligomers&amp;coatings@dymax.com

www.dymax-oc.com

Dymax Europe GmbH

+49 (0) 611.962.7900

info_de@dymax.com

www.dymax.de

Dymax UV Adhesives &amp;

Equipment (Shenzhen) Co Ltd

+86.755.83485759

dymaxasia@dymax.com

www.dymax.com.cn

Dymax UV Adhesives &amp;

Equipment (Shanghai) Co Ltd

+86.21.37285759

dymaxasia@dymax.com

www.dymax.com.cn

Dymax Asia (H.K.)

Limited

+852.2460.7038

dymaxasia@dymax.com

www.dymax.com.cn

Dymax Korea LLC

82.2.784.3434

info@dymax.kr

www.dymax.co.kr

---

<!-- page: 1 -->

DYMAX®

ELECTRONIC ASSEMBLY MATERIALS

9001-E-V3.5 Product Data Sheet

# CURING GUIDELINES

Fixture time is defined as the time to develop a shear strength of 0.1 N/mm² [10 psi] between glass slides. Actual cure time typically is 3 to 5 times fixture time.

|  Dymax Curing System (Intensity) | Fixture Time or Belt Speed *  |
| --- | --- |
|  2000-EC (50 mW/cm²)® | 3 s  |
|  5000-EC (200 mW/cm²)® | 2 s  |
|  BlueWave® LED Prime UVA (10 W/cm²)® | 2 s  |
|  BlueWave® 75 (5.0 W/cm²)® | 1.4 s  |
|  BlueWave® 200 (10 W/cm²)® | 1.2 s  |
|  UVCS Conveyor with one 5000-EC (200 mW/cm²)® | 4.9 m/min [13 ft/min]  |
|  UVCS Conveyor with Fusion F300S (2.5 W/cm²)® | 8.2 m/min [27 ft/min]  |

A Curing through light-blocking substrates may require longer cure times if they obstruct wavelengths used for light curing (320-400 nm for UV light curing, 320-450 nm for UV/Visible light curing). These fixture times/belt speeds are typical for curing thin films through 100% light-transmitting substrates.

B Intensity was measured over the UVA range (320-395 nm) using a Dymax ACCU-CAL™ 50 Radiometer.

C Intensity was measured over the UVA/Visible range (350-450 nm) using a Dymax ACCU-CAL™ 50-LED Radiometer.

D At 53 mm [2.1 in] focal distance. Maximum speed of conveyor is 8.2 m/min [27 ft/min]. Intensity was measured over the UVA range (320-395 nm) using the Dymax ACCU-CAL™ 150 Radiometer.

Full cure is best determined empirically by curing at different times and intensities, and measuring the corresponding change in cured properties such as tackiness, adhesion, hardness, etc. Full cure is defined as the point at which more light exposure no longer improves cured properties. Higher intensities or longer cures (up to 5x) generally will not degrade Dymax light-curable materials.

# SECONDARY HEAT CURE

Heat can be used as a secondary cure mechanism where the adhesive cannot be cured with light. Light curing must be done prior to heat cure. The following heat-cure schedule may be used:

**Temperature**
110°C [230°F]
120°C [250°F]
150°C [300°F]

**Time***
60 minutes
30 minutes
15 minutes

*Note: Actual heat-cure time may vary due to part configuration, volume of adhesive applied, and oven efficiency.

Dymax recommends that customers employ a safety factor by curing longer and/or at higher intensities than required for full cure. Although Dymax Application Engineering can provide technical support and assist with process development, each customer ultimately must determine and qualify the appropriate curing parameters required for their unique application.

# DEPTH OF CURE

The graphs below show the increase in depth of cure as a function of exposure time with two different lamps at different intensities. A 9.5 mm [0.37 in] diameter specimen was cured in a polypropylene mold and cooled to room temperature. It was then released from the mold and the cure depth was measured.

![img-1.jpeg](img-1.jpeg)

![img-2.jpeg](img-2.jpeg)

---

<!-- page: 2 -->

DYMAX®

ELECTRONIC ASSEMBLY MATERIALS

9001-E-V3.5 Product Data Sheet

# OPTIMIZING PERFORMANCE AND HANDLING

1. This product cures with exposure to UV and visible light. Exposure to ambient and artificial light should be kept to a minimum before curing. Dispensing components including needles and fluid lines should be 100% light blocking, not just UV blocking.
2. All surfaces in contact with the material should be clean and free from flux residue, grease, mold release, or other contaminants prior to dispensing the material.
3. Cure speed is dependent upon many variables, including lamp intensity, distance from the light source, required depth of cure, thickness, and percent light transmission of components between the material and light source.
4. Oxygen in the atmosphere may inhibit surface cure. Surfaces exposed to air may require high-intensity (&gt;100 mW/cm²) UV light to produce a dry surface cure. Flooding the curing area with an inert gas, such as nitrogen, can also reduce the effects of oxygen inhibition.
5. Parts should be allowed to cool after cure before testing and subjecting to any loads or electrical testing.
6. In rare cases, stress cracking may occur in assembled parts. Three options may be explored to eliminate this problem. One option is to heat anneal the parts to remove molded-in stresses. A second option is to open any gap between mating parts to reduce stress caused by an interference fit. The third option is to minimize the amount of time the liquid material remains in contact with the substrate(s) prior to curing.
7. Light curing generally produces some heat. If necessary, cooling fans can be placed in the curing area to reduce the heating effect on components.
8. At the point of curing, an air exhaust system is recommended to dissipate any heat and vapors formed during the curing process.

# DISPENSING THE MATERIAL

This material may be dispensed with a variety of manual and automatic applicators or other equipment as required. Questions relating to dispensing and curing systems for specific applications should be referred to Dymax Application Engineering.

# CLEAN UP

Uncured material may be removed from dispensing components and parts with organic solvents. Cured material will be impervious to many solvents and difficult to remove. Clean up of cured material may require mechanical methods of removal.

# PERFORMANCE AFTER TEMPERATURE EXPOSURE

Dymax light-curable materials typically have a lower thermal limit of -54°C [-65°F] and an upper limit of 150°C [300°F]. Many Dymax products can withstand temperatures outside of this range for short periods of time, including typical wave solder processes and reflow profiles. Please contact Dymax Application Engineering for assistance.

# STORAGE AND SHELF LIFE

Store the material in a cool, dark place when not in use. Do not expose to light. This product may polymerize upon prolonged exposure to ambient and artificial light. Keep covered when not in use. This material has a 12-month shelf life from date of shipment, unless otherwise specified, when stored between 10°C [50°F] and 32°C [90°F] in the original, unopened container.

# GENERAL INFORMATION

This product is intended for industrial use only. Keep out of the reach of children. Avoid breathing vapors. Avoid contact with skin, eyes, and clothing. Wear impervious gloves. Repeated or continuous skin contact with uncured material may cause irritation. Remove material from skin with soap and water. Never use organic solvents to remove material from skin and eyes. For more information on the safe handling of this material, please refer to the Material Safety Data Sheet before use.

# RECOMMENDED DYMAX LITERATURE

|  LIT010A | Guide to Selecting and Using UV Light-Curing Systems  |
| --- | --- |
|  LIT019 | Light-Curable Materials for Electronic Assembly  |
|  LIT051A | UVCS UV Light-Curing Conveyor Systems  |
|  LIT077 | Chemical Safety  |
|  LIT133 | UV Light-Curing System Safety Considerations  |
|  LIT159 | ACCU-CAL™ 50 Radiometer  |
|  LIT206 | Flood and Focused-Beam UV Light-Curing Systems  |
|  LIT218 | BlueWave® 200 UV Light-Curing Spot Lamp  |
|  LIT238 | BlueWave® 75 UV Light-Curing Spot Lamp  |
|  LIT267 | BlueWave® LED Prime UVA Spot-Curing System  |
|  LIT276 | ACCU-CAL™ 50-LED Radiometer  |
|  LIT290 | ACCU-CAL™ 150 Radiometer  |

Literature is available through our website, www.dymax.com, or by calling any Dymax location.

File: data/tds-cache/e6000-spray-adhesive.mistral.md
<!-- page: 0 -->

Technical

Data Sheet

E6000® SPRAY ADHESIVE

USA CANADA

ELECTRIC PRODUCTS

ELECTRIC PRODUCTS, INC.

Manufacturing Facility

101 Dixie Mae Drive

Pineville, Louisiana

eclecticproducts.com

800.349.4667

ISO 9001:2008

Compliant

Quality Management Systems

Administration Office

Eugene, Oregon

eclecticproducts.com

800.693.4667

![img-0.jpeg](img-0.jpeg)
8.0 fl oz | 236.5 mL spray bottle

# No Odor, Interior / Exterior &amp; Multi-Purpose

## PRODUCT DESCRIPTION

E6000 Spray Adhesive is a permanent, multi-purpose latex-based spray applied adhesive without the toxic smells, fumes or unhealthy side effects. It works great for surface area applications and adhering/mounting lightweight materials.

## WHERE TO USE / APPLICATIONS

|  SAFE & EASY | GREAT FOR | USE ON | DEPENDABLE  |
| --- | --- | --- | --- |
|  No Odor, Easy Water Clean-Up, No Harsh Chemicals. | Craft / Décor / Home Repairs
Scrapbooking / Photos & Framing / Hobby / School
Home Office & more! | Paper, Wood, Poster Board, Cardboard, Photos, Foil, Medium to Heavy-Weight Fabrics, Vinyl, Foam, Styrofoam®, Glass, Felt, Plastic, Rubber, Leather & Metals. | Strong, Translucent, Flexible, Permanent Bond. Photo-Safe. Resists Water, Bleed-Through & Yellowing.  |

## FEATURES AND BENEFITS

### NO ODOR FORMULA

NO toxic smells/fumes or unhealthy side effects from using E6000 Spray Adhesive. No more strong odor, headaches, coughing, dizziness, etc.

### NO MESS &amp; E-Z WATER CLEAN-UP

Clean-up is a breeze – Just use water. No more sticky mess.

### MULTI-PURPOSE

Use for all kinds of projects! Anything from home repairs, to crafting, for hobby/school or office projects, to décor, scrapbooking, photos &amp; framing, to scenery building and much more!

### VERSATILE

Use on paper, wood, poster board, cardboard, photos, foil, medium to heavy-weight fabrics, vinyl, upholstery batting, foams, Styrofoam®, glass, felt, plastic, rubber, leather, metals &amp; more!

### EXTREMELY STRONG

Lab testing results prove that E6000 Spray Adhesive forms a stronger bond on most materials used around the home, at work and by crafters.

### DEPENDABLE

Strong, flexible, permanent bond. Resists water. Won't yellow. Can be used indoors or outdoors.

### MORE FRIENDLY...

When used as recommended, this latex-based adhesive isn't harmful to people or the environment. The product contains VERY LOW VOCs, has NO harsh chemicals, is CARB compliant, requires NO Prop 65 warnings and uses no propellants or solvents. It is an OUTSTANDING solution for your spray adhesive needs.

### PHOTO SAFE

The lignin-free formula has a low pH, making it great to use on photographs.

### SUPER E-Z TO USE

Pumps out in a fine, even spray mist that is solvent &amp; propellant-free.

### RESISTS BLEED-THROUGH

Resists bleed-through – unless the consumer intentionally saturates the substrate for unique projects. Once dry, the adhesive helps form a barrier that helps protect material.

### TRANSLUCENT

Dries to a translucent "color" that is virtually invisible when dry.

E6000® SPRAY Adhesive – Rev 07 – Effective: 2015April / Approved: 35TMorgan

---

<!-- page: 1 -->

Technical

Data Sheet

E6000® SPRAY ADHESIVE

U.S.A. CANADA

No Odor, Interior / Exterior &amp; Multi-Purpose

![img-1.jpeg](img-1.jpeg)
8.0 fl oz | 236.5 mL spray bottle

# TECHNICAL INFORMATION

|  PHYSICAL & PERFORMANCE PROPERTIES  |   |   |   |
| --- | --- | --- | --- |
|  Technology: | Water-based formula | Coverage: | 8.0 fl oz bottle – 50 sq ft @ 2 mils (0002") film thickness; or 25 sq ft @ 4 mils (0.004") film thickness  |
|  Color: | Translucent white |  |   |
|  VOC: | 4.00577% |  |   |
|  Solvent: | None |  |   |
|  Flammable: | No |  |   |
|  Density: | 1.04 g/mL | Application temperature: | Best applied between 50 – 130 °F / 10 – 54 °C  |
|  Viscosity: | <500 cps | Service temperature / heat resistance: | 30 - 150 °F / -1 – 65 °C  |
|  pH: | 4 - 5 | Storage temperature: | Store above 40 °F / 4 °C  |
|  Weight per gallon: | 8.66 lbs/gal | Dry time: | Varies by material and conditions  |
|  Chemical resistance: | None |  |   |
|  Water resistance: | Cured adhesive has good water resistance | Clean-up: | Warm to hot water  |
|  UV resistance: | Cured adhesive has adequate UV resistance | Paintable: | Yes  |
|  Odor: | Odorless | Shelf life: | 3 years — ASTM D-478301  |
|  Flexible: | Yes |  |   |
|  Freeze/thaw stability: | Stable |  |   |

# DIRECTIONS and APPLICATION NOTES

Always test a small area before full use.

Step 1 Turn upside down and SHAKE VIGOROUSLY before using.

Step 2 Protect surrounding area from overspray.

Step 3 Point spray tip away from face.

Step 4 Hold bottle 8-10 inches away from surface.

Step 5 PAPER, PHOTOS, CARDBOARD &amp; FOIL: Spray a thin, light coat to one surface. Join materials and continue to apply pressure periodically making sure to secure corners. Allow to dry 1-3 minutes.

POROUS MATERIALS (including foams and Styrofoam™): Spray a heavy coat to both surfaces to be joined. Mate surfaces together. Allow to dry.*

NON-POROUS MATERIALS: Spray a light coat to one surface. Mate surfaces together. Allow to dry.*

Step 6 IMPORTANT – CLEAN AFTER EACH USE: To prevent clogging, remove and rinse nozzle/straw. Pump warm tap water through sprayer, until all adhesive is cleared out. Then dry, replace in the bottle, secure cap.

Step 7 KEEP FROM FREEZING

*Maximum strength may not be reached for 1-5 hours. Styrofoam™ may require an overnight cure. Not recommended for use on Vellum.

For technical assistance, call 800.767.4667.

# HEALTH and SAFETY

Before working with this product, read and become familiar with information concerning hazards, proper use and handling. SDS is available on line at:

eclecticproducts.com/sds/sds-e6000-spray-english.pdf;

to request an SDS, please send an e-mail to sds@eclecticproducts.com or call 800.333.9826.

E6000® SPRAY Adhesive – Rev 07 – Effective: 2015April / Approved: 35TMorgan

---

<!-- page: 2 -->

Technical

Data Sheet

E6000® SPRAY ADHESIVE

No Odor, Interior / Exterior &amp; Multi-Purpose

USA CANADA

# LIMITED WARRANTY

The product is warranted against any defect in materials or workmanship under normal use for a period of 180 days after the date of purchase. The product is also warranted under any implied warranties provided under applicable state law, including, without limitation, the implied warranty of merchantability and the implied warranty of fitness for a particular purpose, for a period of 180 days after the date of purchase. This warranty covers only the original buyer of the product. For warranty service, the buyer should contact the store where the product was purchased, or write Eclectic Products, Inc., P.O. Box 4450, Pineville LA 71360 or call 800.767.4667. This warranty gives you specific legal rights, and you also have other rights, which vary from state to state.

E6000® SPRAY Adhesive – Rev 07 – Effective: 2015April / Approved: 35TMorgan

File: data/tds-cache/epotek-301.mistral.md
<!-- page: 0 -->

EPOXY TECHNOLOGY

EPO-TEK® 301
Technical Data Sheet
For Reference Only
Spectrally Transparent Epoxy

Date: August 2024
Rev: XIV
No. of Components: Two
Mix Ratio by Weight: 20 : 5
Specific Gravity: Part A: 1.15 Part B: 0.87
Pot Life: 1-2 Hours
Shelf Life- Bulk: One year at room temperature

Recommended Cure: 65°C / 2 Hours
Minimum Alternative Cure(s):
May not achieve performance properties listed below
65°C / 1 Hour
23°C / 24 Hours

# NOTES:
- Container(s) should be kept closed when not in use.
- Filled systems should be stirred thoroughly before mixing and prior to use.
- Performance properties (rheology, conductivity, others) of the product may vary from those stated on the data sheet when bi-pak/syringe packaging or post-processing of any kind is performed. Epoxy's warranties shall not apply to any products that have been reprocessed or repackaged from Epoxy's delivered status/container into any other containers of any kind, including but not limited to syringes, bi-paks, cartridges, pouches, tubes, capsules, films or other packages.
- Syringe packaging will impact initial viscosity and effective pot life, potentially beyond stated parameters.
- TOTAL MASS SHOULD NOT EXCEED 25 GRAMS

Product Description: EPO-TEK® 301 is a two component, room temperature curing epoxy featuring very low viscosity, and excellent optical-mechanical properties.

Typical Properties: Cure condition: Varies as required Different batches, conditions &amp; applications yield differing results.
Data below is not guaranteed. To be used as a guide only, not as a specification. * denotes test on lot acceptance basis

|  PHYSICAL PROPERTIES:  |   |   |   |
| --- | --- | --- | --- |
|  * Color (before cure): | Part A: Clear/Colorless | Part B: Clear/Colorless |   |
|  * Consistency: | Pourable liquid |  |   |
|  * Viscosity (23°C) @ 100 rpm: | 100 - 200 | cPs |   |
|  Thixotropic Index: | N/A |  |   |
|  * Glass Transition Temp: | ≥ 65 | °C (Dynamic Cure: 20-200°C/ISO 25 Min; Ramp -10-200°C @20°C/Min) |   |
|  Coefficient of Thermal Expansion (CTE): |  |  |   |
|  Below Tg: | 39 | x 10⁻⁶ in/in°C |   |
|  Above Tg: | 98 | x 10⁻⁶ in/in°C |   |
|  Shore D Hardness: | 85 |  |   |
|  Lap Shear @ 23°C: | > 2,000 | psi |   |
|  Die Shear @ 23°C: | ≥ 10 | Kg | 3,556 psi  |
|  Degradation Temp: | 430 | °C |   |
|  Weight Loss: |  |  |   |
|  @ 200°C: | 0.12 | % |   |
|  @ 250°C: | 0.13 | % |   |
|  @ 300°C: | 0.39 | % |   |
|  Suggested Operating Temperature: | < 300 | °C (Intermittent) |   |
|  Storage Modulus: | 436,249 | psi |   |
|  * Particle Size: | N/A |  |   |
|  ELECTRICAL AND THERMAL PROPERTIES:  |   |   |
| --- | --- | --- |
|  Thermal Conductivity: | N/A |   |
|  Volume Resistivity @ 23°C: | ≥ 1 x 10¹³ | Ohm-cm  |
|  Dielectric Constant (1KHz): | 4.00 |   |
|  Dissipation Factor (1KHz): | 0.016 |   |
|  OPTICAL PROPERTIES @ 23°C:  |   |   |
| --- | --- | --- |
|  Spectral Transmission: | ≥ 99% @ 382-980 | nm  |
|   |  ≥ 97% @ 980-1,640 | nm  |
|   |  ≥ 95% @ 1,640-2,040 | nm  |
|  Refractive Index: | 1.519 @ 589 | nm  |

Epoxies and Adhesives for Demanding Applications™

This information is based on data and tests believed to be accurate. Epoxy Technology, Inc. makes no warranties (expressed or implied) as to its accuracy and assumes no liability in connection with any use of this product.

EPOXY TECHNOLOGY, INC.

14 FORTUNE DRIVE, BILLERICA, MA 01821 (978) 667-3805, FAX (978) 663-9782

www.epotek.com

A Meridian Adhesives Group Company

---

<!-- page: 1 -->

EPOXY TECHNOLOGY

EPO-TEK® 301
Technical Data Sheet
For Reference Only
Spectrally Transparent Epoxy

# EPO-TEK® 301 Advantages &amp; Suggested Application Notes:

- Semiconductor: optical glob top or underfill; adhesion to common wafer passivation, solder mask and flex circuits; compatible with LED die, Si, Ga As.
- PCB: general potting and protection over FR4, flex, or ceramic PCBs.
- Fiber Optic:
- Adhesive for glass and plastic fibers; wicking into fiber bundles used in patch cords, or sensor devices; adhesive/seal/encapsulant used for fiber packaging and components; transmission of IR up to 2500 nm; terminating fibers into ferrules; fiber coupling and splicing.
- Opto-electronic:
- LCD/LED adhesive for laminating glass layers; adhesion to PET plastic; general potting, encapsulation, and protection; spectral transmission in VIS and IR light; adhesive/encapsulant for VCSEL's packaged devices; resisting yellowing per ASTM D1925; adhesive for precision optics including lens, prism, beam splitter cubes, mirrors, and diodes, found in university, research communities.
- NASA approved, low outgassing epoxy - http://outgassing.nasa.gov/
- For an ISO 10993 biocompatible version, see EPO-TEK® MED-301.

Epoxies and Adhesives for Demanding Applications™

This information is based on data and tests believed to be accurate. Epoxy Technology, Inc. makes no warranties (expressed or implied) as to its accuracy and assumes no liability in connection with any use of this product.

EPOXY TECHNOLOGY, INC.

14 FORTUNE DRIVE, BILLERICA, MA 01821 (978) 667-3805, FAX (978) 663-9782

www.epotek.com

A Meridian Adhesives Group Company

File: data/tds-cache/epotek-353nd.mistral.md
<!-- page: 0 -->

EPOXY TECHNOLOGY

EPO-TEK® MED-353ND Technical Data Sheet For Reference Only Biocompatible/High Temperature Epoxy ISO 10993 Tested/Fully Compliant

Date: February 2021

Rev: VI

No. of Components: Two

Mix Ratio by Weight: 10 : 1

Specific Gravity: Part A: 1.20 Part B: 1.02 Syringe: 1.19

Pot Life: ≤ 3 Hours

Shelf Life- Bulk: One year at room temperature

Shelf Life- Syringe: 6 months at -40°C

Biocompatible Certified Cure: 150°C / 1.5 Hours

Alternative biocompatible cure schedules may be possible, but have not been certified. Contact med@epotek.com with any questions.

# NOTES:

- Container(s) should be kept closed when not in use.
- Filled systems should be stirred thoroughly before mixing and prior to use.
- Performance properties (rheology, conductivity, others) of the product may vary from those stated on the data sheet when bi-pak/syringe packaging or post-processing of any kind is performed. Epoxy's warranties shall not apply to any products that have been reprocessed or repackaged from Epoxy's delivered status/container into any other containers of any kind, including but not limited to syringes, bi-paks, cartridges, pouches, tubes, capsules, films or other packages.
- Syringe packaging will impact initial viscosity and effective pot life, potentially beyond stated parameters.
- If product crystallizes in storage, place container in warm oven until crystallization disappears. Please refer to Tech Tip #7 on website.
- TOTAL MASS SHOULD NOT EXCEED 25 GRAMS

Product Description: EPO-TEK® MED-353ND is a biocompatible, high temperature, high Tg, and high strength epoxy. It has decades of use and reliability in medical device designs worldwide. Medical applications span from fiber optics and endoscopes, to implants, to diagnostic equipment, to imaging modalities, to surgical tooling. It has high adhesion to SST, titanium, ceramics, glass and most plastic, as well as high chemical and moisture resistance.

Typical Properties: Cure condition: 150°C / 1.5 Hours Different batches, conditions &amp; applications yield differing results.

Data below is not guaranteed. To be used as a guide only, not as a specification. * denotes test on lot acceptance basis

## PHYSICAL PROPERTIES:

|  * Color (before cure): | Part A: Clear | Part B: Amber  |
| --- | --- | --- |
|  * Consistency: | Pourable liquid |   |
|  * Viscosity (23°C) @ 50 rpm: | 3,000-5,000 | cPs  |
|  Thixotropic Index: | N/A |   |
|  * Glass Transition Temp: | ≥ 90 | °C (Dynamic Cure: 20-200°C/ISO 25 Min; Ramp -10-200°C @20°C/Min)  |
|  Coefficient of Thermal Expansion (CTE): |  |   |
|  Below Tg: | 51 | x 10⁻⁶ in/in°C  |
|  Above Tg: | 178 | x 10⁻⁶ in/in°C  |
|  Shore D Hardness: | 85 |   |
|  Lap Shear @ 23°C: | > 2,000 | psi  |
|  Die Shear @ 23°C: | ≥ 10 | Kg 3,556 psi  |
|  Degradation Temp: | 413 | °C  |
|  Weight Loss: |  |   |
|  @ 200°C: | 0.48 | %  |
|  @ 250°C: | 0.74 | %  |
|  @ 300°C: | 1.27 | %  |
|  Suggested Operating Temperature: | < 350 | °C (Intermittent)  |
|  Storage Modulus: | 464,126 | psi  |
|  * Particle Size: | N/A |   |

## OPTICAL PROPERTIES:

|  Spectral Transmission: | > 89% @ 860-1600 | nm  |
| --- | --- | --- |
|  Refractive Index: | 1.5701 @589 | nm  |

Epoxies and Adhesives for Demanding Applications™

This information is based on data and tests believed to be accurate. Epoxy Technology, Inc. makes no warranties (expressed or implied) as to its accuracy and assumes no liability in connection with any use of this product.

EPOXY TECHNOLOGY, INC.

14 FORTUNE DRIVE, BILLERICA, MA 01821 (978) 667-3805, FAX (978) 663-9782

www.epotek.com

A Meridian Adhesives Group Company

---

<!-- page: 1 -->

Selected Applications for EPO-TEK® MED-353ND

epotek.com

# Fiber and Electro-Optics

- Impregnating and terminating fiber optic image bundles and light guides, adhesive for flexible endoscopes, adhesion to plastic and glass optical fibers, structural and near hermetic sealing of glass, ceramic and metals
- Manufacture of all kinds of endoscopes, such as, laryngoscopes, gastroscopes, broncho-scopes and micro ophthalmoscopes; healthcare optics for colonoscopy, urology, and otolaryngology

# Imaging Technologies

- OCT using NIR laser for cardiac and ophthalmic imaging
- Endoscopy with camera and video interface
- Ultrasound imaging, capsule endoscopes for GI tract viewing and monitoring
- Temperature probes integration, subcomponent bonding and final assembly of MRI and CT machines

# Ultrasound / Ultrasonic

- Adhesive for catheter delivered surgical mapping. 3D imaging and mapping catheters; catheter ultrasound for cardiac therapy, such as AFib treatments
- Front-end ultrasound fabrication adhesive responsible for PZT arrays
- Back-end PZT processes enabling transducers, ultrasound probe repair adhesive

# Life Sciences and MicroFluidics

- DNA and gene sequencers, readers and amplification circuits
- Potting, over-coating and weather proofing, fitness style wrist watches and wearable devices

# Device and Diagnostics

- Sensor integration and subcomponents for respiratory, anesthesia, vapor and suction; gas and liquid flow monitoring
- SpO₂ patient monitoring; capnography, gas analyzers and flow meters
- Widely used adhesive for pressure and pH monitoring catheters

# Implantable Devices

- Subcomponents for Ventricular Assist Devices (VAD) fabrication including pumps, coils and magnets
- Adhesive for ophthalmic implants; plastic bonding in intraocular lens (IOL) Micro sensors for intraocular pressure
- Hearing aids and implants; acoustic circuits and structural assembly
- Enabling neurostimulator technologies used for sleep apnea, bladder control and other conditions
- Adhesive for pacemakers, ICDs and IPGs
- Neurovascular implants treating aneurysm, stroke, epilepsy and Parkinson's Disease

# Surgical Tools

- High power laser optics for general, reconstructive and cosmetic surgery
- Dental device adhesive, lighting or hand instrument
- Adhesive for neurovascular surgical delivery systems and coils for treating aneurysms
- Fabrication of Rf Ablation catheters, electro-surgical tool for tissue removal
- Laser for peripheral artery disease (PAD); atherectomy technologies
- Impregnating coil motors in orthopedic bone saws

![img-0.jpeg](img-0.jpeg)
Strength of MED-353ND with Disinfectant Soaking

![img-1.jpeg](img-1.jpeg)

# MED-353ND Test Parameters

- Adhesive cured: 150°C/1hr
- Surfaces: 2mm x 2mm ceramic onto glass substrates
- # of estimated cycles based on retaining 50% of initial strength
- 1 cycle defined as 20 min exposure
- 360 cycles (5d) for GA - estimated
- 500 cycles for PAA - estimated

![img-2.jpeg](img-2.jpeg)
MED-353ND Bonding Strength to Various Plastics

![img-3.jpeg](img-3.jpeg)

![img-4.jpeg](img-4.jpeg)

![img-5.jpeg](img-5.jpeg)

![img-6.jpeg](img-6.jpeg)

![img-7.jpeg](img-7.jpeg)

# MED-353ND Test Conditions

- Adhesive cured: 150°C/1hrs (PEEK, PEI), 135°C/1.5hrs (PPS), 110°C/2hrs (PC)
- Surfaces: 2mm x 2mm ceramic onto plastics
- Oxygen plasma, 100ml/min flow rate

- 12 chips per substrate
- 1min and 5 min exposure time comparison
- Delay time = the duration after plasma etch, before die placement

![img-8.jpeg](img-8.jpeg)
Index of Refraction vs. Wavelength EPO-TEK® MED-353ND

EPOXY TECHNOLOGY

Epoxy Technology Inc.

14 Fortune Drive • Billerica, MA 01821

phone 978-667-3805 fax 978-663-9782

med@epotek.com

© Epoxy Technology Inc. 2018

---

<!-- page: 2 -->

# Biocompatibility Approvals

- EPO-TEK® MED-353ND cured at 150°C for 1.5 hours has been tested and is ISO 10993 Certified, meeting Hemolysis (10993-4), Cytotoxicity (10993-5), Implantation (10993-6) Intracutaneous (10993-10), Sensitization (10993-10) and Systemic Toxicity (10993-11) test protocols.

# Sterilization Information

- Epoxy performance is most influenced by surface preparation and cleanliness, overall process and handling, and finally proper curing selection. While bulk samples of MED-353ND may resist sterilization technologies such as autoclave steam, gaseous technologies, gamma radiation as well as liquid disinfectants, the glue joints may differ. All users need to determine the suitability of MED-353ND for their given application.
- MED-353ND was found compatible with 100 cycles of Sterrad® 100NX at standard concentration. With prior Sterrad® generation models, it received an "excellent" compatibility rating after 500 cycles.
- MED-353ND is generally regarded for resisting few cycles of ETO and gamma radiation.
- MED-353ND can survive more than 360 cycles of liquid disinfection based on glutaraldehyde (3.4% concentration) and peracetic acid (0.23% concentration before significant deterioration of the glue joint).

# Packaging Availability

- EPO-TEK® MED-353ND is available in specialty packaging such as Pre-Mixed Frozen Syringes (PMF), Bi-Paks, or bulk (A &amp; B containers).
- A Bi-Pak video tutorial can be found here: http://www.epotek.com/site/technical-material/application-video-tutorials/117-effective-handling-and-mixing-of-epo-tek®-bi-packs.html
- A video tutorial on handling frozen syringes can be found here: http://www.epotek.com/site/technical-material/application-video-tutorials/231-proper-receiving-and-thawing.html

Sterrad® is a registered trademark of J &amp; J Company. EPO-M353ND-02

EPOXY TECHNOLOGY

Epoxy Technology Inc.
14 Fortune Drive • Billerica, MA 01821
phone 978-667-3805 fax 978-663-9782
med@epotek.com

© Epoxy Technology Inc. 2018

File: data/tds-cache/epotek-og198-54.mistral.md
<!-- page: 0 -->

EPOXY TECHNOLOGY

EPO-TEK® OG198-54
Technical Data Sheet
For Reference Only
Shadow Curable UV Epoxy

Date: September 2023 Rev: XVIII
No. of Components: Single
Specific Gravity: 1.12
Pot Life: N/A
Shelf Life- Bulk: Six months refrigerated
Shelf Life- Syringe: Six months refrigerated

# NOTES:
- Container(s) should be kept closed when not in use.
- Filled systems should be stirred thoroughly before mixing and prior to use.
- Performance properties (rheology, conductivity, others) of the product may vary from those stated on the data sheet when bi-pak/syringe packaging or post-processing of any kind is performed. Epoxy's warranties shall not apply to any products that have been reprocessed or repackaged from Epoxy's delivered status/container into any other containers of any kind, including but not limited to syringes, bi-paks, cartridges, pouches, tubes, capsules, films or other packages.

|  Recommended Cure  |   |
| --- | --- |
|  Iron-Doped Mercury Flood Lamp | > 30 sec.  |
|  100 mW/cm² @ 240-365 nm |   |
|  Alternative Cures*  |   |
|  Iron-Doped Mercury Spot Lamp | > 30 sec.  |
|  365nm LED Flood Lamp | > 30 sec.  |
|  Pulsed Mercury Lamp | > 30 sec.  |
|  UV Cure is complete after 24 hours from UV Exposure
* Contact Technical Services for application-specific variations  |   |

Product Description: EPO-TEK® OG198-54 is a single component, low viscosity, electrically and thermally insulating UV cure epoxy.

Typical Properties: Cure condition: varies as required *denotes test on lot acceptance basis Data below is not guaranteed. To be used as a guide only, not as a specification. Different batches, conditions &amp; applications yield differing results.

PHYSICAL PROPERTIES:

|  Color (before cure): | Clear/Colorless  |   |   |   |
| --- | --- | --- | --- | --- |
|  Consistency: | Pourable liquid  |   |   |   |
|  Viscosity (23°C) @ 100 rpm: | 200 - 450 cPs  |   |   |   |
|  Glass Transition Temp: | ≥ 115 °C (Dynamic Cure:20-200°C/ISO 25 Min; Ramp -10-200°C @ 20°C/Min)  |   |   |   |
|  Coefficient of Thermal Expansion (CTE): |   |   |   |   |
|  Below Tg: | 74 x 10⁻⁶ in/in°C  |   |   |   |
|  Above Tg: | 145 x 10⁻⁶ in/in°C  |   |   |   |
|  Shore D Hardness: | 86  |   |   |   |
|  Die Shear: |   |   |   |   |
|  UV Cure: | ≥ 10 Kg | 3,556 | psi |   |
|  UV Cure + 23°C/24 Hours: | 20.8 Kg | 7,396.5 | psi |   |
|  UV Cure + 80°C/1 Hour: | 22.2 Kg | 7,894.3 | psi |   |
|  Degradation Temp: | 369 °C  |   |   |   |
|  Weight Loss: | @ 200°C | 0.24 % |  |   |
|   | @ 250°C | 0.62 % |  |   |
|   | @ 300°C | 1.80 % |  |   |
|  Suggested Operating Temperature: | < 300 °C (Intermittent)  |   |   |   |
|  Storage Modulus: | 449,431 psi  |   |   |   |

OPTICAL PROPERTIES @ 23°C:

|  Spectral Transmission: | ≥ 97% @ 460-1,680 nm  |
| --- | --- |
|  Refractive Index (uncured): | 1.5046 @ 589 nm  |
|  Refractive Index (cured): | 1.5256 @ 589 nm  |

Epoxies and Adhesives for Demanding Applications™

This information is based on data and tests believed to be accurate. Epoxy Technology, Inc. makes no warranties (expressed or implied) as to its accuracy and assumes no liability in connection with any use of this product.

EPOXY TECHNOLOGY, INC.
14 FORTUNE DRIVE, BILLERICA, MA 01821 (978) 667-3805, FAX (978) 663-9782

www.epotek.com

A Meridian Adhesives Group Company

---

<!-- page: 1 -->

EPOXY TECHNOLOGY

EPO-TEK® OG198-54
Technical Data Sheet
For Reference Only
Shadow Curable UV Epoxy

# EPO-TEK® OG198-54 Advantages &amp; Suggested Application Notes:

- UV shadow cure allows for enhanced performance after a thermal post cure and significant cure propagation into shadow area.
- High Tg.
- Strong transmission in the Visible and IR regions.
- Suggested Applications:
- Active alignment of optics
- Bonding fibers to V-grooves
- Fiber pigtails
- Alignment in optoelectronic hybrids
- Semiconductor devices

Epoxies and Adhesives for Demanding Applications™
This information is based on data and tests believed to be accurate. Epoxy Technology, Inc. makes no warranties (expressed or implied) as to its accuracy and assumes no liability in connection with any use of this product.

EPOXY TECHNOLOGY, INC.
14 FORTUNE DRIVE, BILLERICA, MA 01821 (978) 667-3805, FAX (978) 663-9782
www.epotek.com

A Meridian Adhesives Group Company

File: data/tds-cache/limitless-shielding-ca-sc-55.mistral.md
<!-- page: 0 -->

# Conductive Silicone Adhesives

Limitless Shieldings silicone conductive adhesives are single component, electrically conductive adhesives comprising of a silicone paste filled with electrically conductive particles. It is a room temperature vulcanizing (RTV) adhesive and sealing material that cures in the presence of atmospheric moisture.

This adhesive is specially formulated with a high quality, non-toxic, non-corrosive silicone material that will form a cured skin within 60 minutes after exposure to atmospheric moisture without the formation of corrosive by-products. This material will remain flexible and conductive and can be used in environments where temperatures range from -55°C to 160°C without degradation of physical or electrical properties.

The adhesive is in the form of a thixotropic paste that can be applied to vertical surfaces without sagging. It can be applied manually or as a form-in-place application to attach shielding windows to frames or bezels, bonding conductive elastomer gaskets, and for providing EMI and environmental protection as a sealant.

## Applications

- Vibration and/or shock resistant sealant/adhesive for electronic assemblies
- Environmental Sealing (IP68 Possible)
- ESD control/grounding
- Electrical connection/bonding of materials with dissimilar thermal expansion coefficients i.e. mounting shielded windows EMI shielding with environmental sealing (IP68 possible)

## Available Sizes

Our adhesives are available 10cc, 30cc, 55cc, 170cc, 310cc
(Manual or pneumatically dispensable syringes and cartridges)

## Storage

It is recommended that when not in use that the material is stored in a cool dark, dry place. If the facility exists then some form of refrigerated or freezer storage is ideal.

If kept properly sealed and in a suitable location then the material will remain usable for up to 4 months.

4

---

<!-- page: 1 -->

# Design Considerations

- Service conditions
- Galvanic compatibility
- Compatibility with substrate
- Rigid or flexible bond

# Ordering Information

<part number="">-<size>

(e.g. <part number="">-310 for a 310cc cartridge of silver aluminium adhesive)

# Instructions For Use

Surfaces should be clean dry and sound i.e. free from loose material.

It is recommended that areas to be bonded are cleaned using a suitable solvent prior to applying the sealant.

To ensure the highest level of electrical or shielding performance it is essential that the surfaces to be bonded have a low contact resistance. This means that materials that have a naturally occurring oxide layer such as aluminium alloys may need to be lightly abraded and cleaned directly prior to bonding.

Once the adhesive has been applied to one surface, assemble the parts as soon as possible. Ideally within 5 minutes. In most cases parts may be handled after 12 hours but avoid stressing the joint until full cure has been achieved. Cure rate may be controlled by means of temperature. The adhesive will fully cure within 3 hours at 60°C. If curing at elevated temperatures be careful to avoid excessive adhesive outflow due to the uncured adhesive viscosity reducing during the curing process.

Excess material should be removed by means of a spatula or similar implement. Smaller traces of the uncured material may be removed by wiping with a lint free cloth damped with methylated spirit, isopropyl alcohol or MEK taking care to observe the safety precautions required in using flammable/ harmful solvents of this type. A priming agent can be used for treating some difficult to bond surfaces.

# Handling

When using this material observe usual standards of hygiene/practice. Avoid skin and eye contact, and work in a well-ventilated area. For more detailed information refer to the Material Safety Data Sheet</part></size></part>

---

<!-- page: 2 -->

# Conductive Silicone Adhesives

## Data Table

|   | Nickel Plated Graphite | Silver Plated Aluminium | Silver Plated Copper  |
| --- | --- | --- | --- |
|  Colour | Dark Grey | Light Tan | Tan  |
|  Cure Time | 12 Hours | 12 Hours | 12 Hours  |
|  Density | 2 gcm | 2 gcm | 2.7 gcm  |
|  Hardness | 60 Shore | 60 Shore | 60 Shore  |
|  Volume Resistivity | <0.01 ohm/cm | <0.01 ohm/cm | <0.01 ohm/cm  |
|  Adhesion | >100Ncm | >100Ncm | >100Ncm  |
|  Attenuation 100MHz to 10 GHZ | 80-115dB | 80-115dB | 80-115dB  |
|  Elongation | 100% | 100% | 100%  |
|  Temperature Range | -55 to 150°C | -55 to 150°C | -55 to 125°C  |

L
