Repository: vineetpadia/glueguy

# Glueguy Lab

Spreadsheet-style adhesive selector plus a larger McMaster-derived engineering reference library.

## Run locally

```bash
python3 -m http.server 4317 --bind 0.0.0.0
```

Open `http://127.0.0.1:4317/` on the host, or from another machine on the same LAN/VPN open `http://<host-ip>:4317/`.

## Catalog pipeline

1. Crawl McMaster glue families into raw JSON.

```bash
python scripts/mcmaster_glue_pipeline.py --max-pages 220 --output data/mcmaster-glues.json
```

2. Enrich the representative McMaster part page for each family into a reusable detail cache.

```bash
python scripts/enrich_mcmaster_product_details.py
```

File: data/tds-cache/liquid-nails-ln3000.mistral.md
<!-- page: 0 -->

LIQUID NAILS

FUZE*IT® MAX™

LN-3000

Architectural Coatings

## GENERAL DESCRIPTION

Liquid Nails Fuze*It Max interior and exterior all-purpose construction adhesive, LN-3000, delivers the strongest bond from start to finish* with both exceptional grab and long-term strength. Fuze*It Max sets the new standard for construction adhesives. This advanced adhesive provides the strongest performance* no matter the job, by combining exceptional hold &amp; instant initial grab with outstanding long-term strength. Fuze*It Max adhesive utilizes hybrid technology to bond nearly any material to any material in any weather condition.

## RECOMMENDED SUBSTRATES

Bonds To: Wood, Metal, Glass, Most Plastics, Subfloor, Ceramic, Marble, Mirrors, Foamboard, Landscape Block, Granite, Rubber, Tile, Fiberglass, Tub &amp; Shower, Decks, Drywall, Trim/Molding, Paneling, Laminate, Stone, Flooring, Masonry, Brick, Aluminum, Concrete, Porcelain, PVC, Plaster, and more

## FEATURES / BENEFITS

The Strongest From Start to Finish*
5X Stronger Initial Grab &amp; Hold**
Hybrid Technology Bonds Almost Everything
Bonds in Any Weather (0-140°F)
Enables a Faster Turnaround Time***
All-Purpose Interior &amp; Exterior Construction Adhesive
Provides Instant Grab
Low Odor
Low VOC and has achieved Greenguard Gold Certification
100% Waterproof
Paintable
Gap Filling

*Measured by a combination of initial grab and long-term cured strength
**Vs Fuze*It All Surface
***As measured by strength build-up over 4 hours on lumber

## CONFORMANCE STANDARDS

VOC compliant in all regulated areas

![img-0.jpeg](img-0.jpeg)

## PRODUCT INFORMATION / PACKAGING

LN-3000
9.0 FL OZ (266 mL) Tube (12 Tubes/Carton)

## LIMITATIONS OF USE

Not recommended for polyethylene, polypropylene, Teflon, EPDM, or TPO.

FREEZE/THAW STABLE. Store product at 40°F (4°C) to 100°F (38°C).

Liquid Nails Fuze*It Max Interior/Exterior All-Purpose Adhesive

## PRODUCT DATA

BASE: Hybrid
COLOR: Tan
APPEARANCE: Smooth paste
APPLICATION TEMPERATURE: 0°F to 140°F (-17°C to 60°C)
SERVICE TEMPERATURE: -40°F to 300°F (-40°C to 149°C)
SAG (ASTM D2202): No sag
SLUMP: 0°
SHORE “A” HARDNESS (ASTM D676): 90-95
SHEAR STRENGTH: 8 hours - 900-1100 psi
(On Pine) 24 hours - Up to 1500 psi
1 week - 1600-1700 psi (sustrate failure)
VOLUME SHRINKAGE: Low shrinkage, &lt;5%
TENSIL STRENGTH (dog bone): 800 +/- 70 psi
WEIGHT PER GALLON: 12.7-13.1 lbs. (5.53 kg)
SOLIDS BY WEIGHT: 95-98%
SOLIDS BY VOLUME: 89%
VISCOSITY (Semco extrusion at 40 or 50 psi): 10-30 g/min @ 40 psi; 20-40 g/min @ 50 psi
OPEN TIME: 20 minutes depending on conditions
TACK FREE TIME: 20-30 minutes in most conditions
CURE TIME: 12-24 hours in most conditions
MINIMUM CURE TIME: 8 hours at room temperature
FREEZE/THAW STABILITY: No effect after 5 cycles
FLAMMABILITY: Non-flammable
PERCENT VOLATILE: &lt; 7%
COVERAGE: Approximately 30 linear ft. (9 linear meters) using a ¼" (6 mm) bead.
SHELF LIFE: One year from date of purchase
ODOR: Slight
SPECIFICATIONS: Exceeds ASTM C557
MAX VOC: &lt; 7% by weight

Read Label and Safety Data Sheet Prior to Use. See other cautions on last page.

LN-3000

---

<!-- page: 1 -->

Fuze*It Max
LN-3000
Architectural Coatings
Liquid Nails Fuze*It Max Interior/Exterior All-Purpose Adhesive

# GENERAL SURFACE PREPARATION/APPLICATION

WARNING! If you scrape, sand, or remove old paint, you may release lead dust or fumes. LEAD IS TOXIC. EXPOSURE TO LEAD DUST OR FUMES CAN CAUSE SERIOUS ILLNESS, SUCH AS BRAIN DAMAGE, ESPECIALLY IN CHILDREN. PREGNANT WOMEN SHOULD ALSO AVOID EXPOSURE. Wear a properly fitted, NIOSH-approved respirator and prevent skin contact to control lead exposure. Clean up carefully with a HEPA vacuum and a wet mop. Before you start, find out how to protect yourself and your family by contacting the USEPA National Lead Information Hotline at 1-800-424-LEAD or log on to www.epa.gov/lead. Follow these instructions to control exposure to other hazardous substances that may be released during surface preparation.

# DIRECTIONS:

(1) Make sure surfaces are clean and free of loose particles. If desired, surfaces that are very smooth may be lightly sanded for better adhesion. For faster set time on dry surfaces, wipe surfaces lightly with a damp cloth prior to applying adhesive.
(2) Unscrew nozzle, cut off plastic tip of cartridge, replace nozzle, and cut to required bead size. Insert into cartridge gun.
(3) Apply bead of adhesive to one surface. Press surfaces together within 10 minutes.
(4) Clamp, tape, or brace parts together until adhesive has set, as necessary.

CLEANUP: Dry cloth when wet, scraping and mineral spirits when dry.

DISPOSAL: Contact your local environmental regulatory agency for guidance on disposal of unused product.

# PERMISSIBLE TEMPERATURES DURING APPLICATION:

Material: 40 to 100°F 4 to 38°C
Ambient: 0 to 140°F -17°C to 60°C
Substrate: 0 to 140°F -17°C to 60°C

# PRECAUTIONS

WARNING! HARMFUL IF SWALLOWED. CAUSES EYE IRRITATION. MAY CAUSE ALLERGIC SKIN REACTION. Sanding and grinding dusts may be harmful if inhaled. This product contains crystalline silica which can cause lung cancer or silicosis. The risk of cancer depends on the duration and level of exposure to dust from sanding surfaces. Trimethoxysilanes are capable of forming methanol if hydrolyzed or ingested. If swallowed, methanol may be harmful or fatal or cause blindness. The product may not be stable under certain conditions of storage or use: high temperature/pressure hazard. Do not breathe dust. Do not swallow. Do not get on skin or clothing. Avoid contact with eyes. Keep container tightly closed and sealed until ready for use. Wash thoroughly after handling. Provide fresh air ventilation during and after application and drying. Avoid the inhalation of dust or particulates arising from the application of this preparation. Use personal protective equipment as required. FIRST AID: If swallowed, rinse mouth with water (only if the person is conscious). Call physician immediately. Do not induce vomiting unless directed to do so by medical personnel. If in eyes, rinse with water for 15 minutes. Check for and remove any contact lenses. In case of contact, immediately flush skin with plenty of water while removing contaminated clothing and shoes. Get medical attention if irritation develops. If inhaled, remove to fresh air. If experiencing respiratory symptoms call a POISON CENTER or doctor/physician. Keep out of the reach of children. For workplace use, an SDS is available from your retailer or by calling (412) 492-5555. EMERGENCY SPILL INFORMATION: (412) 434-4515 (U.S.). WARNING: Cancer and Reproductive Harm - www.P65Warnings.ca.gov.

© 2022 PPG Industries, Inc. All Rights Reserved. The PPG Logo is a registered trademark of PPG Industries Ohio, Inc. Liquid Nails and Fuze*It are registered trademarks and Fuze*It Max is a trademark of PPG Architectural Finishes, Inc. UL Greenguard is a certification mark of UL LLC.

PPG Architectural Finishes, Inc. believes the technical data presented is currently accurate: however, no guarantee of accuracy, comprehensiveness, or performance is given or implied. Improvements in coatings technology may cause future technical data to vary from what is in this bulletin. For complete, up-to-date technical information, call 1-800-441-9695.

PPG
PPG Architectural Finishes, Inc.
One PPG Place
Pittsburgh, PA 15272
www.liquidnails.com
Technical Services
1-800-441-9695
Architect/Specifier
1-888-PPG-IDEA
PPG Architectural Coatings Canada Inc.
1550 rue Ampère, Suite 500
Boucherville (Quebec) J4B 7L4
LN-3000 8/2022

File: data/tds-cache/liquid-nails-ln907.mistral.md
<!-- page: 0 -->

LIQUID NAILS

EXTREME HEAVY DUTY

LN-907

Architectural Coatings

Liquid Nails Extreme Heavy Duty Interior/Exterior Construction Adhesive

# GENERAL DESCRIPTION

Liquid Nails Extreme Heavy Duty Construction Adhesive, LN-907, offers outstanding adhesion, durability and performance in extreme conditions, bonding in temperatures from 22° F to 120° F. All weather, all season performance helps get the job done right in any condition. Also features a durable plastic tube for outdoor storage all year round. Certified by UL Environment to meet the GREENGUARD Gold Standard as a low emitting material.

# RECOMMENDED SUBSTRATES

Bonds To: Wood, Plywood, OSB, Waferboard, Cementboard, Particleboard, Treated Lumber, Drywall, Brick Veneers (interior only), Imitation Stone (interior only), Tileboard, Foamboard, Ceiling Tiles, and Subflooring.

# FEATURES / BENEFITS

Bonds in extreme temperatures from 22° (-6°C) to 120°F (49°C)

2x Stronger than fasteners alone

All-Weather, All-Season Performance

Interior &amp; Exterior

Excellent adhesion to most common building substrates

Paintable with oil or latex paint

# CONFORMANCE STANDARDS

VOC compliant in all regulated areas

Subflooring - Meets the requirements of the APA AFG-01 specification for subfloor installation.

![img-0.jpeg](img-0.jpeg)

# PRODUCT INFORMATION / PACKAGING

LN-907 10.0 FL OZ (295 mL) Tube (12 or 24 Tubes/Carton)

# LIMITATIONS OF USE

Not recommended for plastics, vinyl, ceramics, mirrors, granite, marble, installing tileboard directly to studding, and wood or laminate flooring.

Not recommended for use on wood stair treads, underlayment, or Installing tileboard directly to studding.

FREEZE/THAW STABLE. Store product at 40°F (4°C) to 100°F (38°C). USE PRODUCT WITHIN ONE YEAR OF PURCHASE.

# PRODUCT DATA

BASE: Latex

COLOR: White

APPEARANCE: Smooth

APPLICATION TEMPERATURE: 22°F to 120°F (-6°C to 49°C)

SERVICE TEMPERATURE: -20°F to 140°F (-29°C to 60°C)

EXTRUDABILITY: Applies easily to temperatures down to 22°F (-6°C)

CONSISTENCY: Short, non-sag

SAG: Non-sag in normal use

BRIDGING: Excellent, bridges gapsp to 3/8" (1 cm)

SHEAR STRENGTH: 24 hours – 350 psi

48 hours – 450 psi

7 days – 500 psi

DUABILITY: Excellent; estimated to exceed 40 years

WEIGHT PER GALLON: 10.99 lbs. (5.76 kg)

VISCOSITY: 200,000 cps

OPEN TIME: 15 minutes at room temperature

MINIMUM CURE TIME: 24 hours at room temperature

DRYING TIME: Completely dry in two weeks

FREEZE/THAW STABILITY: Passes 5 cycles

FLAMMABILITY: Non-flammable

FLASH POINT: &gt;205° F (96° C)

PERCENT VOLATILE: 41%

PERCENT SOLIDS: 59%

COVERAGE: Approximately 30 linear ft. (9 linear meters) using a ¼" (6 mm) bead, for 10.0 FL OZ tube.

SHELF LIFE: One year from date of purchase

ODOR: Very mild latex

SPECIFICATIONS: Passes APA AFG-01 and ASTM C557

MAX VOC: &lt; 7% by weight

Read Label and Safety Data Sheet Prior to Use. See other cautions on last page.

LN-907

---

<!-- page: 1 -->

Extreme Heavy Duty
LN-907

Architectural Coatings
Liquid Nails Extreme Heavy Duty Interior/Exterior Construction Adhesive

# GENERAL SURFACE PREPARATION/APPLICATION

WARNING! If you scrape, sand, or remove old paint, you may release lead dust or fumes. LEAD IS TOXIC. EXPOSURE TO LEAD DUST OR FUMES CAN CAUSE SERIOUS ILLNESS, SUCH AS BRAIN DAMAGE, ESPECIALLY IN CHILDREN. PREGNANT WOMEN SHOULD ALSO AVOID EXPOSURE. Wear a properly fitted, NIOSH-approved respirator and prevent skin contact to control lead exposure. Clean up carefully with a HEPA vacuum and a wet mop. Before you start, find out how to protect yourself and your family by contacting the USEPA National Lead Information Hotline at 1-800-424-LEAD or log on to www.epa.gov/lead. Follow these instructions to control exposure to other hazardous substances that may be released during surface preparation.

DIRECTIONS: Surfaces must be clean, dry, and structurally sound. Paneling must be conditioned to room temperature for 24 hours. Please research all installation instructions and read label for safety, health, and environmental information. Cut cartridge tip to desired bead size and place cartridge into caulk gun. Cabinets &amp; Countertops: Apply ¼" (6 mm) bead to contact areas. Press into place. Mechanical fasteners must be used for wall cabinets. Furring Strips or Studs: Apply ¼" (6 mm) zigzag bead to each strip or stud. Press into place. Use nails at top and bottom. Drywall: Apply ¼" (6 mm) bead to each stud, or two ¼" (6 mm) parallel beads to studs at drywall joints. Press drywall into place. Position drywall panels so that edges meet at stud center. Nail as required. Subfloors: Apply ¼" (6 mm) bead to joists. Press subflooring into place and nail or screw every 6" (15 cm) around panel perimeter and every 12" (30.5 cm) into joists in field of the panel.

CLEANUP: Water when wet, scraping and mineral spirits when dry.

DISPOSAL: Contact your local environmental regulatory agency for guidance on disposal of unused product.

PERMISSIBLE TEMPERATURES DURING APPLICATION:
Material: 40 to 100°F 4 to 38°C
Ambient: 22 to 120°F -6°C to 49°C
Substrate: 22 to 120°F -6°C to 49°C

# PRECAUTIONS

WARNING! HARMFUL IF INHALED. Sanding and grinding dusts may be harmful if inhaled. This product contains crystalline silica which can cause lung cancer or silicosis. The risk of cancer depends on the duration and level of exposure to dust from sanding surfaces. Do not breathe vapor. Do not swallow. Do not get on skin or clothing. Keep container tightly closed and sealed until ready for use. Wash thoroughly after handling. Provide fresh air ventilation during and after application and drying. Avoid the inhalation of dust or particulates arising from the application of this preparation. Use personal protective equipment as required. FIRST AID: If swallowed, rinse mouth with water (only if the person is conscious). Do not induce vomiting unless directed to do so by medical personnel. If in eyes, rinse with water for 15 minutes. Check for and remove any contact lenses. If on skin, rinse well with water. Wash with soap and water. Get medical attention if irritation develops. If inhaled, remove to fresh air. Call physician immediately. Contains isothiazolinones. May cause allergic reaction. Keep out of the reach of children. For workplace use, an SDS is available from your retailer or by calling (412) 492-5555. EMERGENCY SPILL INFORMATION: (412) 434-4515 (U.S.).

© 2022 PPG Industries, Inc. All Rights Reserved. The PPG Logo is a registered trademark of PPG Industries Ohio, Inc. Liquid Nails is a registered trademark of PPG Architectural Finishes, Inc. UL Greenguard is a certification mark of UL LLC.

PPG Architectural Finishes, Inc. believes the technical data presented is currently accurate: however, no guarantee of accuracy, comprehensiveness, or performance is given or implied. Improvements in coatings technology may cause future technical data to vary from what is in this bulletin. For complete, up-to-date technical information, call 1-800-441-9695.

PPG
PPG Architectural Finishes, Inc.
One PPG Place
Pittsburgh, PA 15272
www.liquidnails.com
Technical Services
1-800-441-9695
Architect/Specifier
1-888-PPG-IDEA
PPG Architectural Coatings Canada Inc.
1550 rue Ampère, Suite 500
Boucherville (Quebec) J4B 7L4
LN-907 5/2022

File: data/tds-cache/mg-chemicals-1035.mistral.md
<!-- page: 0 -->

MG Chemicals

Premium RTV Silicone Adhesive Sealant 1035 Technical Data Sheet

ISO 9001:2008 Registered Quality System. Burlington, Ontario, CANADA SAI Global File: 004008

1035

# Description

The 1035 Premium RTV Silicone Adhesive Sealant is a one-part, spreadable, non-corrosive, translucent paste. It is a fast curing and designed to provide quick initial adhesion build. The adhesive sealant retains elastomeric properties for long periods at temperatures from -60 to 204 °C (-76 to 399 °F).

The 1035 is excellent for the sealing and bonding of electronic components onto printed circuit boards and protecting copper connections on electronic part assemblies. It also provides excellent weather proofing where power cords enter motors. It can be used as a gasket for leak resistant sealing and insulating.

# Benefits and Features

- UL HB Recognition (File # E36952)
- Fast cure—modified alkoxy (neutral) cure
- Primerless adhesion to many plastics, metals, wood, glass, and ceramics
- Provides electrical insulation
- Excellent chemical and weather resistance
- High strength
- Suited for marine applications

## Usage Parameters

|  Properties | Value  |
| --- | --- |
|  Tack Free | 15 min  |
|  Full Cure @22 °C [72 °F] | 24 h  |
|  Shelf Life | 2 y  |
|  Application Rate | 360 gm/min  |

## Temperature Ranges

|  Properties | Value  |
| --- | --- |
|  Storage Temperature | 16 to 27 °C
[60 to 80 °F]  |

## Cured 1035 Properties

|  Physical Properties | Value  |   |
| --- | --- | --- |
|  Color | Translucent  |   |
|  Flexibility | Excellent  |   |
|  Flammability | HB  |   |
|  Mechanical Properties a) | Value  |   |
|  Hardness, Shore A | 24A  |   |
|  Tensile Strength | 21 kg/cm² | [300 lb/in²]  |
|  Elongation | 435%  |   |
|  Tear Strength | 7.1 kg/cm | [40 lb/in]  |
|  Peel Strength |  |   |
|  Glass | 7.5 kg/cm | [42 lb/in]  |
|  Aluminum | 8.6 kg/cm | [48 lb/in]  |
|  Lexan Polycarbonate | 7.1 kg/cm | [40 lb/in]  |
|  PVC | 8.0 kg/cm | [45 lb/in]  |

a) Cured at 25 °C [77 °F] and 50% relative humidity for 7 days

Date: 23 May 2023 / Ver. 1.03

---

<!-- page: 1 -->

MG Chemicals

Premium RTV Silicone Adhesive Sealant 1035 Technical Data Sheet

ISO 9001:2008 Registered Quality System. Burlington, Ontario, CANADA SAI Global File: 004008

1035

Cured 1035 Properties

|  Electrical Properties b) | Value  |
| --- | --- |
|  Volume Resistivity | 2 x 10^{15} Ω·cm  |
|  Dielectric Strength | 17 kV/mm [425 V/mil]  |
|  Dielectric Constant @100 Hz | 2.8  |
|  Dissipation Factor @100 Hz | 0.002  |
|  Thermal Properties b) | Value  |
|  Coefficient of Thermal Expansion | 300 ppm/°C  |
|  Thermal Conductivity | 0.06 W/(m·K) [0.10 Btu·ft/ft^{2}·h·°F]  |
|  Brittle Point | -60 °C [-75 °F]  |

b) Information is provided for customer convenience. The properties are not tested on a routine basis.

Uncured 1035 Properties

|  Physical Properties | Value  |
| --- | --- |
|  Odor | Ammonia-like  |
|  Viscosity | Paste  |
|  Specific Gravity | 1.04 g/mL  |
|  Flash Point | 100 °C [230 °F]  |

Compatibility

A primer is not required; however, for difficult to bond substrates, a primer is recommended.

NOTE: Not recommended for use on polycarbonates and acrylics. Will discolor sensitive metals (copper and brass) only when in direct contact.

The 1035 is compatible with most materials found on printed circuit assemblies; however, in an uncured state it is not compatible with contaminants like water, oil, and greasy flux residues. Therefore, it is extremely important to clean the printed circuit assembly thoroughly with a suitable electronic cleaner before applying the coating (see recommended cleaners on page 4).

ATTENTION! Perform a compatibility test in a representative environment prior to use to determine if other incompatibilities may be present.

Storage

Store between 16 and 27 °C [60 and 80 °F] in dry area away from sunlight.

Date: 23 May 2023 / Ver. 1.03

---

<!-- page: 2 -->

MG Chemicals

Premium RTV Silicone Adhesive Sealant 1035 Technical Data Sheet

ISO 9001:2008 Registered Quality System. Burlington, Ontario, CANADA SAI Global File: 004008

1035

# Application Instructions

The 1035 can be dispensed via caulking cartridges by manual caulking or air operated guns. The adhesive sealant should be applied in a less than 6 mm (1/4 in) diameter bead or ribbon around the edge of the surface to be bonded.

# To apply the adhesive sealant

1. Clean and dry the surface of the substrate to remove oil, dust, water, solvents, and other contaminants.
2. Apply the adhesive sealant, ensuring adequate coverage and desired thickness.
3. Allow a full cure at room temperature for at least 24 hours.

**ATTENTION!** Exact cure time will vary depending on temperature, humidity, and thickness.

**NOTE:** Adequate bond strength will develop in 4-6 hours to permit handling of parts.

# Packaging and Supporting Products

|  Cat. No. | Packaging | Net Weight | Net Volume  |
| --- | --- | --- | --- |
|  1035-85ML | Tube | 88.1 g | 85 mL  |

# Technical Support

Contact us regarding any questions, improvement suggestions, or problems with this product. Application notes, instructions, and FAQs are located at www.mgchemicals.com.

Email: support@mgchemicals.com

Phone: +(1) 800-340-0772 (Canada, Mexico &amp; USA)
+(1) 905-331-1396 (International)
+(44) 1663 362888 (UK &amp; Europe)

Fax: +(1) 905-331-2862 or +(1) 800-340-0773

Mailing address:

Manufacturing &amp; Support
1210 Corporate Drive
Burlington, Ontario, Canada
L7L 5R6

Head Office
9347-193rd Street
Surrey, British Columbia, Canada
V4N 4E7

# Disclaimer

This information is believed to be accurate. It is intended for professional end users having the skills to evaluate and use the data properly. M.G. Chemicals Ltd. does not guarantee the accuracy of the data and assumes no liability in connection with damages incurred while using it.

Date: 23 May 2023 / Ver. 1.03

File: data/tds-cache/mg-chemicals-832c.mistral.md
<!-- page: 0 -->

832C

MG Chemicals

# Translucent Epoxy, Encapsulating &amp; Potting Compound

832C is a rigid, amber clear epoxy that offers extreme environmental, mechanical and physical protection for printed circuit boards and electronic assemblies.

Due to its low mixed viscosity, it can easily penetrate small gaps and cavities. It also provides excellent electrical insulation and protects components from static discharge, vibration, abrasion, thermal shock, environmental humidity, salt water, fungus, and many harsh chemicals.

# Features &amp; Benefits

- Color allows for visual inspection
- Low mixed viscosity of 2 700 cP
- Extremely high compressive and tensile strength
- Excellent adhesion to a wide variety of substrates, including metals, composites, glass, ceramics, and many plastics
- Excellent electrical insulating characteristics
- Extreme resistance to water and humidity
- Solvent-free

# Cure Instructions

Allow to cure at room temperature for 24 hours, or cure in an oven at one of these time/temperature options:

|  Temperature | 65 °C | 80 °C | 100 °C  |
| --- | --- | --- | --- |
|  Time | 1 h | 30 min | 15 min  |

# Storage and Handling

Store between 16 and 27 °C in a dry area, away from sunlight (see SDS). Storage below 16 °C can result in crystallization.

![img-0.jpeg](img-0.jpeg)

# Available Packaging

|  Part # | Packaging | Net Vol. | Net Wt.  |
| --- | --- | --- | --- |
|  832C-375ML | 2 Bottle kit | 375 mL | 402 g  |
|  832C-450ML | Dual cartridge | 450 mL | 483 g  |
|  832C-3L | 3 Can kit | 2.55 L | 2.74 kg  |
|  832C-60L | 3 Pail kit | 60 L | 64.6 kg  |

# Dispensing Accessories

|  Part # | Dispensing Gun | Static Mixer  |
| --- | --- | --- |
|  832C-450ML | 8DG-450-2-1 | 8MT-450  |

MG Chemicals 1210 Corporate Drive Burlington, Ontario, Canada L7L 5R6 ISO 9001:2015 Quality Management System SAI Global File: 004008

support@mgchemicals.com North America +(1) 800-340-0772 International +(1) 905-331-1396 Europe +44 1663 362888 20 February 2026 / Ver. 4.2

---

<!-- page: 1 -->

832C

MG Chemicals

# Liquid Properties

|  Chemistry | Epoxy | —  |
| --- | --- | --- |
|  Density | 1.1 g/mL (Mixed) | ASTM D1475  |
|   |  1.1 g/mL (A)  |   |
|   |  1.0 g/mL (B)  |   |
|  Viscosity @ 25 °C | 2 700 cP (Mixed) | Brookfield Engineering labs Inc.
IPCTM-65- Method 2.4.24.4  |
|   |  1 900 cP (A)  |   |
|   |  6 600 cP (B)  |   |
|  Mix Ratio | 2:1 (Volume) | —  |
|   |  2.3:1 (Weight)  |   |
|  Working Time a | 3 h 15 min | —  |
|  Shrinkage | 1.6% | Calculated  |
|  Peak Exotherm b | 107 °C | ASTM D2471  |
|  Shelf Life | 5 y | —  |

a Based on 100 g sample. Varies by volume and geometry.
b Based on a 250 g sample in a fixed container geometry.

# Cured Properties

|  Flame Retardancy | No | —  |
| --- | --- | --- |
|  Color | Clear amber | —  |
|  Density | 1.1 g/mL | Hydrostatic Weighing  |
|  Service Temperature Range | -40–140 °C | —  |
|  Intermittent Temperature | 175 °C | —  |
|  Thermal Conductivity @ 25 °C | 0.3 W/(m·K) | ASTM E1461  |
|  Specific Heat Capacity @ 25 °C | 2.1 J/(g·K) |   |
|  Thermal Diffusivity @ 25 °C | 0.2 mm²/s |   |
|  Glass Transition Temperature (T_{g}) | 53 °C | ASTM E1545  |
|  Coefficient of Thermal Expansion (CTE) | 150 ppm/°C (Prior T_{g}) | ASTM E831  |
|   |  161 ppm/°C (After T_{g}) |   |
|  Hardness | 84 D | ASTM D2240  |
|  Tensile Strength | 45 N/mm² | ASTM D638  |
|  Compressive Strength | 164 N/mm² | ASTM D695  |

MG Chemicals 1210 Corporate Drive Burlington, Ontario, Canada L7L 5R6 ISO 9001:2015 Quality Management System SAI Global File: 004008

support@mgchemicals.com North America +(1) 800-340-0772 International +(1) 905-331-1396 Europe +44 1663 362888 20 February 2026 / Ver. 4.2

---

<!-- page: 2 -->

832C

MG Chemicals

Cured Properties Continued

|  Lap Shear | 17 N/mm² (Stainless Steel) | ASTM D1002  |
| --- | --- | --- |
|   |  18 N/mm² (Aluminum) |   |
|   |  3.8 N/mm² (ABS) |   |
|   |  2.6 N/mm² (PC) |   |
|  Resistivity | 6.7 x 10¹² Ω·cm | ASTM D257  |
|  Breakdown Voltage @ 3.175 mm | 60 400 V | ASTM D149  |
|  Dielectric Strength @ 3.175 mm | 483 V/mil |   |
|  Dielectric Constant @ 1 MHz | 2.8 | ASTM D150  |
|  Dissipation Factor @ 1 MHz | 0.02 |   |
|  Chemical Absorption | 14 % (Acetone) | —  |
|  Weight Gain, 30 days @ 25 °C | 10 % (Ethyl Acetate) |   |
|   |  0.6 % (IPA) |   |
|   |  17 % (Toluene) |   |
|   |  0.9 % (Sulphuric Acid 3%) |   |
|   |  2.5 % (Sulphuric Acid 30%) |   |
|   |  0.7 % (Acetic Acid) |   |
|   |  0.2 % (10% NaOH) |   |
|   |  0.2 % (10% NaCl) |   |
|   |  0.2 % (Water) |   |
|   |  0 % (Transmission Oil) |   |
|   |  0 % (Transformer Oil) |   |
|   |  0.7 % (Gasoline) |   |
|  Weight Loss @ 155 °C (600 h) | 1.5 % | —  |

MG Chemicals 1210 Corporate Drive Burlington, Ontario, Canada L7L 5R6 ISO 9001:2015 Quality Management System SAI Global File: 004008

support@mgchemicals.com North America +(1) 800-340-0772 International +(1) 905-331-1396 Europe +44 1663 362888 20 February 2026 / Ver. 4.2

---

<!-- page: 3 -->

832C

MG Chemicals

# Application Instructions

Read the product SDS and Application Guide for more detailed instructions before using this product.

# Recommended Preparation

Clean the substrate with 824 99.9% Isopropyl Alcohol, so the surface is free of oils, dust, and other residues.

# Mixing

1. Scrape settled material free from the bottom and sides of the part A container; stir the contents until homogenous. Use a paint shaker if available.
2. Measure 2 parts by volume of the part A and pour into the mixing container. Ensure all contents are transferred by scraping the container.
3. Measure 1 part by volume of the part B and pour into the mixing container. Ensure all contents are transferred by scraping the container.
4. Thoroughly and gently mix parts A and B together. Avoid introducing air bubbles.
5. To de-air, let sit for 15 minutes or put in a vacuum chamber at 25 inHg for 2 minutes.
6. If bubbles are present at the top, break them gently with the mixing paddle.
7. Pour the mixture into a container holding the components to be protected.
8. Close the part A and B containers tightly between uses to prevent skinning.

# Cartridge

1. Twist and remove the cap from the cartridge. Do not discard cap.
2. Dispense a small amount to ensure even flow of both parts.
3. (Optional) Attach static mixer.
a. Dispense and discard 5 to 10 mL of the product to ensure a homogeneous mixture.
b. After use, dispose of static mixer.
4. Without a static mixer, dispense material on a mixing surface or container, and thoroughly mix parts A and B together.
5. To stop the flow, pull back on the plunger.
6. Clean nozzle to prevent contamination and material buildup. Replace the cap on the cartridge.

If crystallization/solidification occurs, reconstitute the product by warming to between 55 and 65 °C until it becomes fully re-liquified. Let the material cool to room temperature before mixing, to prevent flash cure.

Mixing &gt;500 g at a time decreases working time and can lead to a flash cure. Limit the size of hand-mixed batches. For large production volumes, contact MG Chemicals Technical Support for assistance.

Disclaimer: This information is believed to be accurate. It is intended for professional end-users who have the skills required to evaluate and use the data properly. M.G. Chemicals Ltd. does not guarantee the accuracy of the data and assumes no liability in connection with damages incurred while using it.

MG Chemicals 1210 Corporate Drive Burlington, Ontario, Canada L7L 5R6 ISO 9001:2015 Quality Management System SAI Global File: 004008 support@mgchemicals.com North America +(1) 800-340-0772 International +(1) 905-331-1396 Europe +44 1663 362888 20 February 2026 / Ver. 4.2

File: data/tds-cache/mg-chemicals-832fxc.mistral.md
<!-- page: 0 -->

832FXC

MG Chemicals

# Clear Flexible Epoxy, Encapsulating &amp; Potting Compound

832FXC is a 2-part, clear, flexible epoxy potting compound with a low mixed viscosity that ensures sufficient wetting of intricate components. 832FXC offers protection from extreme environments such as high humidity and chemical exposure while also providing PCBs protection against physical stresses such as shocks and vibration.

This product was designed for applications involving delicate surface mount devices (SMDs) in mind. Unlike most epoxies, the 832FXC cures to a semi-rigid consistency, exerting little stress on board components. Its low modulus makes the 832FXC an ideal material for applications with aggressive thermal cycling or rapid changes in temperature.

# Features &amp; Benefits

- Low mixed viscosity
- Low modulus epoxy
- Clear—allows for inspection
- Strong adhesion to many substrates including metals, plastics, glass, composites, ceramics and wood
- Extreme resistance to water and humidity

# Cure Instructions

Allow to cure at room temperature for 48 hours, or cure in an oven at one of these time/temperature options:

|  Temperature | 65 °C | 80 °C | 100 °C  |
| --- | --- | --- | --- |
|  Time | 2 h | 1 h | 30 min  |

![img-0.jpeg](img-0.jpeg)

# Available Packaging

|  Part # | Packaging | Net Vol. | Net Wt.  |
| --- | --- | --- | --- |
|  832FXC-450ML | 2 Bottle kit | 450 mL | 468 g  |
|  832FXC-1.7L | 2 Can kit | 1.7 L | 1.77 kg  |
|  832FXC-7.4L | 2 Can kit | 7.4 L | 7.71 kg  |
|  832FXC-40L | 2 Pail kit | 40 L | 41.6 kg  |

# Storage and Handling

Store between 16 and 27 °C in a dry area, away from sunlight (see SDS).

MG Chemicals 1210 Corporate Drive Burlington, Ontario, Canada L7L 5R6 ISO 9001:2015 Quality Management System SAI Global File: 004008

support@mgchemicals.com North America +(1) 800-340-0772 International +(1) 905-331-1396 Europe +44 1663 362888 23 September 2025 / Ver. 1.3

---

<!-- page: 1 -->

832FXC

MG Chemicals

# Liquid Properties

|  Chemistry | Epoxy | —  |
| --- | --- | --- |
|  Density | 1.1 g/mL (Mixed) | ASTM D1475  |
|   |  1.0 g/mL (A)  |   |
|   |  1.0 g/mL (B)  |   |
|  Viscosity @ 25 °C | 410 cP (Mixed) | Brookfield Engineering labs Inc.
IPCTM-65- Method 2.4.24.4  |
|   |  485 cP (A)  |   |
|   |  192 cP (B)  |   |
|  Mix Ratio | 1:1 (Volume) | —  |
|   |  1.1:1 (Weight)  |   |
|  Working Time a | 170 min | —  |
|  Peak Exotherm b | 32 °C | —  |
|  Shrinkage | 2.3% | Calculated  |
|  Shelf Life | 5 y | —  |

a Based on 100 g sample. Varies by volume and geometry.
b Based on a 250 g sample in a fixed container geometry.

# Cured Properties

|  Flame Retardancy | No | —  |
| --- | --- | --- |
|  Color | Pale yellow | —  |
|  Density | 1.1 g/mL | Hydrostatic Weighing  |
|  % Transmittance | 86% | ISO 13468-1  |
|  Service Temperature Range c | -80–110 °C | —  |
|  Intermittent Temperature | 140 °C | —  |
|  Thermal Conductivity @ 25 °C | 0.2 W/(m·K) | ASTM E1461  |
|  Specific Heat Capacity @ 25 °C | 1.9 J/(g·K) |   |
|  Thermal Diffusivity @ 25 °C | 0.09 mm²/s |   |
|  Glass Transition Temperature (Tg) | 12 °C | ASTM E1545  |
|  Coefficient of Thermal Expansion (CTE) | 212 ppm/°C (Prior Tg) | ASTM E831  |
|   |  260 ppm/°C (After Tg) |   |
|  Hardness | 60 A | ASTM D2240  |
|  Tensile Strength | 2.0 N/mm² | ASTM D638  |

c &gt;65 °C may affect clarity

MG Chemicals 1210 Corporate Drive Burlington, Ontario, Canada L7L 5R6 ISO 9001:2015 Quality Management System SAI Global File: 004008

support@mgchemicals.com North America +(1) 800-340-0772 International +(1) 905-331-1396 Europe +44 1663 362888 23 September 2025 / Ver. 1.3

---

<!-- page: 2 -->

832FXC

MG Chemicals

Cured Properties Continued

|  Lap Shear | 3.4 N/mm² (Stainless Steel) | ASTM D1002  |
| --- | --- | --- |
|   |  2.6 N/mm² (Aluminum)  |   |
|   |  1.9 N/mm² (ABS)  |   |
|   |  1.7 N/mm² (PC)  |   |
|  Resistivity | 1.0 x 10¹³ Ω·cm | ASTM D257  |
|  Breakdown Voltage @ 3.175 mm | 58 900 V | ASTM D149  |
|  Dielectric Strength @ 3.175 mm | 472 V/mil  |   |
|  Chemical Absorption | 30 % (IPA) | —  |
|  Weight Gain, 30 days @ 25 °C | 9 % (Sulphuric Acid 3%) |   |
|   |  17 % (Acetic Acid) |   |
|   |  0.4 % (10% NaOH) |   |
|   |  0.2 % (10% NaCl) |   |
|   |  0.4 % (Water) |   |
|   |  0.1 % (Transmission Oil) |   |
|   |  0.1 % (Transformer Oil) |   |

## Application Instructions

Read the product SDS and Application Guide for more detailed instructions before using this product.

## Recommended Preparation

Clean the substrate with 824 99.9% Isopropyl Alcohol, so the surface is free of oils, dust, and other residues.

## Mixing

1. Scrape settled material free from the bottom and sides of the part A container; stir the contents until homogenous. Use a paint shaker if available.
2. Measure 1 part by volume of the part A and pour into the mixing container. Ensure all contents are transferred by scraping the container.

3. Measure 1 part by volume of the part B and pour into the mixing container. Ensure all contents are transferred by scraping the container.
4. Thoroughly and gently mix parts A and B together. Avoid introducing air bubbles.
5. To de-air, let sit for 15 minutes or put in a vacuum chamber at 25 inHg for 2 minutes. Click here for a video tutorial on vacuum de-airing.
6. If bubbles are present at the top, break them gently with the mixing paddle.
7. Pour the mixture into a container holding the components to be protected.
8. Close the part A and B containers tightly between uses to prevent skinning.

Mixing &gt;500 g at a time decreases working time and can lead to a flash cure. Limit the size of hand-mixed batches. For large production volumes, contact MG Chemicals Technical Support for assistance.

Disclaimer: This information is believed to be accurate. It is intended for professional end-users who have the skills required to evaluate and use the data properly. M.G. Chemicals Ltd. does not guarantee the accuracy of the data and assumes no liability in connection with damages incurred while using it.

MG Chemicals 1210 Corporate Drive Burlington, Ontario, Canada L7L 5R6 ISO 9001:2015 Quality Management System SAI Global File: 004008 support@mgchemicals.com North America +(1) 800-340-0772 International +(1) 905-331-1396 Europe +44 1663 362888 23 September 2025 / Ver. 1.3

File: data/tds-cache/mg-chemicals-832hd.mistral.md
<!-- page: 0 -->

832HD

MG Chemicals

# Black 1:1 Epoxy, Encapsulating &amp; Potting Compound

832HD is a black, rigid, 2-part epoxy that provides extreme environmental, mechanical and physical protection for printed circuit boards and electronic assemblies.

Due to its low mixed viscosity, 832HD can easily penetrate small gaps and cavities. It also provides excellent electrical insulation and protects components from static discharge, vibration, abrasion, thermal shock, environmental humidity, salt water, fungus, and many harsh chemicals.

# Features &amp; Benefits

- Low mixed viscosity of 4 100 cP
- Extremely high compressive and tensile strength
- Excellent adhesion to a wide variety of substrates including metals, composites, glass, ceramics, and many plastics
- Excellent electrical insulating characteristics
- Extreme resistance to water and humidity
- Solvent-free

# Cure Instructions

Allow to cure at room temperature for 24 hours, or cure in an oven at one of these time/temperature options:

|  Temperature | 65 °C | 80 °C | 100 °C  |
| --- | --- | --- | --- |
|  Time | 2 h | 1 h | 20 min  |

# Storage and Handling

Store between 16 and 27 °C in a dry area, away from sunlight (see SDS).

![img-0.jpeg](img-0.jpeg)

# Available Packaging

|  Part # | Packaging | Net Vol. | Net Wt.  |
| --- | --- | --- | --- |
|  832HD-25ML | Dual syringe | 25 mL | 26.2 g  |
|  832HD-50ML | Dual cartridge | 46 mL | 48.3 g  |
|  832HD-400L | Dual cartridge | 380 mL | 399 g  |
|  832HD-7.4L | 2 Can kit | 7.4 L | 7.77 kg  |
|  832HD-40L | 2 Pail kit | 40 L | 42.0 kg  |
|  832HD-360L | 2 Drum kit | 358 L | 375 kg  |

# Dispensing Accessories

|  Part # | Dispensing Gun | Static Mixer  |
| --- | --- | --- |
|  832HD-25ML | N/A | 8MT-25, 8MT-50  |
|  832HD-50ML | 8DG-50-1-1 | 8MT-25, 8MT-50  |
|  832HD-400ML | 8DG-400-1-1 | 8MT-450  |

MG Chemicals 1210 Corporate Drive Burlington, Ontario, Canada L7L 5R6 ISO 9001:2015 Quality Management System SAI Global File: 004008

support@mgchemicals.com North America +(1) 800-340-0772 International +(1) 905-331-1396 Europe +44 1663 362888 23 January 2026 / Ver. 4.2

---

<!-- page: 1 -->

832HD

MG Chemicals

Liquid Properties

|  Chemistry | Epoxy | —  |
| --- | --- | --- |
|  Density | 1.0 g/mL (Mixed) | ASTM D1475  |
|   |  1.1 g/mL (A)  |   |
|   |  1.0 g/mL (B)  |   |
|  Viscosity @ 25 °C | 4 100 cP (Mixed) | Brookfield Engineering labs Inc.  |
|   |  5 900 cP (A)  |   |
|   |  2 300 cP (B) | IPCTM-65- Method 2.4.24.4  |
|  Mix Ratio | 1:1 (Volume) | —  |
|   |  1.22:1 (Weight)  |   |
|  Working Time a | 45 min | —  |
|  Shrinkage | 1.5% | Calculated  |
|  Shelf Life | 5 y | —  |

aBased on 100 g sample. Varies by volume and geometry.

Cured Properties

|  Flame Retardancy | No | —  |
| --- | --- | --- |
|  Color | Black | —  |
|  Density | 1.1 g/mL | Hydrostatic Weighing  |
|  Service Temperature Range b | -40–150 °C | —  |
|  Intermittent Temperature | -50–175 °C | —  |
|  Thermal Conductivity @ 25 °C | 0.3 W/(m·K) | ASTM E1461  |
|  Specific Heat Capacity @ 25 °C | 2.0 J/(g·K) |   |
|  Thermal Diffusivity @ 25 °C | 0.1 mm²/s |   |
|  Glass Transition Temperature (Tg) | 41 °C | ASTM E1545  |
|  Coefficient of Thermal Expansion (CTE) | 73 ppm/°C (Prior Tg) | ASTM E831  |
|   |  207 ppm/°C (After Tg) |   |
|  Hardness | 80 D | ASTM D2240  |
|  Tensile Strength | 32 N/mm² | ASTM D638  |
|  Compressive Strength | 75 N/mm² | ASTM D695  |

b &gt;65 °C may affect clarity.

MG Chemicals 1210 Corporate Drive Burlington, Ontario, Canada L7L 5R6 ISO 9001:2015 Quality Management System SAI Global File: 004008

support@mgchemicals.com North America +(1) 800-340-0772 International +(1) 905-331-1396 Europe +44 1663 362888 23 January 2026 / Ver. 4.2

---

<!-- page: 2 -->

832HD

MG Chemicals

Cured Properties Continued

|  Lap Shear | 21 N/mm² (Stainless Steel)
14 N/mm² (Aluminum)
3.9 N/mm² (ABS)
2.1 N/mm² (PC) | ASTM D1002  |
| --- | --- | --- |
|  Resistivity | 1.4 x 10¹³ Ω·cm | ASTM D257  |
|  Breakdown Voltage @ 3.175 mm | 45 700 V | ASTM D149  |
|  Dielectric Strength @ 3.175 mm | 365 V/mil |   |
|  Dielectric Constant @ 1 MHz | 2.5 | ASTM D150  |
|  Dissipation Factor @ 1 MHz | 0.04 |   |
|  Chemical Absorption | 7 % (IPA) | —  |
|  Weight Gain, 30 days @ 25 °C | 0.7 % (Sulphuric Acid 3%)
2.5 % (Sulphuric Acid 30%)
7 % (Acetic Acid)
0.3 % (10% NaOH)
0.3 % (10% NaCl)
0.3 % (Water)
0 % (Transmission Oil)
0 % (Transformer Oil) |   |
|  Weight Loss @ 155 °C (600 hrs) | 6.3 % | —  |

MG Chemicals 1210 Corporate Drive Burlington, Ontario, Canada L7L 5R6 ISO 9001:2015 Quality Management System SAI Global File: 004008

support@mgchemicals.com North America +(1) 800-340-0772 International +(1) 905-331-1396 Europe +44 1663 362888 23 January 2026 / Ver. 4.2

---

<!-- page: 3 -->

832HD

MG Chemicals

# Application Instructions

Read the product SDS and Application Guide for more detailed instructions before using this product.

# Recommended Preparation

Clean the substrate with 824 99.9% Isopropyl Alcohol, so the surface is free of oils, dust, and other residues.

# Mixing

1. Scrape settled material free from the bottom and sides of the part A container; stir the contents until homogenous. Use a paint shaker if available.
2. Measure 1 parts by volume of the part A and pour into the mixing container. Ensure all contents are transferred by scraping the container.
3. Measure 1 part by volume of the part B and pour into the mixing container. Ensure all contents are transferred by scraping the container.
4. Thoroughly and gently mix parts A and B together. Avoid introducing air bubbles.
5. To de-air, let sit for 15 minutes or put in a vacuum chamber at 25 inHg for 2 minutes.
6. If bubbles are present at the top, break them gently with the mixing paddle.
7. Pour the mixture into a container holding the components to be protected.
8. Close the part A and B containers tightly between uses to prevent skinning.

# Syringe or Cartridge

1. Twist and remove the cap from the syringe or cartridge. Do not discard cap.
2. Dispense a small amount to ensure even flow of both parts.
3. (Optional) Attach static mixer.
a. Dispense and discard 5 to 10 mL of the product to ensure a homogeneous mixture.
b. After use, dispose of static mixer.
4. Without a static mixer, dispense material on a mixing surface or container, and thoroughly mix parts A and B together.
5. To stop the flow, pull back on the plunger.
6. Clean nozzle to prevent contamination and material buildup. Replace the cap on the syringe or cartridge.

If crystallization/solidification occurs, reconstitute the product by warming to between 55 and 65 °C until it becomes fully re-liquified. Let the material cool to room temperature before mixing, to prevent flash cure.

Mixing &gt;500 g at a time decreases working time and can lead to a flash cure. Limit the size of hand-mixed batches. For large production volumes, contact MG Chemicals Technical Support for assistance.

Disclaimer: This information is believed to be accurate. It is intended for professional end-users who have the skills required to evaluate and use the data properly. M.G. Chemicals Ltd. does not guarantee the accuracy of the data and assumes no liability in connection with damages incurred while using it.

MG Chemicals 1210 Corporate Drive Burlington, Ontario, Canada L7L 5R6 ISO 9001:2015 Quality Management System SAI Global File: 004008 support@mgchemicals.com North America +(1) 800-340-0772 International +(1) 905-331-1396 Europe +44 1663 362888 23 January 2026 / Ver. 4.2
