Repository: vineetpadia/glueguy

# Glueguy Lab

Spreadsheet-style adhesive selector plus a larger McMaster-derived engineering reference library.

## Run locally

```bash
python3 -m http.server 4317 --bind 0.0.0.0
```

Open `http://127.0.0.1:4317/` on the host, or from another machine on the same LAN/VPN open `http://<host-ip>:4317/`.

## Catalog pipeline

1. Crawl McMaster glue families into raw JSON.

```bash
python scripts/mcmaster_glue_pipeline.py --max-pages 220 --output data/mcmaster-glues.json
```

2. Enrich the representative McMaster part page for each family into a reusable detail cache.

```bash
python scripts/enrich_mcmaster_product_details.py
```

File: data/tds-cache/mg-chemicals-8331s.mistral.md
<!-- page: 0 -->

8331S

MG Chemicals

# Silver Conductive Epoxy Adhesive

8331S is an electrically conductive, silver-filled 2-part epoxy adhesive with a long working time. It is smooth, non-sagging, thixotropic, and bonds well to a wide variety of substrates.

It can be used as a solder replacement for bonding heat-sensitive electronic components, or for making conductive connections where soldering is not an option, such as when bonding to glass, soft metals, or plastics.

8331S has been formulated to be economical. For a higher fill version that maximizes conductivity, use 8330S. For a shorter working time and room temperature cure, use 8331.

# Features &amp; Benefits

- Creates permanent electrical connections
- Extended working time
- Low cure temperature of 65 °C
- Room temperature storage
- Long shelf life
- Meets NASA's low outgassing standard

# Cure Instructions

The product will not cure at room temperature. Cure the adhesive in an oven at one of these time/temperature options:

|  Temperature | 65 °C | 80 °C | 100 °C  |
| --- | --- | --- | --- |
|  Time | 2 h | 1 h | 30 min  |

![img-0.jpeg](img-0.jpeg)

# Available Packaging

|  Part # | Packaging | Net Vol. | Net Wt.  |
| --- | --- | --- | --- |
|  8331S-15G | 2 Syringe kit | 6 mL | 14.7 g  |
|  8331S-50ML | 2 Jar kit | 50 mL | 123 g  |

# Storage and Handling

Store between 16 and 27 °C in a dry area, away from sunlight (see SDS). To maximize shelf life, recap product firmly when not in use.

MG Chemicals 1210 Corporate Drive Burlington, Ontario, Canada L7L 5R6 ISO 9001:2015 Quality Management System SAI Global File: 004008

support@mgchemicals.com North America +(1) 800-340-0772 International +(1) 905-331-1396 Europe +44 1663 362888 12 February 2026 / Ver. 4.3

---

<!-- page: 1 -->

8331S

MG Chemicals

Liquid Properties

|  Density | 2.4 g/mL (Mixed)
1.0 g/mL (A)
2.4 g/mL (B) | ASTM D1475  |
| --- | --- | --- |
|  Viscosity @ 25 °C | 950 Pa·s (A)
6 155 Pa·s (B) | Brookfield Engineering labs Inc.
IPCTM-65- Method 2.4.24.4  |
|  Mix Ratio | 1:1 (Volume)
1.2:1 (Weight) | —  |
|  Working Time a | 4 h 30 min | —  |
|  Set Time a | 5 h 45 min | —  |
|  Peak Exotherm b | 23 °C | ASTM D2471  |
|  Shelf Life | 1.5 y (8331S-15G)
3 y (8331S-50ML, 8331S-200ML) | —  |

a Ambient temperature of 22 °C
b Based on a 250 g sample in a fixed container geometry.

Cured Properties

|  Color | Silver grey | —  |
| --- | --- | --- |
|  Density | 1.1 g/mL | Hydrostatic Weighing  |
|  Service Temperature Range | -40–150 °C | —  |
|  Resistivity | 6.0 x 10⁻³ Ω·cm | ASTM D257  |
|  Hardness | 60 D | ASTM D2240  |
|  Tensile Strength | 14 N/mm² | ASTM D638  |
|  Compressive Strength | 65 N/mm² | ASTM D695  |
|  Lap Shear | 4.5 N/mm² (Stainless steel)
7.1 N/mm² (Aluminum) | ASTM D1002  |
|  Water Absorption | 0.1 % | —  |
|  Outgassing @ 125 °C for 24 h | 0.4 % | —  |
|  Glass Transition Temperature (Tg) | 34 °C | ASTM E1545  |
|  Coefficient of Thermal Expansion (CTE) | 78 ppm/°C (Prior Tg)
158 ppm/°C (After Tg) | ASTM E831  |
|  Thermal Conductivity @ 25 °C | 1.3 W/(m·K) | ASTM E1461  |
|  Specific Heat Capacity @ 25 °C | 0.8 J/(g·K) |   |
|  Thermal Diffusivity @ 25 °C | 0.7 mm²/s |   |
|  Weight Loss @ 155 °C (600 hrs) | 0.3 % | —  |

MG Chemicals 1210 Corporate Drive Burlington, Ontario, Canada L7L 5R6 ISO 9001:2015 Quality Management System SAI Global File: 004008

support@mgchemicals.com North America +(1) 800-340-0772 International +(1) 905-331-1396 Europe +44 1663 362888 12 February 2026 / Ver. 4.3

---

<!-- page: 2 -->

8331S

MG Chemicals

# Application Instructions

Read the product SDS for more detailed instructions before using this product.

# Recommended Preparation

Clean the substrate with Isopropyl Alcohol, MG #824, so the surface is free of oils, dust, and other residues.

# Syringe

1. Twist and remove the cap from the syringe. Do not discard cap.
2. Measure 1 part by volume of A.
3. Measure 1 part by volume of B.
4. Dispense material on a mixing surface or container, and thoroughly mix parts A and B together.
5. To stop the flow, pull back on the plunger.
6. Clean nozzle to prevent contamination and material buildup.
7. Replace the cap on the syringe.

# Can or Jar

1. Stir each part individually to re-incorporate material that may have separated.
2. Measure 1.2 part by weight of A.
3. Measure 1 part by weight of B.
4. Thoroughly mix parts A and B together.
5. Apply adhesive to the application area.

Disclaimer: This information is believed to be accurate. It is intended for professional end-users who have the skills required to evaluate and use the data properly. M.G. Chemicals Ltd. does not guarantee the accuracy of the data and assumes no liability in connection with damages incurred while using it.

MG Chemicals 1210 Corporate Drive Burlington, Ontario, Canada L7L 5R6 ISO 9001:2015 Quality Management System SAI Global File: 004008 support@mgchemicals.com North America +(1) 800-340-0772 International +(1) 905-331-1396 Europe +44 1663 362888 12 February 2026 / Ver. 4.3

File: data/tds-cache/mg-chemicals-834blv.mistral.md
<!-- page: 0 -->

834BLV

MG Chemicals

# Flame Retardant Epoxy

834BLV is a 2-part, low-viscosity, black, flame-retardant epoxy potting compound. It cures to a rigid finish, which protects circuits from physical stresses such as shocks, impacts and vibration. Unlike most flame-retardant epoxies, 834BLV has a very low mixed viscosity, enabling superior wetting and encapsulation of intricate circuit geometries.

The epoxy has some thermal conductivity, facilitating improved thermal management over general-purpose compounds. It also provides excellent electrical insulation and protects components from static discharge, thermal shock, environmental humidity, salt water, fungus, and many harsh chemicals.

# Features &amp; Benefits

- Meets UL94 V-0 standard—flame retardant
- Convenient 2:1 volume mix ratio
- Mixed viscosity 3 000 cP
- Excellent adhesion to a variety of substrates, including plastics, composites, ceramics, metal and glass
- Excellent electrical insulating characteristics
- Contains non-halogenated flame retardant fillers
- Solvent-free

# Available Packaging

|  Cat. No. | Packaging | Net Vol. | Net Wt.  |
| --- | --- | --- | --- |
|  834BLV-450ML | Dual cartridge | 450 mL | 579 g  |
|  834BLV-3L | 3 Can Kit | 2.5 L | 3.28 kg  |

# Contact Information

MG Chemicals, 1210 Corporate Drive
Burlington, Ontario, Canada L7L 5R6

Email: support@mgchemicals.com

Phone: North America: +(1)800-340-0772
International: +(1) 905-331-1396
Europe: +(44)1663 362888

![img-0.jpeg](img-0.jpeg)

# Cured Properties

|  Resistivity | 1.6 x 10^{13} Ω·cm  |
| --- | --- |
|  Breakdown Voltage @ 2.6 mm | 40 300 V  |
|  Dielectric Strength @ 2.6 mm | 395 V/mil  |
|  Dielectric Constant @ 1 MHz | 2.9  |
|  Dissipation Factor @ 1 MHz | 0.1  |
|  Hardness | 87 D  |
|  Tensile Strength | 20 N/mm²  |
|  Compressive Strength | 90 N/mm²  |
|  Lap Shear (stainless steel) | 15 N/mm²  |
|  (aluminum) | 19 N/mm²  |
|  Glass Transition Temperature (T_{g}) | 74 °C  |
|  CTE Prior T_{g} | 78 ppm/°C  |
|  CTE After T_{g} | 111 ppm/°C  |
|  Thermal Conductivity @ 25 °C | 0.5 W/(m·K)  |
|  Service Temperature Range | -80–200 °C  |
|  Intermittent Temperature | 200 °C  |
|  Weight Loss @ 155 °C | 2.5 %  |
|  (600 hrs) |   |

# Usage Parameters

Working Time 2 h
Mix Ratio by Volume 2:1
Mix Ratio by Weight 2.1:1

# Uncured Properties

|  Mixed Density |  | 1.4 g/mL  |
| --- | --- | --- |
|  Density | (A) | 1.3 g/mL  |
|   | (B) | 1.3 g/mL  |
|  Viscosity @ 25 °C | (Mixed) | 3 000 cP  |
|   | (A) | 3 900 cP  |
|   | (B) | 2 500 cP  |

ISO 9001:2015 Quality Management System. Burlington, Ontario, Canada SAI Global File: 004008

23 January 2026 / Ver. 1.4

---

<!-- page: 1 -->

834BLV

MG Chemicals

# Application Instructions

Read the product SDS and Application Guide for more detailed instructions before using this product.

# Recommended Preparation

Clean the substrate with Isopropyl Alcohol, MG #824, so the surface is free of oils, dust, and other residues.

# Mixing

1. Scrape settled material free from the bottom and sides of the part A and B container; stir the contents until homogenous. Use a paint shaker if available.
2. Measure 2 part by volume of the part A and pour into the mixing container. Ensure all contents are transferred by scraping the container.
3. Measure 1 part by volume of the part B and pour into the mixing container. Ensure all contents are transferred by scraping the container.
4. Thoroughly and gently mix parts A and B together. Avoid introducing air bubbles.
5. To de-air, let sit for 15 minutes or put in a vacuum chamber at 25 inHg for 2 minutes.
6. If bubbles are present at the top, break them gently with the mixing paddle.
7. Pour the mixture into a container holding the components to be protected.
8. Close the part A and B containers tightly between uses to prevent skinning.

# Syringe or Cartridge

1. Twist and remove the cap from the syringe or cartridge. Do not discard cap.
2. Dispense a small amount to ensure even flow.
3. (Optional) Insert the static mixer into the cartridge nozzle. Secure into place by fitting the cap over the mixing tip and twisting onto the cartridge.

a. Dispense and discard the length of the static mixer to ensure a homogeneous mixture.
b. After use, dispose of static mixer.

4. Without a static mixer, dispense material on a mixing surface or container, and thoroughly mix parts A and B together.
5. To stop the flow, pull back on the plunger.
6. Clean nozzle to prevent contamination and material buildup.
7. Replace the cap on the syringe or cartridge.

If crystallization/solidification occurs, reconstitute the product by warming to between 55 and 65 °C. Let the material cool to room temperature before mixing, to prevent flash cure.

Mixing &gt;500 g at a time decreases working time and can lead to a flash cure. Limit the size of hand-mixed batches. For large production volumes, contact MG Chemicals Technical Support for assistance.

# Dispensing Accessories

Consult the table below for accessory selection. See the Dispensing Accessories Application Guide for usage instructions.

|  Cat. No. | Dispensing Gun | Static Mixer  |
| --- | --- | --- |
|  834BLV-450ML | 8DG-450-2-1 | 8MT-450  |

# Cure Instructions

Allow to cure at room temperature for 48 hours, or cure in an oven at one of these time/temperature options:

|  Temperature | 65 °C | 80 °C | 100 °C  |
| --- | --- | --- | --- |
|  Time | 2 h | 1 h | 20 min  |

# Storage and Handling

Store between 16 and 27 °C in a dry area, away from sunlight (see SDS).

# Disclaimer

This information is believed to be accurate. It is intended for professional end-users who have the skills required to evaluate and use the data properly. M.G. Chemicals Ltd. does not guarantee the accuracy of the data and assumes no liability in connection with damages incurred while using it.

ISO 9001:2015 Quality Management System. Burlington, Ontario, Canada SAI Global File: 004008

23 January 2026 / Ver. 1.4

File: data/tds-cache/mg-chemicals-834fx.mistral.md
<!-- page: 0 -->

834FX

MG Chemicals

# Black Flexible Epoxy, Encapsulating &amp; Potting Compound

834FX is a 2-part, flame-retardant, thermally conductive, flexible epoxy resin that provides extreme environmental, mechanical and physical protection for printed circuit boards and electronic assemblies.

This product is designed for applications where minimizing the physical stress on components is critical. It is good in low temperature and arctic environments, and in applications that involve temperature cycling or rapid temperature changes. It provides the functionality of silicone, but with the durability and cost-effectiveness of epoxy.

# Features &amp; Benefits

- Flexible and low modulus
- Flame-retardant—meets UL 94V-0
- Convenient 1A:1B volume mix ratio
- Low exotherm
- Good adhesion to a wide variety of substrates including metals, composites, glass, ceramics, and many plastics
- Excellent electrical insulating characteristics
- Non-halogenated flame-retardant fillers
- Solvent-free

# Cure Instructions

Allow to cure at room temperature for 48 hours, or cure in an oven at one of these time/temperature options:

|  Temperature | 65 °C | 80 °C | 100 °C  |
| --- | --- | --- | --- |
|  Time | 2 h | 1 h | 30 min  |

![img-0.jpeg](img-0.jpeg)

# Available Packaging

|  Part # | Packaging | Net Vol. | Net Wt.  |
| --- | --- | --- | --- |
|  834FX-1.7L | 2 Can kit | 1.7 L | 2.75 kg  |
|  834FX-40L | 2 Pail kit | 40 L | 64.7 kg  |

# Storage and Handling

Store between 16 and 27 °C in a dry area, away from sunlight (see SDS). Storage below 16 °C can result in crystallization.

MG Chemicals 1210 Corporate Drive Burlington, Ontario, Canada L7L 5R6 ISO 9001:2015 Quality Management System SAI Global File: 004008

support@mgchemicals.com North America +(1) 800-340-0772 International +(1) 905-331-1396 Europe +44 1663 362888 23 January 2026 / Ver. 6.2

---

<!-- page: 1 -->

834FX

MG Chemicals

# Liquid Properties

|  Chemistry | Epoxy | —  |
| --- | --- | --- |
|  Density | 1.6 g/mL (Mixed) | ASTM D1475  |
|   |  1.6 g/mL (A)  |   |
|   |  1.6 g/mL (B)  |   |
|  Viscosity @ 25 °C | 15 000 cP (Mixed) | Brookfield Engineering labs Inc.  |
|   |  8 000 cP (A) | IPCTM-65- Method 2.4.24.4  |
|   |  16 000 cP (B)  |   |
|  Mix Ratio | 1:1 (Volume) | —  |
|   |  1:1 (Weight)  |   |
|  Working Time a | 2.5 h | —  |
|  Shrinkage | 1.6% | Calculated  |
|  Shelf Life | 5 y | —  |

aBased on 100 g sample. Varies by volume and geometry.

# Cured Properties

|  Flame Retardancy | Meets UL 94V-0 | —  |
| --- | --- | --- |
|  Color | Black | —  |
|  Density | 1.6 g/mL | Hydrostatic Weighing  |
|  Service Temperature Range | -50–125 °C | —  |
|  Intermittent Temperature | -55–165 °C | —  |
|  Thermal Conductivity @ 25 °C | 0.6 W/(m·K) | ASTM E1461  |
|  Specific Heat Capacity @ 25 °C | 1.4 J/(g·K) |   |
|  Thermal Diffusivity @ 25 °C | 0.3 mm²/s |   |
|  Glass Transition Temperature (Tg) | 0.7 °C | ASTM E1545  |
|  Coefficient of Thermal Expansion (CTE) | 71 ppm/°C (Prior Tg) | ASTM E831  |
|   |  137 ppm/°C (After Tg) |   |
|  Hardness | 88 A | ASTM D2240  |
|  Tensile Strength | 5.3 N/mm² | ASTM D638  |
|  Compressive Strength | 21 N/mm² | ASTM D695  |

MG Chemicals 1210 Corporate Drive Burlington, Ontario, Canada L7L 5R6 ISO 9001:2015 Quality Management System SAI Global File: 004008

support@mgchemicals.com North America +(1) 800-340-0772 International +(1) 905-331-1396 Europe +44 1663 362888 23 January 2026 / Ver. 6.2

---

<!-- page: 2 -->

834FX

MG Chemicals

Cured Properties Continued

|  Lap Shear | 3.7 N/mm² (Stainless Steel) | ASTM D1002  |
| --- | --- | --- |
|   |  2.7 N/mm² (Aluminum) |   |
|   |  1.2 N/mm² (ABS) |   |
|   |  1.6 N/mm² (PC) |   |
|  Resistivity | 7.5 x 10¹¹ Ω·cm | ASTM D257  |
|  Breakdown Voltage @ 3.175 mm | 41 400 V | ASTM D149  |
|  Dielectric Strength @ 3.175 mm | 330 V/mil |   |
|  Dielectric Constant @ 1 MHz | 4.5 | ASTM D150  |
|  Dissipation Factor @ 1 MHz | 0.04 |   |
|  Chemical Absorption | 18 % (Acetone) | —  |
|  Weight Gain, 30 days @ 25 °C | 25 % (Ethyl Acetate) |   |
|   |  9 % (IPA) |   |
|   |  6 % (Sulphuric Acid 3%) |   |
|   |  3 % (10% NaOH) |   |
|   |  6 % (10% NaCl) |   |
|   |  3 % (Water) |   |
|   |  0 % (Transmission Oil) |   |
|   |  0.2 % (Transformer Oil) |   |
|   |  21 % (Gasoline) |   |
|  Weight Loss @ 155 °C (600 hrs) | 4.8 % | —  |

MG Chemicals 1210 Corporate Drive Burlington, Ontario, Canada L7L 5R6 ISO 9001:2015 Quality Management System SAI Global File: 004008

support@mgchemicals.com North America +(1) 800-340-0772 International +(1) 905-331-1396 Europe +44 1663 362888 23 January 2026 / Ver. 6.2

---

<!-- page: 3 -->

834FX

MG Chemicals

# Application Instructions

Read the product SDS and Application Guide for more detailed instructions before using this product.

# Recommended Preparation

Clean the substrate with 824 99.9% Isopropyl Alcohol, so the surface is free of oils, dust, and other residues.

# Mixing

1. Scrape settled material free from the bottom and sides of the part A container; stir the contents until homogenous. Use a paint shaker if available.
2. Measure 1 parts by volume of the part A and pour into the mixing container. Ensure all contents are transferred by scraping the container.
3. Measure 1 part by volume of the part B and pour into the mixing container. Ensure all contents are transferred by scraping the container.
4. Thoroughly and gently mix parts A and B together. Avoid introducing air bubbles.
5. To de-air, let sit for 15 minutes or put in a vacuum chamber at 25 inHg for 2 minutes.
6. If bubbles are present at the top, break them gently with the mixing paddle.
7. Pour the mixture into a container holding the components to be protected.
8. Close the part A and B containers tightly between uses to prevent skinning.

If crystallization/solidification occurs, reconstitute the product by warming to between 55 and 65 °C until it becomes fully re-liquified. Let the material cool to room temperature before mixing, to prevent flash cure.

Mixing &gt;1 kg at a time decreases working time and can lead to a flash cure. Limit the size of hand-mixed batches. For large production volumes, contact MG Chemicals Technical Support for assistance.

Disclaimer: This information is believed to be accurate. It is intended for professional end-users who have the skills required to evaluate and use the data properly. M.G. Chemicals Ltd. does not guarantee the accuracy of the data and assumes no liability in connection with damages incurred while using it.

MG Chemicals 1210 Corporate Drive Burlington, Ontario, Canada L7L 5R6 ISO 9001:2015 Quality Management System SAI Global File: 004008 support@mgchemicals.com North America +(1) 800-340-0772 International +(1) 905-331-1396 Europe +44 1663 362888 23 January 2026 / Ver. 6.2

File: data/tds-cache/mg-chemicals-9200.mistral.md
<!-- page: 0 -->

9200

MG Chemicals

# Structural Epoxy Adhesive

9200 is a toughened, 2-part epoxy adhesive, designed to create long-lasting load-bearing joints. It creates tough vibration-resistant bonds and is especially useful for joining dissimilar materials that will experience thermal cycling stresses or harsh environmental conditions.

This smooth, non-sagging, thixotropic adhesive is excellent for use on vertical surfaces, for gap filling, and for potting electronics enclosures with gaps where a non-thixotropic encapsulant would flow through.

# Features &amp; Benefits

- Excellent bond strength to a wide variety of substrates
- Extreme resistance to vibration and temperature cycles
- Superior tensile, compressive and lap shear strength
- Excellent chemical resistance
- Excellent electrical insulating characteristics
- Low shrinkage
- RoHS 3 compliant

# Cure Instructions

Allow to cure at room temperature for 48 hours, or cure in an oven at one of these time/temperature options:

|  Temperature | 40 °C | 65 °C | 80 °C | 100 °C  |
| --- | --- | --- | --- | --- |
|  Time | 16 h | 1.5 h | 1 h | 15 min  |

# Storage and Handling

Store between -10 and 27 °C in a dry area, away from sunlight (see SDS). To maximize shelf life, recap product firmly when not in use.

![img-0.jpeg](img-0.jpeg)

# Available Packaging

|  Part # | Packaging | Net Vol. | Net Wt.  |
| --- | --- | --- | --- |
|  9200-25ML | Dual syringe | 25 mL | 31.3 g  |
|  9200-50ML | Dual cartridge | 45 mL | 56.3 g  |

# Dispensing Accessories

Consult the table below for accessory selection. See the Dispensing Accessories Application Guide for usage instructions. 8MT-50-FT should only be used with a pneumatic dispenser.

|  Part # | Dispensing Gun | Static Mixer  |
| --- | --- | --- |
|  9200-25ML | N/A | N/A  |
|  9200-50ML | 8DG-50-1-1 | 8MT-50, 8MT-50FT  |

MG Chemicals 1210 Corporate Drive Burlington, Ontario, Canada L7L 5R6 ISO 9001:2015 Quality Management System SAI Global File: 004008

support@mgchemicals.com North America +(1) 800-340-0772 International +(1) 905-331-1396 Europe +44 1663 362888 12 February 2026 / Ver. 4.2

---

<!-- page: 1 -->

9200

MG Chemicals

Liquid Properties

|  Density | 1.3 g/mL (Mixed)
1.3 g/mL (A)
1.3 g/mL (B) | ASTM D1475  |
| --- | --- | --- |
|  Viscosity @ 25 °C | 295 Pa·s (A)
170 Pa·s (B) | Brookfield Engineering labs Inc.
IPCTM-65- Method 2.4.24.4  |
|  Working Time a | 45 min | —  |
|  Set Time a | 60 min | —  |
|  Mix Ratio | 1:1 (Volume)
1:1 (Weight) | —  |
|  Shelf Life | 3 y | —  |
|  Peak Exotherm b | 26 °C | ASTM D2471  |

a Ambient temperature of 22 °C
b Based on a 250 g sample in a fixed container geometry.

Cured Properties

|  Color | Beige | —  |
| --- | --- | --- |
|  Density | 1.2 g/mL | Hydrostatic Weighing  |
|  Service Temperature Range | -40–150 °C | —  |
|  Breakdown Voltage | 41 500 V | —  |
|  Dielectric Strength | 503 V/mil | —  |
|  Resistivity | 2.5 x 10¹³ Ω·cm | ASTM D257  |
|  Hardness | 76 D | ASTM D2240  |
|  Tensile Strength | 16 N/mm² | ASTM D638  |
|  Compressive Strength | 64 N/mm² | ASTM D695  |
|  Lap Shear | 20 N/mm² (Stainless steel)
22 N/mm² (Aluminum) | ASTM D1002  |
|  Glass Transition Temperature (Tₖ) | 44 °C | ASTM E1545  |
|  Coefficient of Thermal Expansion (CTE) | 95 ppm/°C (Prior Tₖ)
215 ppm/°C (After Tₖ) | ASTM E831  |
|  Thermal Conductivity @ 25 °C | 0.3 W/(m·K) | ASTM E1461  |
|  Specific Heat Capacity @ 25 °C | 1.4 J/(g·K) |   |
|  Thermal Diffusivity @ 25 °C | 0.2 mm²/s |   |
|  Weight Loss @ 155 °C (600 hrs) | 0.7 % | —  |

MG Chemicals 1210 Corporate Drive Burlington, Ontario, Canada L7L 5R6 ISO 9001:2015 Quality Management System SAI Global File: 004008

support@mgchemicals.com North America +(1) 800-340-0772 International +(1) 905-331-1396 Europe +44 1663 362888 12 February 2026 / Ver. 4.2

---

<!-- page: 2 -->

9200

MG Chemicals

# Application Instructions

Read the product SDS for more detailed instructions before using this product.

# Recommended Preparation

Clean the substrate with Isopropyl Alcohol, MG #824, so the surface is free of oils, dust, and other residues.

# Syringe or Cartridge

1. Twist and remove the cap from the syringe or cartridge. Do not discard cap.
2. If nozzle is blocked, clean any hardened material on both the inside and outside using a needle and paper towel.
3. Dispense a small amount to ensure even flow of both parts. A manual or pneumatic dispensing gun is required for a 50 mL cartridge.
4. (Optional) Attach a static mixer.
a. Dispense and discard 3 to 5 mL of the product to ensure a homogeneous mixture.
b. After use, dispose of static mixer.
5. Without a static mixer, dispense material on a mixing surface or container, and thoroughly mix parts A and B together.
6. To stop the flow, pull back on the plunger.
7. Clean nozzle to prevent contamination and material buildup.
8. Re-place the cap on the cartridge or syringe or cartridge.

Disclaimer: This information is believed to be accurate. It is intended for professional end-users who have the skills required to evaluate and use the data properly. M.G. Chemicals Ltd. does not guarantee the accuracy of the data and assumes no liability in connection with damages incurred while using it.

MG Chemicals 1210 Corporate Drive Burlington, Ontario, Canada L7L 5R6 ISO 9001:2015 Quality Management System SAI Global File: 004008 support@mgchemicals.com North America +(1) 800-340-0772 International +(1) 905-331-1396 Europe +44 1663 362888 12 February 2026 / Ver. 4.2

File: data/tds-cache/mg-chemicals-9201.mistral.md
<!-- page: 0 -->

9201

MG Chemicals

# Structural Epoxy Adhesive

9201 is a 2-component epoxy structural epoxy adhesive that forms bonds capable of withstanding heavy shocks. The adhesive has high impact resistance and high strength, helping replace a wide range of mechanical techniques like welding. By avoiding joining parts with metal fasteners, the glue can help lightweight modular devices during assembly.

9201 epoxy structural adhesive bonds strongly to a variety of surfaces like metals, glass, composite and most plastics. The glue also bonds many engineered thermoplastics such as sheet molded compounds and glass reinforced plastics. The epoxy is useful for bonding dissimilar materials and cures at room temperature.

# Features &amp; Benefits

1:1 mix ratio

Excellent bond strength to a wide array of substrates

Non-sag consistency

High tensile and compressive strength

Excellent chemical resistance

# Cure Instructions

Allow to cure at room temperature for 48 hours, or cure in an oven at one of these time/temperature options:

Temperature 65 °C 80 °C 100 °C

Time 30 min 15 min 10 min

# Storage and Handling

Store between -10 and 27 °C in a dry area, away from sunlight (see SDS). To maximize shelf life, recap product firmly when not in use.

![img-0.jpeg](img-0.jpeg)

Available Packaging

|  Part # | Packaging | Net Vol. | Net Wt.  |
| --- | --- | --- | --- |
|  9201-25ML | Dual syringe | 25 mL | 32.7 g  |
|  9201-50ML | Dual cartridge | 45 mL | 58.9 g  |
|  9201-40L | Dual Pail kit | 40 L | 52.3 kg  |

# Dispensing Accessories

Consult the table below for accessory selection. See the Dispensing Accessories Application Guide for usage instructions. 8MT-50-FT should only be used with a pneumatic dispenser.

|  Part # | Dispensing Gun | Static Mixer  |
| --- | --- | --- |
|  9201-25ML | N/A | N/A  |
|  9201-50ML | 8DG-50-1-1 | 8MT-50  |
|  9201-40L | N/A | N/A  |

MG Chemicals 1210 Corporate Drive Burlington, Ontario, Canada L7L 5R6 ISO 9001:2015 Quality Management System SAI Global File: 004008

support@mgchemicals.com North America +(1) 800-340-0772 International +(1) 905-331-1396 Europe +44 1663 362888 17 December 2025 / Ver. 1.2

---

<!-- page: 1 -->

9201

MG Chemicals

# Liquid Properties

|  Chemistry | Epoxy | —  |
| --- | --- | --- |
|  Density | 1.3 g/mL (Mixed) | ASTM D1475  |
|   |  1.4 g/mL (A)  |   |
|   |  1.2 g/mL (B)  |   |
|  Viscosity @ 25 °C | TBD (Mixed) | Brookfield Engineering labs Inc.
IPCTM-65- Method 2.4.24.4  |
|   |  89 250 cP (A)  |   |
|   |  36 025 cP (B)  |   |
|  Mix Ratio | 1:1 (Volume) | —  |
|   |  1:1.17 (Weight)  |   |
|  Working Time a | 50 min | —  |
|  Peak Exotherm b | 33 °C | —  |
|  Shrinkage | 4.1% | Calculated  |
|  Shelf Life | 3 y | —  |

a Based on 100 g sample. Varies by volume and geometry.
b Based on a 250 g sample in a fixed container geometry.

# Cured Properties

|  Flame Retardancy | No | —  |
| --- | --- | --- |
|  Color | Beige | —  |
|  Density | 1.4 g/mL | Hydrostatic Weighing  |
|  Service Temperature Range | -40–150 °C | —  |
|  Intermittent Temperature | TBD | —  |
|  Thermal Conductivity @ 25 °C | 0.4 W/(m·K) | ASTM E1461  |
|  Specific Heat Capacity @ 25 °C | 1.1 J/(g·K) |   |
|  Thermal Diffusivity @ 25 °C | 0.3 mm²/s |   |
|  Glass Transition Temperature (Tg) | 42 °C | ASTM E1545  |
|  Coefficient of Thermal Expansion (CTE) | 86 ppm/°C (Prior Tg) | ASTM E831  |
|   |  216 ppm/°C (After Tg) |   |
|  Hardness | 79 D | ASTM D2240  |
|  Tensile Strength | 23 N/mm² | ASTM D638  |
|  Compressive Strength | 110 N/mm² | ASTM D695  |

MG Chemicals 1210 Corporate Drive Burlington, Ontario, Canada L7L 5R6 ISO 9001:2015 Quality Management System SAI Global File: 004008

support@mgchemicals.com North America +(1) 800-340-0772 International +(1) 905-331-1396 Europe +44 1663 362888 17 December 2025 / Ver. 1.2

---

<!-- page: 2 -->

9201

MG Chemicals

# Cured Properties Continued

|  Lap Shear | 20 N/mm² (Stainless Steel)
26 N/mm² (Aluminum)
3.6 N/mm² (ABS)
2.0 N/mm² (PC) | ASTM D1002  |
| --- | --- | --- |
|  Resistivity | 1.4 x 10¹³ Ω·cm | ASTM D257  |
|  Breakdown Voltage @ 3.175 mm | 49 270 V | ASTM D149  |
|  Dielectric Strength @ 3.175 mm | 394 V/mil |   |

# Application Instructions

Read the product SDS and Application Guide for more detailed instructions before using this product.

# Recommended Preparation

Clean the substrate with 824 99.9% Isopropyl Alcohol, so the surface is free of oils, dust, and other residues.

# Syringe and Cartridge

1. Twist and remove the cap from the cartridge or syringe. Do not discard cap.
2. If nozzle is blocked, clean any hardened material on both the inside and outside using a needle and paper towel.
3. (Optional) Attach static mixer to the 9201-50ML.
a. Dispense and discard 3 to 5 mL of the product to ensure a homogeneous mixture.
b. After use, dispose of static mixer.
4. Without a static mixer, dispense material on a mixing surface or container, and thoroughly mix parts A and B together.
5. To stop the flow, pull back on the plunger.
6. Clean nozzle to prevent contamination and material buildup. Replace the cap on the cartridge.

Disclaimer: This information is believed to be accurate. It is intended for professional end-users who have the skills required to evaluate and use the data properly. M.G. Chemicals Ltd. does not guarantee the accuracy of the data and assumes no liability in connection with damages incurred while using it.

MG Chemicals 1210 Corporate Drive Burlington, Ontario, Canada L7L 5R6 ISO 9001:2015 Quality Management System SAI Global File: 004008 support@mgchemicals.com North America +(1) 800-340-0772 International +(1) 905-331-1396 Europe +44 1663 362888 17 December 2025 / Ver. 1.2

File: data/tds-cache/mg-chemicals-9310.mistral.md
<!-- page: 0 -->

9310

MG Chemicals

# Surface Mount Adhesive

9310 is a 1-part, fast curing, electrically insulative epoxy adhesive. It is a smooth, thixotropic paste that stays in place without tailing when dispensed.

This surface mount adhesive is specially designed for die attach applications in electronics assembly operations. It can be readily used in manual, pneumatic and robotic dispensing processes. It can also be used as a general-purpose adhesive for household, industrial and manufacturing applications.

It has an unlimited working life at room temperature and does not require mixing or frozen storage.

# Features &amp; Benefits

- Consistent dot profile
- No mixing, unlimited working time at room temperature
- Room temperature storage (≤22 °C)
- Strong adhesion to a variety of substrates
- Suitable for automated dispensing
- Fast curing

# Cure Instructions

The product will not cure at room temperature. Cure the adhesive in an oven at one of these time/temperature options:.

|  Temperature | 100 °C | 120 °C  |
| --- | --- | --- |
|  Time | 30 min | 10 min  |

# Storage and Handling

Store between -10 and 27 °C in a dry area, away from sunlight (see SDS). To maximize shelf life, recap product firmly when not in use.

![img-0.jpeg](img-0.jpeg)

# Available Packaging

|  Part # | Packaging | Net Vol. | Net Wt.  |
| --- | --- | --- | --- |
|  9310-10ML | Syringe | 10 mL | 11.4 g  |
|  9310-30ML | Cartridge | 30 mL | 34.4 g  |
|  9310-300ML | Cartridge | 300 mL | 344 g  |

# Dispensing Accessories

9310-300ML cartridges are compatible with caulking guns that are readily available for purchase at local hardware stores.

MG Chemicals 1210 Corporate Drive Burlington, Ontario, Canada L7L 5R6 ISO 9001:2015 Quality Management System SAI Global File: 004008

support@mgchemicals.com North America +(1) 800-340-0772 International +(1) 905-331-1396 Europe +44 1663 362888 23 January 2026 / Ver. 4.1

---

<!-- page: 1 -->

9310

MG Chemicals

Liquid Properties

|  Density | 1.2 g/mL | ASTM D1475  |
| --- | --- | --- |
|  Viscosity @ 25 °C | 87 Pa·s | Brookfield Engineering labs Inc.
IPCTM-65- Method 2.4.24.4  |
|  Working Time | Unlimited | —  |
|  Shelf Life | 2 y | —  |

Cured Properties

|  Color | Translucent, pale yellow | —  |
| --- | --- | --- |
|  Density | 1.1 g/mL | Hydrostatic Weighing  |
|  Service Temperature Range | -55–140 °C | —  |
|  Breakdown Voltage | 41 600 V | —  |
|  Dielectric Strength | 220 V/mil | —  |
|  Resistivity | 9.3 x 10¹² Ω·cm | ASTM D257  |
|  Hardness | 84 D | ASTM D2240  |
|  Tensile Strength | 9.4 N/mm² | ASTM D638  |
|  Compressive Strength | 103 N/mm² | ASTM D695  |
|  Lap Shear | 8.5 N/mm² (Stainless steel)
6.2 N/mm² (Aluminum) | ASTM D1002  |
|  Glass Transition Temperature (T_{g}) | 113 °C | ASTM E1545  |
|  Coefficient of Thermal Expansion (CTE) | 56 ppm/°C (Prior T_{g})
185 ppm/°C (After T_{g}) | ASTM E831  |
|  Thermal Conductivity @ 25 °C | 0.2 W/(m·K) | ASTM E1461  |
|  Specific Heat Capacity @ 25 °C | 1.4 J/(g·K) |   |
|  Thermal Diffusivity @ 25 °C | 0.2 mm²/s |   |
|  Weight Loss @ 155 °C (600 hrs) | 1.2 % | —  |

MG Chemicals 1210 Corporate Drive Burlington, Ontario, Canada L7L 5R6 ISO 9001:2015 Quality Management System SAI Global File: 004008

support@mgchemicals.com North America +(1) 800-340-0772 International +(1) 905-331-1396 Europe +44 1663 362888 23 January 2026 / Ver. 4.1

---

<!-- page: 2 -->

9310

MG Chemicals

# Application Instructions

Read the product SDS for more detailed instructions before using this product.

# Recommended Preparation

Clean the substrate with Isopropyl Alcohol, MG #824, so the surface is free of oils, dust, and other residues.

# Syringe or Cartridge

1. For 10 mL size, twist and remove the cap from the syringe. Do not discard the cap.
2. For the 300 mL size, cut the end of the cartridge tip
a. Dispense and discard 3 to 5 mL of the product to ensure homogeneous mixture.
b. Insert the cartridge in a caulking gun.
3. Dispense the adhesive evenly to both surfaces.
4. To stop the flow, pull back on the plunger.
5. Clean nozzle to prevent contamination and material buildup.
6. Replace the cap on the cartridge or syringe.

Disclaimer: This information is believed to be accurate. It is intended for professional end-users who have the skills required to evaluate and use the data properly. M.G. Chemicals Ltd. does not guarantee the accuracy of the data and assumes no liability in connection with damages incurred while using it.

MG Chemicals 1210 Corporate Drive Burlington, Ontario, Canada L7L 5R6 ISO 9001:2015 Quality Management System SAI Global File: 004008 support@mgchemicals.com North America +(1) 800-340-0772 International +(1) 905-331-1396 Europe +44 1663 362888 23 January 2026 / Ver. 4.1
