Repository: vineetpadia/glueguy

# Glueguy Lab

Spreadsheet-style adhesive selector plus a larger McMaster-derived engineering reference library.

## Run locally

```bash
python3 -m http.server 4317 --bind 0.0.0.0
```

Open `http://127.0.0.1:4317/` on the host, or from another machine on the same LAN/VPN open `http://<host-ip>:4317/`.

## Catalog pipeline

1. Crawl McMaster glue families into raw JSON.

```bash
python scripts/mcmaster_glue_pipeline.py --max-pages 220 --output data/mcmaster-glues.json
```

2. Enrich the representative McMaster part page for each family into a reusable detail cache.

```bash
python scripts/enrich_mcmaster_product_details.py
```

File: data/tds-cache/panacol-structalit-8801.mistral.md
<!-- page: 0 -->

TECHNICAL DATASHEET

STRUCTALIT® 8801

hoenle

# PRODUCT DESCRIPTION

Modified epoxy | 1 part | solvent-free | heat-curing

- Potting
- Automotive
- Medical devices

- Short curing times at low temperatures
- Very good oil- and media resistance
- Low ion content, electronic grade (&lt;900ppm)
- certified according to ISO 10993-5

# CURING PROPERTIES

This adhesive must be cured with heat. Typical curing temperatures are listed in the table below.

|  Temperatures | Time  |
| --- | --- |
|  80°C | 3 h  |
|  100°C | 15 min  |
|  130°C | 5 min  |
|  150°C | 2 min  |
|  180°C | 1 min  |

The heat cure times are only provided as a guideline. They are derived from curing a 2g adhesive sample without affixed substrates in a laboratory environment. Actual cure times can vary based on part size, configuration, adhesive volume, temperature control, and the time required for the component substrates to attain oven temperature.

The final bond strength of the adhesive is achieved no sooner than 24 h after the bonded components are removed from the oven.

Updated 21.10.2025

Revision: 9

DIN ISO 9001 certified

---

<!-- page: 1 -->

TECHNICAL DATASHEET

STRUCTALIT® 8801

hoenle

TECHNICAL DATA

|  Resin | Epoxy  |
| --- | --- |
|  Appearance | Beige  |
|  Filler | Chalk  |
|  Filler - weight [%] | 30  |
|  Particle size D95 [μm] | 12.5  |
|  Uncured Material |   |
|  Viscosity [mPas] (Brookfield LVT, 25 °C, Sp. 4/6 rpm)
Test instruction P001 | 30,000 – 45,000  |
|  Density [g/cm³]
Test instruction P004 | 1.2 – 1.5  |
|  Working life [days]
@ room temperature | 7  |
|  Cured Material |   |
|  Hardness shore D
Test instruction P006 | 80 – 90  |
|  Typical operating temperature [°C] | -40 – 200  |
|  Linear shrinkage [%]
Test instruction P031 | <1  |
|  Water absorption [wt%]
Test instruction P016 | <1  |
|  Glass transition temperature - DSC [°C]
Test instruction P009 | 125 – 140  |
|  Coefficient of thermal expansion [ppm/K] below Tg
150°C, 30min
Test instruction P017 | 30 – 50  |
|  Coefficient of thermal expansion [ppm/K] above Tg
150°C, 30min
Test instruction P017 | 140 – 180  |
|  Thermal conductivity [W/m*K]
Test instruction P062 | 0.5 – 0.7  |
|  Surface resistance [Ohm]
IEC 60093-1980 | 5 x 10¹² – 8 x 10¹²  |
|  Surface insulation resistance [Ohm]
GB/T 10064-2006 | 1 x 10¹⁴ – 2 x 10¹⁴  |
|  Volume resistivity [Ohm*cm]
IEC 60093-1980 | 1 x 10¹⁴ – 2 x 10¹⁴  |
|  Young's modulus – Tensile test [MPa]
150°C, 30min
Test instruction P056 | 4,200 – 6,300  |
|  Tensile strength [MPa]
150°C, 30min
Test instruction P014 | 30 – 45  |

Updated 21.10.2025

Revision: 9

DIN ISO 9001 certified

---

<!-- page: 2 -->

TECHNICAL DATASHEET

STRUCTALIT® 8801

hoenle

|  Elongation at break [%]
150°C, 30min
Test instruction P014 | <1.5  |
| --- | --- |
|  Lap shear strength (ABS/ABS) [MPa]
120°C, 15min
Test instruction P013 | 3 – 5  |
|  Lap shear strength (steel/steel) [MPa]
100°C, 60min
Test instruction P013 | 15 – 20  |
|  Lap shear strength (stainless steel/stainless steel) [MPa]
120°C, 45min
Test instruction P013 | 18 – 25  |
|  Lap shear strength (AlMg1/AlMg1) [MPa]
120°C, 45min
Test instruction P013 | 8 – 15  |

TRANSPORT/STORAGE/SHELF LIFE

|  Package type | Transport | Storage | Shelf life*  |
| --- | --- | --- | --- |
|  Syringe/Cartridge | 0°C – 10°C | 0°C – 10°C | At delivery
min. 3 months
max. 6 months  |
|  Other packages  |   |   |   |

*Store in original, unopened containers!

Page 3/5
Updated 21.10.2025
Revision: 9
DIN ISO 9001 certified

---

<!-- page: 3 -->

TECHNICAL DATASHEET STRUCTALIT® 8801

hoenle

# INSTRUCTIONS FOR USE

## Surface preparation

The surfaces to be bonded should be free of dust, oil, grease, mold release, or other contaminants in order to obtain an optimal and reproducible bond. For cleaning we recommend the cleaner IP® from Hoenle, or a solution of Isopropyl Alcohol at 90% or higher concentration. Substrates with low surface energy (e.g. polyethylene, polypropylene) must be pretreated in order to achieve sufficient adhesion.

## Application

Our products are supplied ready to use. Depending on packaging they can be applied by hand directly from the container or by using compatible dispensing systems and automation. Many commercially available valve and controller options are available to ensure accurate and consistent adhesive dispensing. For assistance with dispensing and curing questions, please contact our Applications Engineering department. To obtain best results, the adhesive and substrates to be bonded may not be cold and should be allowed to warm to room temperature prior to processing. For safety information refer to our Material Safety Data Sheet (MSDS).

## Storage

Store uncured product in its original, closed container in a dry location. Any material removed from the original container must not be returned to the container as it could be contaminated. Hoenle cannot assume responsibility for products that were improperly stored, contaminated, or repackaged into other containers.

## Handling and Clean-up

For safe handling information, consult this product's Material Safety Data Sheet (MSDS) prior to use. Uncured material may be wiped away from surfaces with organic solvents. Do not use solvents to remove material from eyes or skin!

Updated 21.10.2025

Revision: 9

DIN ISO 9001 certified

---

<!-- page: 4 -->

TECHNICAL DATASHEET

STRUCTALIT® 8801

hoenle

# DISCLAIMER

The product is free of heavy metals, PFOS and Phthalates and is conform to the current EU-Directive RoHS.

# THE VALUES NOTED IN THIS TECHNICAL DATA SHEET ARE TYPICAL PROPERTIES AND ARE NOT MEANT TO BE USED AS PRODUCT SPECIFICATIONS.

The information contained in this data sheet is believed to be accurate and is provided for information only. Hoenle makes no representation or warranties of any kind concerning this information. It is the user's responsibility to determine the suitability of this product for any intended use. Hoenle does not assume responsibility for test or performance results obtained by the user. The user assumes all risk and liability connected with the use of this product.

The user should adopt such precautions and use guidelines as may be advisable for the protection of property and persons against any hazards that may be involved in this product's handling or use. Hoenle specifically disclaims any liability for consequential or incidental damages of any kind arising from the handling or use of this product. The information contained in this Technical Data Sheet offers no assurance that the product use, application, or process will not infringe on existing patents or licenses of others. Nothing in this Technical Data Sheet transfers or grants license for the use of any patents, trade secrets, intellectual property, or confidential information that is the property of Hoenle.

Except as otherwise noted, all trademarks in this document (identified as *) are the property of Hoenle.

# CONTACT

Hoenle Adhesives GmbH | Stierstädter Straße 4 | 61449 Steinbach | Germany
T: +49 6171 6202-0 | adhesivesystems@hoenle.com

For regional sales and technical support, please refer to our global contact directory https://www.hoenle.com/contact.

Updated 21.10.2025

Revision: 9

DIN ISO 9001 certified

File: data/tds-cache/penchem-uv772-5r2.mistral.md
<!-- page: 0 -->

PENCHEM
BONDING TECHNOLOGIES TOGETHER
UV 772-5R2
UV Adhesive

# Description

UV 772-5R2 is a low viscosity UV curable adhesive. The cured material has excellent flexibility, good toughness, low cure shrinkage and good adhesion to a variety of substrates, including metals, glass, ceramics and plastics. It is suitable for instant bonding or coating. It can be cured in seconds when exposed to ultraviolet light. It is suitable for bonding of electronic components.

# Features

- Low viscosity
- Fast curing speed
- It has a fluorescent agent for easy inspection under UV light

# Applications

- UV curable acrylate adhesive designed for use in electric, electronic, medical devices and automotive application.

|  Uncured Properties | Typical Value | Unit | Test Method  |
| --- | --- | --- | --- |
|  Color | Clear transparent | - | PEN 10  |
|  Viscosity at 25°C | 500 | cP | ASTM D4287  |
|  Specific gravity at 25°C | 1.08 | - | PEN 14  |
|  Cured Properties | Typical Value | Unit | Test Method  |
|  Hardness | 70 | Shore D | ASTM D2240  |
|  Cure Depth | <2.5 | mm | PEN 124  |
|  Glass Transition Temperature, Tg | 73 | °C | ASTM D4065-12  |
|  Reflective Index @ 589nm | 1.486 |  | ASTM D1218  |
|  CTE, -1 | 78 | ppm/K | ASTM E831-03  |
|  CTE, -2 | 171 | ppm/K | ASTM E831-03  |
|  Lap Shear Strength @ |  |  |   |
|  ABS to PC | 20 | kgf/cm² | PEN 43  |
|  ABS to PVC | 8 | kgf/cm² | PEN 43  |
|  Die Shear Strength @ |  |  |   |
|  Ceramic chip to PC | 75 | kgf/cm² | PEN 93  |
|  Ceramic chip to Glass | 68 | kgf/cm² | PEN 93  |
|  Storage Modulus @ -40°C | 1162 | MPa | ASTM D4065-12  |
|  Storage Modulus @ 30°C | 818 | MPa | ASTM D4065-12  |
|  Storage Modulus @ 100°C | 3 | MPa | ASTM D4065-12  |
|  Linear Shrinkage | 1.99 | % | PEN 56  |

* The values above are tested based on batch to batch basis. These values are not used as a basis for preparing specifications.
* PEN is referring to Penchem's standard test method; ASTM is for test reference only.
* N/A is referring to not applicable.

# Guideline of Use

## Direction for use

1) This product may be dispensed with a variety of manual and automatic applicators or other equipment as required. The user is responsible to determine the suitability of the product for all intended uses.

Revision 5: 22-Apr-2022 (LH)
Penchem Technologies Sdn Bhd (767120-A),
Address: 1015, Jalan Perindustrian Bukit Minyak 7, Kawasan Perindustrian Bukit Minyak, Mk.13,
14100 Penang, Malaysia
Tel: +604-501 5976, 77, 78
Email: enquiry@penchem.com Website: www.penchem.com
TÜV Rheinland CERTIFIED
Management System ISO 9001:2015 ISO 14001:2015 JATF 16949:2016 www.tuv.com ID 9105054143
Technical Data Sheet | 1

---

<!-- page: 1 -->

PENCHEM
BONDING TECHNOLOGIES TOGETHER
UV 772-5R2
UV Adhesive

2) For dispensing process, placed the thawed syringe on the dispensing equipment immediately. Care must be exercised to avoid air and contaminants entrapment into the adhesive.
3) It is recommended to use the product within work life. The work life is varies by difference environment condition and application.
4) The substrate should be clean and free from grease, mould release, or other contaminants prior to dispensing the adhesive.

## Recommended Cure

Cure condition:
Wavelength 320 to 380nm, 330 mW/cm² for 120s.

UV curing is a function of lamp type, intensity, mass and thickness of adhesive, distance of lamp to adhesive, and type of substrate. One of the substrates must transparent to lamp wavelength applied, to minimize light loss.

## Storage &amp; Shelf Life

This product has a 6 months shelf life from date of manufacturing, unless otherwise specified, when stored at cool and dark place in the original and unopened container.

## Packaging

- 5 ml syringe
- 10 ml syringe
- 30 ml syringe
- 500ml plastic bottle
- 1L plastic bottle

Other packaging enquiry, please contact our sales department.

## Environment, Health &amp; Safety

This product is intended for industrial use only. For more safety information, please refer to Product Safety Data Sheet (SDS).

## General Information

All right reserved. This information in this document is subjected to change without notice.

Revision 5: 22-Apr-2022 (LH)
Penchem Technologies Sdn Bhd (767120-A),
Address: 1015, Jalan Perindustrian Bukit Minyak 7, Kawasan Perindustrian Bukit Minyak, Mk.13, 14100 Penang, Malaysia
Tel: +604-501 5976, 77, 78
Email: enquiry@penchem.com Website: www.penchem.com
TÜV Rheinland CERTIFIED
Management System ISO 9001:2015 ISO 14001:2015 IATF 16049:2016 www.tuv.com ID 9105064144
Technical Data Sheet | 2

File: data/tds-cache/penchem-uv784-14.mistral.md
<!-- page: 0 -->

PENCHEM
BONDING TECHNOLOGIES TOGETHER
UV784-14
Flexible UV Epoxy

# Description

UV784-14 is a UV only or UV heat curable epoxy acrylate system. The low intensity cured material has low storage modulus and hardness. It has excellent moisture resistance with no oxygen inhibition.

# Features

- High flexibility
- Low hardness
- Passed PCT without delamination up to 168 hours
- Flowable adhesive

# Applications

- UV heat curable adhesive for glass and metal substrates which is suitable for low internal stress applications.

|  Uncured Properties | Typical Value | Unit | Test Method  |
| --- | --- | --- | --- |
|  Color | Clear liquid | - | PEN 10  |
|  Viscosity CP25-1, 133s⁻¹ at 25°C | 3,600 | cP | PEN 144  |
|  Refractive index | 1.493 | - | PEN 28  |
|  Pot life at 25°C | 6 ** | month | PEN 57  |
|  Cured Properties | Typical Value | Unit | Test Method  |
| --- | --- | --- | --- |
|  Optical transmittance |  |  |   |
|  a) 400nm | >80 | % | PEN 40  |
|  b) 450nm | >85 | % | PEN 40  |
|  c) 1000nm | >90 | % | PEN 40  |
|  Hardness, Shore A | 21 | - | PEN 29  |
|  Hardness, Shore OO | 54 | - | PEN 29  |
|  Tensile strength | 5.2 | MPa | PEN 41  |
|  Elongation at break | 45 | % | PEN 41  |
|  Linear shrinkage | 1.43 | % | PEN 56  |
|  Decomposition temperature | 393 | °C | PEN 92  |
|  Weight loss @ 30-150°C | 0.40 | % | PEN 92  |
|  Weight loss @ 30-200°C | 1.19 | % | PEN 92  |
|  Temperature at 5% weight loss | 303 | °C | PEN 92  |
|  Glass transition temperature | 34 | °C | ASTM D7028  |
|  Storage modulus @ -40°C | 803 | MPa | ASTM D4440  |
|  Storage modulus @ -10°C | 308 | MPa | ASTM D4440  |
|  Storage modulus @ -5°C | 204 | MPa | ASTM D4440  |
|  Storage modulus @ 30°C | 8 | MPa | ASTM D4440  |
|  Storage modulus @ 120°C | 1 | MPa | ASTM D4440  |
|  CTE before Tg | 66 | ppm/°C | ASTM E831  |
|  CTE after Tg | 220 | ppm/°C | ASTM E831  |
|  Die shear strength_UV |  |  |   |
|  a) Ceramic chip to glass | 45 | kgf/cm² | PEN 93  |
|  b) Metal chip to glass | 40 | kgf/cm² | PEN 93  |
|  c) Nickel to glass | 52 | kgf/cm² | PEN 93  |
|  d) Kovar to glass | 57 | kgf/cm² | PEN 93  |
|  e) Ultem to glass | 17 | kgf/cm² | PEN 93  |

Revision 13: 29-FEB-2024 (JT)
PencheM Technologies Sdn Bhd (767120-A),
Address: 1015, Jalan Perindustrian Bukit Minyak 7, Kawasan Perindustrian Bukit Minyak, Mk.13,
14100 Penang, Malaysia.
Tel: +604-501 5976, 77, 78
Email: enquiry@penchem.com Website: www.penchem.com
^{}[]
TÜV Rheinland CERTIFIED
Management System ISO 9001:2015 ISO 14001:2015 JAST 18046:2016 www.tuv.com ID 9105004144
Technical Data Sheet | 1

---

<!-- page: 1 -->

PENCHEM
BONDING TECHNOLOGIES TOGETHER
UV784-14
Flexible UV Epoxy

|  f) | Glass to glass | 32 | kgf/cm² | PEN 93  |
| --- | --- | --- | --- | --- |
|  g) | Aluminium to glass | 64 | kgf/cm² | PEN 93  |
|  h) | Bare FR4 to glass | 49 | kgf/cm² | PEN 93  |
|  i) | Gold to glass | 107 | kgf/cm² | PEN 93  |
|  j) | Alumina to glass | 39 | kgf/cm² | PEN 93  |
|  Die shear strength_UV+Heat  |   |   |   |   |
|  a) | Ceramic chip to glass | 124 | kgf/cm² | PEN 93  |
|  b) | Metal chip to glass | 70 | kgf/cm² | PEN 93  |
|  c) | Nickel to glass | 201 | kgf/cm² | PEN 93  |
|  d) | Kovar to glass | 117 | kgf/cm² | PEN 93  |
|  e) | Ultem to glass | 23 | kgf/cm² | PEN 93  |
|  f) | Glass to glass | 70 | kgf/cm² | PEN 93  |
|  g) | Aluminium to glass | 127 | kgf/cm² | PEN 93  |
|  h) | Bare FR4 to glass | 110 | kgf/cm² | PEN 93  |
|  i) | Gold to glass | 95 | kgf/cm² | PEN 93  |
|  j) | Alumina to glass | 155 | kgf/cm² | PEN 93  |
|  Die shear strength_PCT 121°C, 100%RH, 2atm_Ceramic chip to glass  |   |   |   |   |
|  a) | 24 hours | 18 | kgf/cm² | PEN 93  |
|  b) | 48 hours | 13 | kgf/cm² | PEN 93  |
|  c) | 72 hours | 20 | kgf/cm² | PEN 93  |
|  d) | 96 hours | 22 | kgf/cm² | PEN 93  |
|  e) | 168 hours | 24 | kgf/cm² | PEN 93  |
|  Die shear strength_Glass to glass  |   |   |   |   |
|  a) | After cure | 32 | kgf/cm² | PEN 93  |
|  b) | After reflow 3X | 94 | kgf/cm² | PEN 93  |

* PEN is refer to Penchem test method
* The technical data contained herein are intended as reference only and are not considered specifications for the product. Product specifications are located on certificate of conformance or please contact Penchem representative.
** Refer the details in Storage &amp; shelf life section information below

## Guideline of Use

### Direction for use

1) This product may be dispensed with a variety of manual and automatic applicators or other equipment as required. The user is responsible to determine the suitability of the product for all intended uses.
2) For dispensing process, placed the syringe on the dispensing equipment. Care must be exercised to avoid air and contaminants entrapment into the adhesive.
3) Purge material through the system until an unbroken flow of material is extruded.
4) The substrate should be clean and free from grease, mold release, or other contaminants prior to dispensing the adhesive. Dispense the adhesive by using a syringe with a recommended needle size of GA 27 or ID more than 0.203 mm.
5) It is recommended to use the product within work life. The work life is varies by difference environment condition and application.

## Recommended Cure

### Pre-curing condition

Revision 13: 29-FEB-2024 (JT)
Penchem Technologies Sdn Bhd (767120-A),
Address: 1015, Jalan Perindustrian Bukit Minyak 7, Kawasan Perindustrian Bukit Minyak, Mk.13,
14100 Penang, Malaysia.
Tel: +604-501 5976, 77, 78
Email: enquiry@penchem.com Website: www.penchem.com

TÜV Rheinland CERTIFIED
Management System ISO 9001:2015 ISO 14001:2015 JAST 16946:2016 www.tuv.com ID 9105054164
Technical Data Sheet | 2

---

<!-- page: 2 -->

PENCHEM
BONDING TECHNOLOGIES TOGETHER
UV784-14
Flexible UV Epoxy

Wavelength: 365 nm

|   | Intensity (mW/cm²) | Time (sec)  |
| --- | --- | --- |
|  Optimum | 2000 | 15  |
|  Minimum | 180 | 60  |

## Post curing condition

100°C or above for 1 hour

UV curing is a function of lamp type, intensity, mass and thickness of adhesive, distance of lamp to adhesive, and type of substrate. One of the substrates must be transparent to lamp wavelength applied, to minimize light loss. Heat curing time will be varying at different cure temperature.

## Storage &amp; Shelf Life

The viscosity versus number of days graph below shows that the viscosity of UV784-14 will increase at room temperature over period of 6 months.

![img-0.jpeg](img-0.jpeg)

This product has 6 months shelf life from date of manufacturing, unless otherwise specified, when stored at 25±3°C in the original and unopened container.

## Packaging

- 3 ml amber syringe
- 10 ml amber syringe

Other packaging enquiry, please contact our sales department.

## Environment, Health &amp; Safety

This product is intended for industrial use only. For more safety information, please refer to Product Safety Data Sheet (SDS).

## General Information

All right reserved. This information in this document is subjected to change without notice.

Revision 13: 29-FEB-2024 (JT)
Penchem Technologies Sdn Bhd (767120-A),
Address: 1015, Jalan Perindustrian Bukit Minyak 7, Kawasan Perindustrian Bukit Minyak, Mk.13,
14100 Penang, Malaysia.
Tel: +604-501 5976, 77, 78
Email: enquiry@penchem.com Website: www.penchem.com
Management
System
ISO 9001:2015
ISO 14001:2015
JATF 16946:2016
www.uvs.com
ID 0105064144
Technical Data Sheet | 3

File: data/tds-cache/permabond-105.mistral.md
<!-- page: 0 -->

Permabond® Engineering Adhesives

PERMABOND® 105

Cyanoacrylate Technical Datasheet

# Features &amp; Benefits

- Natural and synthetic rubber bonding
- Ideal for hard-to-bond plastics
- Ease of use – no mixing or heat-cure
- Bonds most materials
- 100% reactive – no solvents

# Approvals

WRAS Drinking Water Approval
Approved to MIL-A-46050C Type II Class 1 (existing designs)

# Description

PERMABOND® 105 is a low-viscosity, high-purity cyanoacrylate adhesive. It is ideal for use on hard-to-bond plastics and rubbers such as natural rubber, EPDM and butyl rubber.

Cyanoacrylate adhesives are single component adhesives that polymerize rapidly when pressed into a thin film between parts. The moisture adsorbed on the surface initiates the curing of the adhesive. Strong bonds are developed extremely fast and on a great variety of materials. These properties make Permabond® cyanoacrylates the ideal adhesives for high-speed production lines.

## Typical Physical Properties of Uncured Adhesive

|  Chemical composition | Ethyl cyanoacrylate  |
| --- | --- |
|  Appearance | Colourless  |
|  Viscosity @ 25°C | 30-50 mPa.s (cP)  |
|  Specific Gravity | 1.1  |

## Typical Curing Properties

|  Maximum gap fill | 0.1 mm 0.004 in  |
| --- | --- |
|  Fixture / handling time* (0.3 N/mm² shear strength is achieved) | 10-15 seconds (Steel)
5-10 seconds (Buna N Rubber)
5-10 seconds (Phenolic)
5-10 seconds (PVC)
5-10 seconds (ABS)
<20 seconds (EPDM)  |
|  Full strength | 24 hours  |

*Handling times can be affected by temperature, humidity and specific surfaces being bonded. Larger gaps or acidic surfaces will also reduce cure speed, but this can be overcome by the use of Permabond C Surface Activator (CSA) or Permabond QFS 16.

## Typical Performance of Cured Adhesive

|  Shear strength* (ISO 4587) | Steel | 18-22 N/mm² (2600-3200 psi)  |
| --- | --- | --- |
|   |  Aluminium | 6-8 N/mm² (900-1200 psi)  |
|   |  Zinc | 6-8 N/mm² (900-1200 psi)  |
|   |  ABS | >7 N/mm² (>1000 psi) SF**  |
|   |  PVC | >10 N/mm² (>1400 psi) SF**  |
|   |  PC | >5 N/mm² (>700 psi) SF**  |
|   |  Phenolic | 12-14 N/mm² (1700-2000 psi)  |
|  Impact strength (ASTM D-950) | 3-5 KJ/m² (1.4-2.4 ft-lb/in²)  |   |
|  Dielectric constant @10kHz | 2.5  |   |
|  Dielectric strength | 25 kV/mm  |   |
|  Coefficient of thermal expansion | 90 x 10⁻⁶ mm/mm/°C  |   |
|  Coefficient of thermal conductivity | 0.1 W/(m.K)  |   |
|  Hardness (ISO 868) | 85 Shore D  |   |

*Strength results will vary depending on the level of surface preparation and gap.
**SF = Substrate failure

![img-0.jpeg](img-0.jpeg)
Hot Strength

* "Hot strength" shear strength tests performed on mild steel. 24-hour cure at room-temperature and conditioned to pull-temperature for 30 minutes before testing. Permabond® 105 can withstand higher temperatures for brief periods (such as for paint-baking and wave soldering processes) provided the joint is not unduly stressed.

The information given and the recommendations made herein are based on our research and are believed to be accurate, but no guarantee of their accuracy is made. In every case we urge and recommend that purchasers before using any product in full-scale production make their own tests to determine to their own satisfaction whether the product is of acceptable quality and is suitable for their particular purpose under their own operating conditions. THE PRODUCTS DISCLOSED HEREIN ARE SOLD WITHOUT ANY WARRANTY AS TO MERCHANTABILITY OR FITNESS FOR A PARTICULAR PURPOSE OR ANY OTHER WARRANTY, EXPRESS OR IMPLIED.

No representative of ours has any authority to waive or change the foregoing provisions but, subject to such provisions, our engineers are available to assist purchasers in adapting our products to their needs and to the circumstances prevailing in their business. Nothing contained herein shall be construed to imply the non-existence of any relevant patents or to constitute a permission, inducement or recommendation to practice any invention covered by any patent, without authority from the owner of this patent. We also expect purchasers to use our products in accordance with the guiding principles of the Chemical Manufacturers Association's Responsible Care® program.

Permabond® 105

Global TDS Revision 7

13th September 2025

FOR PROFESSIONAL OR INDUSTRIAL USE ONLY. KEEP OUT OF REACH OF CHILDREN

---

<!-- page: 1 -->

Permabond Engineering Adhesives

PERMABOND® 105

Cyanoacrylate Technical Datasheet

![img-1.jpeg](img-1.jpeg)
Chemical Resistance

Specimens were immersed for 1000 hours at $22^{\circ}C$ (unless otherwise stated).

## Additional Information

This product is not recommended for use in contact with strong oxidizing materials and polar solvents, although will withstand a solvent wash without any bond-strength deterioration. Users are reminded that all materials, whether innocuous or not, should be handled in accordance with the principles of good industrial hygiene.

Full information can be obtained from the Safety Datasheet. This Technical Datasheet (TDS) offers guideline information and does not constitute a specification.

## Storage &amp; Handling

|  Storage Temperature | 2 to 7°C (35 to 45°F)  |
| --- | --- |

Allow adhesive to reach room temperature before opening bottle to prevent condensation inside the bottle which can reduce shelf-life.

## Surface Preparation

Surfaces should be clean, dry and grease-free before applying the adhesive. Use a suitable solvent (such as acetone or isopropanol) for the degreasing of surfaces.

Some metals such as aluminium, copper and its alloys will benefit from light abrasion with emery cloth (or similar) to remove the oxide layer.

## Directions for Use

1. Apply the adhesive sparingly to one surface.
2. Bring the components together quickly and correctly aligned.
3. Apply sufficient pressure to ensure the adhesive spreads into a thin film.
4. Do not disturb or re-align until sufficient strength is achieved, normally within a few seconds.
5. Any surplus adhesive can be removed with Permabond® CA solvent, nitromethane or acetone.

## NB:

For difficult or porous surfaces, using a Permabond® activator is recommended. If bonding polypropylene, polyethylene, PTFE or silicone, prime first with Permabond® Polyolefin Primer (POP).

## Video Links

Surface preparation: https://youtu.be/8CMOMP7hXjU

Cyanoacrylate directions for use: https://youtu.be/PiPzutdRmsk

![img-2.jpeg](img-2.jpeg)

![img-3.jpeg](img-3.jpeg)

www.permabond.com

- UK: 0800 975 9800
- General Enquiries: +44 (0)1962 711661
- US: 732-868-1372
- Asia: +86 21 5773 4913

info.europe@permabond.com

info.americas@permabond.com

info.asia@permabond.com

The information given and the recommendations made herein are based on our research and are believed to be accurate, but no guarantee of their accuracy is made. In every case we urge and recommend that purchasers before using any product in full-scale production make their own tests to determine to their own satisfaction whether the product is of acceptable quality and is suitable for their particular purpose under their own operating conditions. THE PRODUCTS DISCLOSED HEREIN ARE SOLD WITHOUT ANY WARRANTY AS TO MERCHANTABILITY OR FITNESS FOR A PARTICULAR PURPOSE OR ANY OTHER WARRANTY, EXPRESS OR IMPLIED.

No representative of ours has any authority to waive or change the foregoing provisions but, subject to such provisions, our engineers are available to assist purchasers in adapting our products to their needs and to the circumstances prevailing in their business. Nothing contained herein shall be construed to imply the non-existence of any relevant patents or to constitute a permission, inducement or recommendation to practice any invention covered by any patent, without authority from the owner of this patent. We also expect purchasers to use our products in accordance with the guiding principles of the Chemical Manufacturers Association's Responsible Care® program.

Permabond® 105

Global TDS Revision 7

13th September 2025

FOR PROFESSIONAL OR INDUSTRIAL USE ONLY. KEEP OUT OF REACH OF CHILDREN

File: data/tds-cache/permabond-130uv.mistral.md
<!-- page: 0 -->

Permabond Engineering Adhesives

PERMABOND® 130UV

Light Cure Cyanoacrylate (Dual Cure)

Provisional Technical Datasheet

# Features &amp; Benefits

- Cures in shadow areas
- Good adhesion to metals and plastics
- Tack-free in seconds using a UV light source
- Reduced odour and bloom
- Good open time for accurate alignment
- Transparent in a thin layer
- Excellent environmental resistance
- Low hazard SDS
- Passes 85°C/85% RH

# Description

PERMABOND® 130UV is a low viscosity, solvent-free, light cure cyanoacrylate adhesive that fluoresces under UV light. It has been developed for applications where fast bonding between opaque substrates and tack-free fillets are needed. The UV light cure facilitates the curing, minimising the blooming effect, and allowing rapid bonding through transparent parts. When used as a UV cured adhesive or coating, the moisture cure provides polymerisation in small shadow areas.

## Physical Properties of Uncured Adhesive

|  Chemical composition | Ethyl cyanoacrylate  |
| --- | --- |
|  Appearance | Yellow before cure
Clear in a thin bondline  |
|  Viscosity @ 25°C | 200 mPa.s (cP)  |
|  Specific gravity | 1.1  |

## Typical Curing Properties

|  Open time
(moisture cure only
[22°C/50% RH]) | NBR | 3s | Nylon 6 | 20s  |
| --- | --- | --- | --- | --- |
|   |  EPDM | 20s | ABS | 10s  |
|   |  Stainless | 30s | PC | 40s  |
|   |  Steel | 30s | PMMA | 80s  |
|   |  Aluminium | 30s | PET-G | 55s  |
|  Tack-free time
(UV cure)* | ≤1s (spot LED, 150 mW/cm², 405 nm)  |   |   |   |
|   |  ≤5s (spot LED, 25 mW/cm², 405 nm)  |   |   |   |

* Cure time depends on the power of the UV lamp, its spectral output, the distance between the lamp and substrates and the transmission characteristics of the substrates.

# Biocompatibility

ISO 10993-5 Cytotoxicity

## Typical Performance of Cured Adhesive

|  Shear strength*
(ISO 4587) | Abraded Mild Steel | 12-17 N/mm² (1740-2465 psi)  |
| --- | --- | --- |
|   |  Stainless Steel | 14-19 N/mm² (2030-2755 psi)  |
|   |  Aluminium | 5-9 N/mm² (725-1305 psi)  |
|   |  Polycarbonate | 6-10 N/mm² (870-1450 psi)  |
|   |  PMMA | 7-11 N/mm² (1015-1595 psi)  |
|   |  Nylon 6 | 7-11 N/mm² (1015-1595 psi)  |
|   |  PVC | 8-12 N/mm² (1160-1740 psi)  |
|   |  ABS | 6-10 N/mm² (870-1450 psi)  |
|  Hardness
(ISO 868) | 70-80 Shore D  |   |

*24-hour moisture cure only. Higher strengths can be obtained on clear substrates using UV light secondary cure. Strength results will vary depending on the level of surface preparation and gap.

![img-0.jpeg](img-0.jpeg)
Depth of Cure

Depth of cure at 25 mW/cm² and 405 nm. The depth of cure will depend on the power of the UV lamp, its spectral output, the distance between the lamp and substrates and the transmission characteristics of the substrates.

# Additional Information

This product is not recommended for use in contact with strong oxidizing materials. Information regarding the safe handling of this material may be obtained from the Safety Data Sheet. Users are reminded that all materials, whether innocuous or not, should be handled in accordance with the principles of good Industrial hygiene.

The information given and the recommendations made herein are based on our research and are believed to be accurate but no guarantee of their accuracy is made. In every case we urge and recommend that purchasers before using any product in full-scale production make their own tests to determine to their own satisfaction whether the product is of acceptable quality and is suitable for their particular purpose under their own operating conditions. THE PRODUCTS DISCLOSED HEREIN ARE SOLD WITHOUT ANY WARRANTY AS TO MERCHANTABILITY OR FITNESS FOR A PARTICULAR PURPOSE OR ANY OTHER WARRANTY, EXPRESS OR IMPLIED.

No representative of ours has any authority to waive or change the foregoing provisions but, subject to such provisions, our engineers are available to assist purchasers in adapting our products to their needs and to the circumstances prevailing in their business. Nothing contained herein shall be construed to imply the non-existence of any relevant patents or to constitute a permission, inducement or recommendation to practice any invention covered by any patent, without authority from the owner of this patent. We also expect purchasers to use our products in accordance with the guiding principles of the Chemical Manufacturers Association's Responsible Care® program.

Permabond 130UV

Global TDS Revision 4

6th August 2025

FOR PROFESSIONAL OR INDUSTRIAL USE ONLY. KEEP OUT OF REACH OF CHILDREN

---

<!-- page: 1 -->

Permabond® Engineering Adhesives

PERMABOND® 130UV

Light Cure Cyanoacrylate (Dual Cure)

Provisional Technical Datasheet

![img-1.jpeg](img-1.jpeg)
Hot Strength

"Hot strength" shear strength tests performed on mild steel. 24-hour cure at room temperature and conditioned to pull temperature for 30 minutes before testing.

130UV can withstand higher temperatures for brief periods (such as for paint baking and wave soldering processes) providing the joint is not unduly stressed.

# Surface Preparation

Surfaces should be clean, dry and grease-free before applying the adhesive. Particular care should be taken to remove silicone-based cleaning agents which may have been used previously to clean glass.

Some metals such as aluminium, copper and its alloys will benefit from light abrasion with an emery cloth (or similar) to remove the oxide layer.

Isopropanol can be used to degrease most surfaces.

Where thermoplastic surfaces are involved, we recommend tests are done to ensure compatibility – mould release agents may affect bond strength.

# Directions for Use

1) Adhesive can either be applied directly from the bottle or dispensed via automated dispensing equipment for more accurate dosing. Apply the adhesive sparingly to one surface. Minimise exposure of the product to ambient light.
2) Bring the components together quickly and correctly aligned. It is important to try to prevent air entrapment within the joint as this could be detrimental to the finished appearance of the adhesive.
3) Apply sufficient pressure to ensure the adhesive spreads into a thin film. Parts should be firmly held and not disturbed during cure. Expose the joint to ultra-violet light for the appropriate time to ensure full cure. Cure time depends on the power of the UV lamp, its spectral output, the distance between the lamp and the components, and the transmission characteristics of the substrates.
4) For help selecting a suitable lamp and/or dispensing equipment, please contact the Permabond technical helpline.

Storage &amp; Handling

|  Storage Temperature | 2 to 7°C (35 to 45°F)  |
| --- | --- |
|  Protect liquid adhesive from room lighting.  |   |

This Technical Data Sheet (TDS) offers guideline information and does not constitute a specification.

www.permabond.com

UK: 0800 975 9800

- General Enquiries: +44 (0)1962 711661
US: 732-868-1372
- Asia: +86 21 5773 4913

info.europe@permabond.com

info.americas@permabond.com

info.asia@permabond.com

The information given and the recommendations made herein are based on our research and are believed to be accurate but no guarantee of their accuracy is made. In every case we urge and recommend that purchasers before using any product in full-scale production make their own tests to determine to their own satisfaction whether the product is of acceptable quality and is suitable for their particular purpose under their own operating conditions. THE PRODUCTS DISCLOSED HEREIN ARE SOLD WITHOUT ANY WARRANTY AS TO MERCHANTABILITY OR FITNESS FOR A PARTICULAR PURPOSE OR ANY OTHER WARRANTY, EXPRESS OR IMPLIED.

No representative of ours has any authority to waive or change the foregoing provisions but, subject to such provisions, our engineers are available to assist purchasers in adapting our products to their needs and to the circumstances prevailing in their business. Nothing contained herein shall be construed to imply the non-existence of any relevant patents or to constitute a permission, inducement or recommendation to practice any invention covered by any patent, without authority from the owner of this patent. We also expect purchasers to use our products in accordance with the guiding principles of the Chemical Manufacturers Association's Responsible Care® program.

Permabond 130UV

Global TDS Revision 4

6th August 2025

FOR PROFESSIONAL OR INDUSTRIAL USE ONLY. KEEP OUT OF REACH OF CHILDREN

File: data/tds-cache/permabond-2010.mistral.md
<!-- page: 0 -->

Permabond Engineering Adhesives

PERMABOND® 2010

Cyanoacrylate Technical Datasheet

# Features &amp; Benefits

- Thixotropic dispensable semi-gel
- Fast cure
- Easy to apply and dispense
- 100% reactive – no solvents
- Maximum gap-filling capability

# Approvals

WRAS Drinking Water Approval

# Description

PERMABOND® 2010 is a thixotropic, fast-setting cyanoacrylate particularly suitable for use on vertical and porous substrates. This material can be used on metals, plastics, elastomers, ceramics and wood.

Cyanoacrylate adhesives are single component adhesives that polymerize rapidly when pressed into a thin film between parts. The moisture adsorbed on the surface initiates the curing of the adhesive. Strong bonds are developed extremely fast and on a great variety of materials. These properties make Permabond® cyanoacrylates the ideal adhesives for high-speed production lines.

## Typical Physical Properties of Uncured Adhesive

|  Chemical composition | Ethyl cyanoacrylate  |
| --- | --- |
|  Appearance | Colourless  |
|  Viscosity @ 25°C | 20 rpm: 2,000-2,500 mPa.s (cP)
2 rpm: 10,000-20,000 mPa.s (cP)  |
|  Specific Gravity | 1.1  |

## Typical Curing Properties

|  Maximum gap fill | 0.5 mm 0.02 in  |
| --- | --- |
|  Fixture / handling time*
(0.3 N/mm² shear strength is achieved) | 10-15 seconds (Steel)
10-15 seconds (Buna N Rubber)
10-15 seconds (Phenolic)  |
|  Full strength | 24 hours  |

*Handling times can be affected by temperature, humidity and specific surfaces being bonded. Larger gaps or acidic surfaces will also reduce cure speed, but this can be overcome by the use of Permabond C Surface Activator (CSA) or Permabond QFS 16.

## Typical Performance of Cured Adhesive

|  Shear strength*
(ISO 4587) | Steel 19-23 N/mm² (2800-3300 psi)
Aluminium 7-9 N/mm² (1000-1300 psi)
Zinc 10 N/mm² (1500 psi)
ABS >6 N/mm² (>900 psi) SF**
PVC >6 N/mm² (>900 psi) SF**
PC >5 N/mm² (>700 psi) SF**
Phenolic 14 N/mm² (2000 psi)  |
| --- | --- |
|  Impact strength
(ASTM D-950) | 3-5 KJ/m² (1.4-2.4 ft-lb/in²)  |
|  Dielectric strength | 25 kV/mm  |
|  Coefficient of thermal expansion | 90 x 10⁻⁶ mm/mm/°C  |
|  Coefficient of thermal conductivity | 0.1 W/(m.K)  |
|  Hardness
(ISO 868) | 85 Shore D  |

*Strength results will vary depending on the level of surface preparation and gap.<br/>
**SF = Substrate failure

![img-0.jpeg](img-0.jpeg)
Hot Strength

*“Hot strength” shear strength tests performed on mild steel. 24-hour cure at room-temperature and conditioned to pull-temperature for 30 minutes before testing. Permabond® 2010 can withstand higher temperatures for brief periods (such as for paint-baking and wave soldering processes) provided the joint is not unduly stressed.

The information given and the recommendations made herein are based on our research and are believed to be accurate, but no guarantee of their accuracy is made. In every case we urge and recommend that purchasers before using any product in full-scale production make their own tests to determine to their own satisfaction whether the product is of acceptable quality and is suitable for their particular purpose under their own operating conditions. THE PRODUCTS DISCLOSED HEREIN ARE SOLD WITHOUT ANY WARRANTY AS TO MERCHANTABILITY OR FITNESS FOR A PARTICULAR PURPOSE OR ANY OTHER WARRANTY, EXPRESS OR IMPLIED.

No representative of ours has any authority to waive or change the foregoing provisions but, subject to such provisions, our engineers are available to assist purchasers in adapting our products to their needs and to the circumstances prevailing in their business. Nothing contained herein shall be construed to imply the non-existence of any relevant patents or to constitute a permission, inducement or recommendation to practice any invention covered by any patent, without authority from the owner of this patent. We also expect purchasers to use our products in accordance with the guiding principles of the Chemical Manufacturers Association's Responsible Care® program.

Permabond® 2010

Global TDS Revision 9

13th September 2025

FOR PROFESSIONAL OR INDUSTRIAL USE ONLY. KEEP OUT OF REACH OF CHILDREN

---

<!-- page: 1 -->

Permabond Engineering Adhesives

PERMABOND® 2010

Cyanoacrylate Technical Datasheet

![img-1.jpeg](img-1.jpeg)
Chemical Resistance

Specimens were immersed for 1000 hours at $22^{\circ}C$ (unless otherwise stated).

## Additional Information

This product is not recommended for use in contact with strong oxidizing materials and polar solvents, although will withstand a solvent wash without any bond-strength deterioration. Users are reminded that all materials, whether innocuous or not, should be handled in accordance with the principles of good industrial hygiene.

Full information can be obtained from the Safety Datasheet. This Technical Datasheet (TDS) offers guideline information and does not constitute a specification.

## Storage &amp; Handling

|  Storage Temperature | 2 to 7°C (35 to 45°F)  |
| --- | --- |

Allow adhesive to reach room temperature before opening bottle to prevent condensation inside the bottle which can reduce shelf-life.

## Surface Preparation

Surfaces should be clean, dry and grease-free before applying the adhesive. Use a suitable solvent (such as acetone or isopropanol) for the degreasing of surfaces.

Some metals such as aluminium, copper and its alloys will benefit from light abrasion with emery cloth (or similar) to remove the oxide layer.

## Directions for Use

1. Apply the adhesive sparingly to one surface.
2. Bring the components together quickly and correctly aligned.
3. Apply sufficient pressure to ensure the adhesive spreads into a thin film.
4. Do not disturb or re-align until sufficient strength is achieved, normally within a few seconds.
5. Any surplus adhesive can be removed with Permabond® CA solvent, nitromethane or acetone.

## NB:

For difficult or porous surfaces, using a Permabond® activator is recommended. If bonding polypropylene, polyethylene, PTFE or silicone, prime first with Permabond® Polyolefin Primer (POP).

## Video Links

Surface preparation: https://youtu.be/8CMOMP7hXjU

Cyanoacrylate directions for use: https://youtu.be/PiPzutdRmsk

![img-2.jpeg](img-2.jpeg)

![img-3.jpeg](img-3.jpeg)

www.permabond.com

- UK: 0800 975 9800
- General Enquiries: +44 (0)1962 711661
- US: 732-868-1372
- Asia: +86 21 5773 4913

info.europe@permabond.com

info.americas@permabond.com

info.asia@permabond.com

The information given and the recommendations made herein are based on our research and are believed to be accurate, but no guarantee of their accuracy is made. In every case we urge and recommend that purchasers before using any product in full-scale production make their own tests to determine to their own satisfaction whether the product is of acceptable quality and is suitable for their particular purpose under their own operating conditions. THE PRODUCTS DISCLOSED HEREIN ARE SOLD WITHOUT ANY WARRANTY AS TO MERCHANTABILITY OR FITNESS FOR A PARTICULAR PURPOSE OR ANY OTHER WARRANTY, EXPRESS OR IMPLIED.

No representative of ours has any authority to waive or change the foregoing provisions but, subject to such provisions, our engineers are available to assist purchasers in adapting our products to their needs and to the circumstances prevailing in their business. Nothing contained herein shall be construed to imply the non-existence of any relevant patents or to constitute a permission, inducement or recommendation to practice any invention covered by any patent, without authority from the owner of this patent. We also expect purchasers to use our products in accordance with the guiding principles of the Chemical Manufacturers Association's Responsible Care® program.

Permabond® 2010

Global TDS Revision 9

13th September 2025

FOR PROFESSIONAL OR INDUSTRIAL USE ONLY. KEEP OUT OF REACH OF CHILDREN
