Repository: vineetpadia/glueguy

# Glueguy Lab

Spreadsheet-style adhesive selector plus a larger McMaster-derived engineering reference library.

## Run locally

```bash
python3 -m http.server 4317 --bind 0.0.0.0
```

Open `http://127.0.0.1:4317/` on the host, or from another machine on the same LAN/VPN open `http://<host-ip>:4317/`.

## Catalog pipeline

1. Crawl McMaster glue families into raw JSON.

```bash
python scripts/mcmaster_glue_pipeline.py --max-pages 220 --output data/mcmaster-glues.json
```

2. Enrich the representative McMaster part page for each family into a reusable detail cache.

```bash
python scripts/enrich_mcmaster_product_details.py
```

File: data/tds-cache/permabond-f202.mistral.md
<!-- page: 0 -->

Permabond

Engineering Adhesives

PERMABOND® F202

Anaerobic Retainer

Technical Datasheet

# Features &amp; Benefits

- Toughened
- Thixotropic
- Ideal when bonding dissimilar materials
- Good adhesion to copper and aluminium
- Improved fatigue life
- WRAS listed for contact with wholesome (potable) water

# Description

The unique 'toughening' process incorporated into Permabond® F202 gives this anaerobic adhesive excellent resistance to peel and impact forces. Primarily designed for use on metal surfaces, it is also capable of resisting the thermal stresses that may be generated when bonding dissimilar surfaces. Its 'non-drip' consistency makes it suitable for use on larger fittings or where wide tolerances are expected.

## Physical Properties of Uncured Adhesive

|  Chemical composition | Acrylic  |
| --- | --- |
|  Appearance | Brown  |
|  Viscosity @ 25°C | 2 rpm: 135,000mPa.s (cP)
20 rpm: 20,000mPa.s (cP)  |
|  Specific Gravity | 1.0  |
|  UV fluorescence | No  |

## Typical Curing Properties

|  Maximum gap fill
Maximum thread size | 0.5 mm 0.02 in
M80 3"  |
| --- | --- |
|  Time taken to reach handling
strength (M10 steel) @23°C | 15 minutes*  |
|  Time taken to reach working
strength (M10 steel) @23°C | 1 hour  |
|  Full strength (M10 steel) @23°C | 24 hours  |

*Handling time at 23°C / 73°F. Copper and its alloys will make the adhesive cure more quickly, while oxidised or passivated surfaces (like stainless steel) will reduce cure speed. To reduce curing time, use Permabond activator A905 or ASC10. Alternatively, increasing the curing temperature will reduce curing time.

## Strength Development

![img-0.jpeg](img-0.jpeg)

* Cure times are typical at 23°C. Copper and its alloys will follow the faster cure while oxidised or passivated surfaces like stainless steel will tend towards the slower curve. Lower temperatures or large gaps will tend to extend the cure time. To reduce the cure time the use of Permabond A905, ASC10, or heat can be considered.

## Typical Performance of Cured Adhesive

|  Torque strength (M10 steel ISO10964) | Break 28 N·m 250 in.lb
Prevail 30 N·m 260 in.lb  |
| --- | --- |
|  Shear strength (steel collar & pin ISO10123) | 30 MPa 4400 psi  |
|  Coefficient of thermal expansion | 90 x 10⁻⁶ mm/mm/°C  |
|  Dielectric strength | 11 kV/mm  |
|  Thermal conductivity | 0.19 W/(m.K)  |

The information given and the recommendations made herein are based on our research and are believed to be accurate but no guarantee of their accuracy is made. In every case we urge and recommend that purchasers before using any product in full-scale production make their own tests to determine to their own satisfaction whether the product is of acceptable quality and is suitable for their particular purpose under their own operating conditions. THE PRODUCTS DISCLOSED HEREIN ARE SOLD WITHOUT ANY WARRANTY AS TO MERCHANTABILITY OR FITNESS FOR A PARTICULAR PURPOSE OR ANY OTHER WARRANTY, EXPRESS OR IMPLIED.

No representative of ours has any authority to waive or change the foregoing provisions but, subject to such provisions, our engineers are available to assist purchasers in adapting our products to their needs and to the circumstances prevailing in their business. Nothing contained herein shall be construed to imply the non-existence of any relevant patents or to constitute a permission, inducement or recommendation to practice any invention covered by any patent, without authority from the owner of this patent. We also expect purchasers to use our products in accordance with the guiding principles of the Chemical Manufacturers Association's Responsible Care® program.

Permabond F202

Global TDS Revision 4

17 October 2016

FOR PROFESSIONAL OR INDUSTRIAL USE ONLY. KEEP OUT OF REACH OF CHILDREN.

---

<!-- page: 1 -->

Hot Strength
![img-1.jpeg](img-1.jpeg)
"Hot strength" Breakaway strength on M10 Zinc plated bolts according to ISO 10964. Cured at 23°C for 24 hours then conditioned for 30 minutes at testing temperature.

F202 can withstand higher temperatures for brief periods (such as for paint baking and wave soldering processes) providing the joint is not unduly stressed. The minimum temperature the cured adhesive can be exposed to is -55°C (-65°F) depending on the materials being bonded.

# Surface Preparation

Though the anaerobic adhesives will tolerate a slight degree of surface contamination, best results are obtained on clean, dry and grease free surfaces. The use of a suitable solvent-based cleaner (such as acetone or isopropanol) is recommended. In general, roughened surfaces (~25μm) give higher bond strengths than polished or ground surfaces.

To reduce the curing time, especially on inactive surfaces (such as zinc, aluminium and stainless steel), the use of Permabond A90S or ASC10 can be considered.

# Directions for Use

1) Apply a circumferential bead; preferentially to the female component. Assemble with a twisting action.
2) For larger components use thixotropic products to prevent run off.
3) Take care to ensure adhesive does not enter ball races or other mechanisms.

# Video Link

Retaining compound directions for use: https://youtu.be/MUODE5ZfrZ8

![img-2.jpeg](img-2.jpeg)

Chemical Resistance
![img-3.jpeg](img-3.jpeg)
This product is not recommended for use in contact with oxygen, oxygen rich systems and other strong oxidizing materials. This product may adversely affect some thermoplastics and users must check compatibility of the product with such substrates before using.

# Storage &amp; Handling

|  Storage Temperature | 5 to 25°C (41 to 77°F)  |
| --- | --- |
|  Users are reminded that all materials, whether innocuous or not, should be handled in accordance with the principles of good industrial hygiene. Full information can be obtained from the Safety Data Sheet.  |   |

This Technical Datasheet (TDS) offers guideline information and does not constitute a specification.

www.permabond.com

- UK: 0800 975 9800
- General Enquiries: +44 (0)1962 711661
- US: 732-868-1372
- Asia: +86 21 5773 4913

info.europe@permabond.com

info.americas@permabond.com

info.asia@permabond.com

The information given and the recommendations made herein are based on our research and are believed to be accurate but no guarantee of their accuracy is made. In every case we urge and recommend that purchasers before using any product in full-scale production make their own tests to determine to their own satisfaction whether the product is of acceptable quality and is suitable for their particular purpose under their own operating conditions. THE PRODUCTS DISCLOSED HEREIN ARE SOLD WITHOUT ANY WARRANTY AS TO MERCHANTABILITY OR FITNESS FOR A PARTICULAR PURPOSE OR ANY OTHER WARRANTY, EXPRESS OR IMPLIED.

No representative of ours has any authority to waive or change the foregoing provisions but, subject to such provisions, our engineers are available to assist purchasers in adapting our products to their needs and to the circumstances prevailing in their business. Nothing contained herein shall be construed to imply the non-existence of any relevant patents or to constitute a permission, inducement or recommendation to practice any invention covered by any patent, without authority from the owner of this patent. We also expect purchasers to use our products in accordance with the guiding principles of the Chemical Manufacturers Association's Responsible Care® program.

Permabond F202

Global TDS Revision 4

17 October 2016

FOR PROFESSIONAL OR INDUSTRIAL USE ONLY. KEEP OUT OF REACH OF CHILDREN.

File: data/tds-cache/permabond-hh120.mistral.md
<!-- page: 0 -->

Permabond

Engineering Adhesives

PERMABOND® HH120

Anaerobic Threadlocker

Technical Datasheet

# Features &amp; Benefits

- Prevents vibration loosening
- Controlled off-torque
- Non-drip, thixotropic
- Full cure at room temperature
- Provides corrosion protection
- Superior environmental resistance
- Environmentally friendly – 100% solids

# Description

Permabond® HH120 Threadlocker is an excellent general purpose threadlocker and sealant. It is used for locking bolts, nuts and screws that require permanent assembly. Its high viscosity allows for ease of use on coarse threaded fasteners. Cure is fast and reliable on steel, cadmium, zinc and other plated fasteners. Major use areas include machinery and equipment manufacturing. Additional uses include sealing pipe flanges and retaining worn bearings.

## MIL-S-46163A &amp; MIL-S-22473E

Permabond® HH120 is tested to the lot requirements of Mil-S-46163A and Mil-S-22473E.

## ASTM D5363

Permabond® HH120 is tested to the general requirements defined in section 5.1.1 and 5.1.2 and to the detailed requirements defined in section 5.2 of ASTM D5363.

## Physical Properties of Uncured Adhesive

|  Chemical composition | Methacrylate esters  |
| --- | --- |
|  Appearance | Red  |
|  Viscosity @ 25°C | 7,000 mPa.s (cP)  |
|  Specific Gravity | 1.1  |
|  UV fluorescence | Yes  |

## Typical Curing Properties

|  Maximum gap fill
Maximum thread size | 0.25 mm 0.01"
M30 1½"  |
| --- | --- |
|  Time taken to reach handling
strength (M10 steel) @23°C | 10 minutes*  |
|  Time taken to reach working
strength (M10 steel) @23°C | 30 minutes  |
|  Full strength (M10 steel) @23°C | 24 hours  |

![img-0.jpeg](img-0.jpeg)
Strength Development

* Cure times are typical at 23°C. Copper and its alloys will follow the faster cure while oxidised or passivated surfaces like stainless steel will tend towards the slower curve. Lower temperatures or large gaps will tend to extend the cure time. To reduce the cure time the use of Permabond A905, ASC10, or heat can be considered.

## Typical Performance of Cured Adhesive

|  Torque strength (M10 steel ISO10964) | Break 31 N·m 275 in.lb
Prevail 34 N·m 300 in.lb  |
| --- | --- |
|  Shear strength (steel collar & pin ISO10123) | 17 MPa 2500 psi  |
|  Coefficient of thermal expansion | 90 x 10⁻⁶ mm/mm/°C  |
|  Dielectric strength | 11 kV/mm  |
|  Thermal conductivity | 0.19 W/(m.K)  |

The information given and the recommendations made herein are based on our research and are believed to be accurate but no guarantee of their accuracy is made. In every case we urge and recommend that purchasers before using any product in full-scale production make their own tests to determine to their own satisfaction whether the product is of acceptable quality and is suitable for their particular purpose under their own operating conditions. THE PRODUCTS DISCLOSED HEREIN ARE SOLD WITHOUT ANY WARRANTY AS TO MERCHANTABILITY OR FITNESS FOR A PARTICULAR PURPOSE OR ANY OTHER WARRANTY, EXPRESS OR IMPLIED.

No representative of ours has any authority to waive or change the foregoing provisions but, subject to such provisions, our engineers are available to assist purchasers in adapting our products to their needs and to the circumstances prevailing in their business. Nothing contained herein shall be construed to imply the non-existence of any relevant patents or to constitute a permission, inducement or recommendation to practice any invention covered by any patent, without authority from the owner of this patent. We also expect purchasers to use our products in accordance with the guiding principles of the Chemical Manufacturers Association's Responsible Care® program.

Permabond HH120

Global TDS Revision 4

17 October 2016

FOR PROFESSIONAL OR INDUSTRIAL USE ONLY. KEEP OUT OF REACH OF CHILDREN

---

<!-- page: 1 -->

Hot Strength
![img-1.jpeg](img-1.jpeg)
"Hot strength" Breakaway strength on M10 Zinc plated bolts according to ISO 10964. Cured at 23°C for 24 hours then conditioned for 30 minutes at testing temperature.

HH120 can withstand higher temperatures for brief periods (such as for paint baking and wave soldering processes) providing the joint is not unduly stressed. The minimum temperature the cured adhesive can be exposed to is -55°C (-65°F) depending on the materials being bonded.

# Chemical Resistance

|  Immersion (340 hours) | Temperature, °C (°F) | Strength Retention (%)  |
| --- | --- | --- |
|  Water | 75 (168) | 100  |
|  Butyl alcohol | 75 (168) | 100  |
|  Toluene | 75 (168) | 99  |
|  Motor oil | 75 (168) | 99  |
|  Hydrocarbon test fluid | 75 (168) | 100  |
|  JP4-Jet fuel | 75 (168) | 93  |
|  JP5-Jet fuel | 75 (168) | 100  |
|  Ethylene glycol | 75 (168) | 99  |

This product is not recommended for use in contact with oxygen, oxygen rich systems and other strong oxidizing materials. This product may adversely affect some thermoplastics and users must check compatibility of the product with such substrates before using.

# Surface Preparation

Though the anaerobic adhesives will tolerate a slight degree of surface contamination, best results are obtained on clean, dry and grease free surfaces. The use of a suitable solvent-based cleaner (such as acetone or isopropanol) is recommended. In general, roughened surfaces (~25μm) give higher bond strengths than polished or ground surfaces.

To reduce the curing time, especially on inactive surfaces (such as zinc, aluminium and stainless steel), the use of Permabond A90S or ASC10 can be considered.

# Directions for Use

1) Prevent the tip from touching metal surfaces during application.
2) When working with through holes, dispense a bead of material across the contact length of the threads.
3) When working with blind holes, apply several drops down the threads to the bottom of the hole.
4) Assemble and torque the parts as necessary.
5) Replace lid to bottle to avoid contamination of remaining liquid adhesive.

# Video Link

Threadlocker directions for use: https://youtu.be/-Ueg0QO10pQ

![img-2.jpeg](img-2.jpeg)

Storage &amp; Handling

|  Storage Temperature | 5 to 25°C (41 to 77°F)  |
| --- | --- |
|  Users are reminded that all materials, whether innocuous or not, should be handled in accordance with the principles of good industrial hygiene. Full information can be obtained from the Safety Data Sheet.  |   |

This Technical Datasheet (TDS) offers guideline information and does not constitute a specification.

www.permabond.com

- UK: 0800 975 9800
- General Enquiries: +44 (0)1962 711661
- US: 732-868-1372
- Asia: +86 21 5773 4913

info.europe@permabond.com

info.americas@permabond.com

info.asia@permabond.com

The information given and the recommendations made herein are based on our research and are believed to be accurate but no guarantee of their accuracy is made. In every case we urge and recommend that purchasers before using any product in full-scale production make their own tests to determine to their own satisfaction whether the product is of acceptable quality and is suitable for their particular purpose under their own operating conditions. THE PRODUCTS DISCLOSED HEREIN ARE SOLD WITHOUT ANY WARRANTY AS TO MERCHANTABILITY OR FITNESS FOR A PARTICULAR PURPOSE OR ANY OTHER WARRANTY, EXPRESS OR IMPLIED.

No representative of ours has any authority to waive or change the foregoing provisions but, subject to such provisions, our engineers are available to assist purchasers in adapting our products to their needs and to the circumstances prevailing in their business. Nothing contained herein shall be construed to imply the non-existence of any relevant patents or to constitute a permission, inducement or recommendation to practice any invention covered by any patent, without authority from the owner of this patent. We also expect purchasers to use our products in accordance with the guiding principles of the Chemical Manufacturers Association's Responsible Care® program.

Permabond HH120

Global TDS Revision 4

17 October 2016

FOR PROFESSIONAL OR INDUSTRIAL USE ONLY. KEEP OUT OF REACH OF CHILDREN

File: data/tds-cache/permabond-hh167.mistral.md
<!-- page: 0 -->

Permabond

Engineering Adhesives

PERMABOND® HH167

Anaerobic Retainer

Technical Datasheet

# Features &amp; Benefits

- Prevents corrosion
- Very high strength
- Solvent free
- Room temperature cure
- Metallic appearance

# Description

Permabond® HH167 is a high viscosity gap filling silver paste, which can be used for repairing metal machinery parts. It is ideal for repairing worn shafts, broken threads, damaged keyways and splines. Permabond HH167 has excellent chemical and temperature resistance. NB. This adhesive is only suitable for gaps &lt;0.5 mm and will not cure on the outside of a joint.

## Physical Properties of Uncured Adhesive

|  Chemical composition | Acrylic  |
| --- | --- |
|  Appearance | Silver  |
|  Viscosity @ 25°C | 2rpm: 500,000 mPa.s (cP)
20rpm: 90,000 mPa.s (cP)  |
|  Specific Gravity | 1.1  |
|  UV fluorescence | No  |

## Typical Curing Properties

|  Maximum gap fill | 0.5 mm 0.02"  |
| --- | --- |
|  Time taken to reach handling strength (M10 steel) @23°C | 15 minutes*  |
|  Time taken to reach working strength (M10 steel) @23°C | 3-6 hours  |
|  Full strength (M10 steel) @23°C | 24 hours  |

*Handling time at 23°C / 73°F. Copper and its alloys will make the adhesive cure more quickly, while oxidised or passivated surfaces (like stainless steel) will reduce cure speed. To reduce curing time, use Permabond activator A905 or ASC10 alternatively, increasing the curing temperature will reduce curing time.

## Strength Development

![img-0.jpeg](img-0.jpeg)

* Cure times are typical at 23°C. Copper and its alloys will follow the faster cure while oxidised or passivated surfaces like stainless steel will tend towards the slower curve. Lower temperatures or large gaps will tend to extend the cure time. To reduce the cure time the use of Permabond A905, ASC10, or heat can be considered.

## Typical Performance of Cured Adhesive

|  Torque strength (M10 steel ISO10964) | Break 45 N·m 400 in.lb
Prevail 32 N·m 280 in.lb  |
| --- | --- |
|  Shear strength (steel collar & pin ISO10123) | 32 MPa 4700 psi  |
|  Coefficient of thermal expansion | 90 x 10⁻⁶ mm/mm/°C  |
|  Dielectric strength | 11 kV/mm  |
|  Thermal conductivity | 0.19 W/(m.K)  |

The information given and the recommendations made herein are based on our research and are believed to be accurate but no guarantee of their accuracy is made. In every case we urge and recommend that purchasers before using any product in full-scale production make their own tests to determine to their own satisfaction whether the product is of acceptable quality and is suitable for their particular purpose under their own operating conditions. THE PRODUCTS DISCLOSED HEREIN ARE SOLD WITHOUT ANY WARRANTY AS TO MERCHANTABILITY OR FITNESS FOR A PARTICULAR PURPOSE OR ANY OTHER WARRANTY, EXPRESS OR IMPLIED.

No representative of ours has any authority to waive or change the foregoing provisions but, subject to such provisions, our engineers are available to assist purchasers in adapting our products to their needs and to the circumstances prevailing in their business. Nothing contained herein shall be construed to imply the non-existence of any relevant patents or to constitute a permission, inducement or recommendation to practice any invention covered by any patent, without authority from the owner of this patent. We also expect purchasers to use our products in accordance with the guiding principles of the Chemical Manufacturers Association's Responsible Care® program.

Permabond HH167

Global TDS Revision 7

17 October 2016

FOR PROFESSIONAL OR INDUSTRIAL USE ONLY. KEEP OUT OF REACH OF CHILDREN

---

<!-- page: 1 -->

Hot Strength
![img-1.jpeg](img-1.jpeg)
"Hot strength" Breakaway strength on M10 Zinc plated bolts according to ISO 10964. Cured at 23°C for 24 hours then conditioned for 30 minutes at testing temperature.

HH167 can withstand higher temperatures for brief periods (such as for paint baking and wave soldering processes) providing the joint is not unduly stressed. The minimum temperature the cured adhesive can be exposed to is -55°C (-65°F) depending on the materials being bonded.

# Chemical Resistance

|  Immersion (1000 hours) | Temperature (°C) | Strength Retention (%)  |
| --- | --- | --- |
|  Engine Oil | 125 | 100  |
|  Water/Glycol | 85 | 80  |
|  Unleaded Petrol | 23 | 100  |
|  Brake Fluid | 23 | 75  |
|  99% IMS | 23 | 95  |
|  Acetone | 23 | 80  |

This product is not recommended for use in contact with oxygen, oxygen rich systems and other strong oxidizing materials. This product may adversely affect some thermoplastics and users must check compatibility of the product with such substrates before using.

# Surface Preparation

Though the anaerobic adhesives will tolerate a slight degree of surface contamination, best results are obtained on clean, dry and grease free surfaces. The use of a suitable solvent-based cleaner (such as acetone or isopropanol) is recommended. In general, roughened surfaces (~25μm) give higher bond strengths than polished or ground surfaces.

To reduce the curing time, especially on inactive surfaces (such as zinc, aluminium and stainless steel), the use of Permabond A905 or ASC10 can be considered.

# Directions for Use

1) On slip fitted assemblies, apply adhesive on the leading edge of the pin and on the inside of the collar. Assemble with twisting action.
2) On press fitting assemblies, apply the adhesive on the pin and collar. Assemble using a press.
3) On shrink fitted assemblies, apply the adhesive to the pin, heat the collar to create enough clearance and assemble.
4) Allow the parts to fixture before disturbing them.

# Video Link

Retaining compound directions for use: https://youtu.be/MUODE5ZfrZ8

![img-2.jpeg](img-2.jpeg)

Storage &amp; Handling

|  Storage Temperature | 5 to 25°C (41 to 77°F)  |
| --- | --- |
|  Users are reminded that all materials, whether innocuous or not, should be handled in accordance with the principles of good industrial hygiene. Full information can be obtained from the Safety Data Sheet.  |   |

This Technical Datasheet (TDS) offers guideline information and does not constitute a specification.

www.permabond.com

- UK: 0800 975 9800
- General Enquiries: +44 (0)1962 711661
- US: 732-868-1372
- Asia: +86 21 5773 4913

info.europe@permabond.com

info.americas@permabond.com

info.asia@permabond.com

The information given and the recommendations made herein are based on our research and are believed to be accurate but no guarantee of their accuracy is made. In every case we urge and recommend that purchasers before using any product in full-scale production make their own tests to determine to their own satisfaction whether the product is of acceptable quality and is suitable for their particular purpose under their own operating conditions. THE PRODUCTS DISCLOSED HEREIN ARE SOLD WITHOUT ANY WARRANTY AS TO MERCHANTABILITY OR FITNESS FOR A PARTICULAR PURPOSE OR ANY OTHER WARRANTY, EXPRESS OR IMPLIED.

No representative of ours has any authority to waive or change the foregoing provisions but, subject to such provisions, our engineers are available to assist purchasers in adapting our products to their needs and to the circumstances prevailing in their business. Nothing contained herein shall be construed to imply the non-existence of any relevant patents or to constitute a permission, inducement or recommendation to practice any invention covered by any patent, without authority from the owner of this patent. We also expect purchasers to use our products in accordance with the guiding principles of the Chemical Manufacturers Association's Responsible Care® program.

Permabond HH167

Global TDS Revision 7

17 October 2016

FOR PROFESSIONAL OR INDUSTRIAL USE ONLY. KEEP OUT OF REACH OF CHILDREN

File: data/tds-cache/permabond-hm129.mistral.md
<!-- page: 0 -->

Permabond

Engineering Adhesives

PERMABOND® HM129

Anaerobic Threadlocker

Technical Datasheet

# Features &amp; Benefits

- Oil tolerant*
- Vibration resistant
- Lubricates threads for easier assembly
- Provides corrosion protection
- Solvent free

Permabond® HM129 is a high strength medium viscosity anaerobic threadlocker and sealant. This material cures in the absence of air between tight fitting metal parts. Cure is fast and reliable on steel, cadmium, zinc and other plated fasteners. It is used for locking and sealing bolts, nuts and screws that require permanent assembly. When cured, the material prevents loosening and leakage.

*Permabond still recommends carrying out normal surface preparation to ensure consistent results. However, HM129 can provide superior performance compared with other sealing methods where there is presence of oil on surfaces.

## Physical Properties of Uncured Adhesive

|  Chemical composition | Acrylic  |
| --- | --- |
|  Appearance | Red  |
|  Viscosity @ 25°C | 500 mPa.s (cP)  |
|  Specific Gravity | 1.1  |
|  UV fluorescence | Yes  |

## Typical Curing Properties

|  Maximum gap fill
Maximum thread size | 0.15 mm 0.006 in
M20 ¾"  |
| --- | --- |
|  Time taken to reach handling
strength (M10 steel) @23°C | 10 minutes*  |
|  Time taken to reach working
strength (M10 steel) @23°C | 1-3 hours  |
|  Full strength (M10 steel) @23°C | 24 hours  |

*Handling time at 23°C / 73°F. Copper and its alloys will make the adhesive cure more quickly, while oxidised or passivated surfaces (like stainless steel) will reduce cure speed. To reduce curing time, use Permabond activator A905 or ASC10. Alternatively, increasing the curing temperature will reduce curing time.

The information given and the recommendations made herein are based on our research and are believed to be accurate but no guarantee of their accuracy is made. In every case we urge and recommend that purchasers before using any product in full-scale production make their own tests to determine to their own satisfaction whether the product is of acceptable quality and is suitable for their particular purpose under their own operating conditions. THE PRODUCTS DISCLOSED HEREIN ARE SOLD WITHOUT ANY WARRANTY AS TO MERCHANTABILITY OR FITNESS FOR A PARTICULAR PURPOSE OR ANY OTHER WARRANTY, EXPRESS OR IMPLIED.

No representative of ours has any authority to waive or change the foregoing provisions but, subject to such provisions, our engineers are available to assist purchasers in adapting our products to their needs and to the circumstances prevailing in their business. Nothing contained herein shall be construed to imply the non-existence of any relevant patents or to constitute a permission, inducement or recommendation to practice any invention covered by any patent, without authority from the owner of this patent. We also expect purchasers to use our products in accordance with the guiding principles of the Chemical Manufacturers Association's Responsible Care® program.

Permabond HM129

Global TDS Revision 6

15 March 2017

Page 1/2

# Strength Development

![img-0.jpeg](img-0.jpeg)

* Cure times are typical at 23°C. Copper and its alloys will follow the faster cure while oxidised or passivated surfaces like stainless steel will tend towards the slower curve. Lower temperatures or large gaps will tend to extend the cure time. To reduce the cure time the use of Permabond A905, ASC10, or heat can be considered.

## Typical Performance of Cured Adhesive

|  Torque strength (M10 steel
ISO10964) | Break 33 N·m 290 in.lb
Prevail 58 N·m 520 in.lb  |
| --- | --- |
|  Shear strength (steel collar & pin
ISO10123) | 17 MPa 2500 psi  |
|  Coefficient of thermal expansion | 90 x 10⁻⁶ mm/mm/°C  |
|  Dielectric strength | 11 kV/mm  |
|  Thermal conductivity | 0.19 W/(m.K)  |

FOR PROFESSIONAL OR INDUSTRIAL USE ONLY. KEEP OUT OF REACH OF CHILDREN

---

<!-- page: 1 -->

Hot Strength
![img-1.jpeg](img-1.jpeg)
Dismantleable Grades
High Temperature Grades
HM129

"Hot strength" Breakaway strength on M10 Zinc plated bolts according to ISO 10964. Cured at $23^{\circ}C$ for 24 hours then conditioned for 30 minutes at testing temperature.

HM129 can withstand higher temperatures for brief periods (such as for paint baking and wave soldering processes) providing the joint is not unduly stressed. The minimum temperature the cured adhesive can be exposed to is $-55^{\circ}C$ (-65°F) depending on the materials being bonded.

## Chemical Resistance

|  Immersion (1000 hours) | Temperature (°C) | Strength Retention (%)  |
| --- | --- | --- |
|  Engine Oil | 125 | 75  |
|  Water/Glycol | 75 | 85  |
|  Leaded Petrol | 23 | 100  |
|  Unleaded Petrol | 23 | 95  |
|  Diesel | 23 | 100  |
|  Brake Fluid | 23 | 95  |
|  99% IMS | 23 | 95  |
|  Acetone | 23 | 95  |

This product is not recommended for use in contact with oxygen, oxygen rich systems and other strong oxidizing materials. This product may adversely affect some thermoplastics and users must check compatibility of the product with such substrates before using.

## Surface Preparation

Though the anaerobic adhesives will tolerate a slight degree of surface contamination, best results are obtained on clean, dry and grease free surfaces. The use of a suitable solvent-based cleaner (such as acetone or isopropanol) is recommended. In general, roughened surfaces ($\sim 25\mu m$) give higher bond strengths than polished or ground surfaces.

To reduce the curing time, especially on inactive surfaces (such as zinc, aluminium and stainless steel), the use of Permabond A905 or ASC10 can be considered.

## Directions for Use

1) Prevent the tip from touching metal surfaces during application.
2) When working with through holes, dispense a bead of material across the contact length of the threads.
3) When working with blind holes, apply several drops down the threads to the bottom of the hole.
4) Assemble and torque the parts as necessary.
5) Replace lid to bottle to avoid contamination of remaining liquid adhesive.

## Video Link

Threadlocker directions for use: https://youtu.be/7144nHEDYI8

![img-2.jpeg](img-2.jpeg)

## Storage &amp; Handling

|  Storage Temperature | 5 to 25°C (41 to 77°F)  |
| --- | --- |
|  Users are reminded that all materials, whether innocuous or not, should be handled in accordance with the principles of good industrial hygiene. Full information can be obtained from the Safety Data Sheet.  |   |

This Technical Datasheet (TDS) offers guideline information and does not constitute a specification.

www.permabond.com

- UK: 0800 975 9800
- General Enquiries: +44 (0)1962 711661
- US: 732-868-1372
- Asia: +86 21 5773 4913

info.europe@permabond.com

info.americas@permabond.com

info.asia@permabond.com

The information given and the recommendations made herein are based on our research and are believed to be accurate but no guarantee of their accuracy is made. In every case we urge and recommend that purchasers before using any product in full-scale production make their own tests to determine to their own satisfaction whether the product is of acceptable quality and is suitable for their particular purpose under their own operating conditions. THE PRODUCTS DISCLOSED HEREIN ARE SOLD WITHOUT ANY WARRANTY AS TO MERCHANTABILITY OR FITNESS FOR A PARTICULAR PURPOSE OR ANY OTHER WARRANTY, EXPRESS OR IMPLIED.

No representative of ours has any authority to waive or change the foregoing provisions but, subject to such provisions, our engineers are available to assist purchasers in adapting our products to their needs and to the circumstances prevailing in their business. Nothing contained herein shall be construed to imply the non-existence of any relevant patents or to constitute a permission, inducement or recommendation to practice any invention covered by any patent, without authority from the owner of this patent. We also expect purchasers to use our products in accordance with the guiding principles of the Chemical Manufacturers Association's Responsible Care® program.

Permabond HM129

Global TDS Revision 6

15 March 2017

FOR PROFESSIONAL OR INDUSTRIAL USE ONLY. KEEP OUT OF REACH OF CHILDREN

File: data/tds-cache/permabond-hm135.mistral.md
<!-- page: 0 -->

Permabond

Engineering Adhesives

PERMABOND® HM135

Anaerobic Retainer

Technical Datasheet

# Features &amp; Benefits

- Very high strength
- Rapid cure
- Suitable for use with non-ferrous metals
- High temperature resistance
- Excellent chemical resistance
- WRAS listed for contact with wholesome (potable) water

# Description

Permabond® HM135 is a fast curing, medium viscosity anaerobic adhesive for locking and sealing threads and retaining cylindrical components. It gives maximum torque strength on brass or plated brass components and provides excellent temperature and chemical resistance.

## Physical Properties of Uncured Adhesive

|  Chemical composition | Acrylic  |
| --- | --- |
|  Appearance | Green  |
|  Viscosity @ 25°C | 700 mPa.s (cP)  |
|  Specific Gravity | 1.1  |
|  UV fluorescence | No  |

## Typical Curing Properties

|  Maximum gap fill
Maximum thread size | 0.2 mm 0.008"
M25 ¾"  |
| --- | --- |
|  Time taken to reach handling
strength (M10 steel) @23°C | 5-10 minutes*  |
|  Time taken to reach working
strength (M10 steel) @23°C | 2 hours  |
|  Full strength (M10 steel) @23°C | 24 hours  |

*Handling time at 23°C / 73°F. Copper and its alloys will make the adhesive cure more quickly, while oxidised or passivated surfaces (like stainless steel) will reduce cure speed. To reduce curing time, use Permabond activator A905 or ASC10 alternatively, increasing the curing temperature will reduce curing time.

## Strength Development

![img-0.jpeg](img-0.jpeg)

* Cure times are typical at 23°C. Copper and its alloys will follow the faster cure while oxidised or passivated surfaces like stainless steel will tend towards the slower curve. Lower temperatures or large gaps will tend to extend the cure time. To reduce the cure time the use of Permabond A905, ASC10, or heat can be considered.

## Typical Performance of Cured Adhesive

|  Torque strength (M10 steel ISO10964) | Break 31 N·m 280 in.lb
Prevail 50 N·m 450 in.lb  |
| --- | --- |
|  Shear strength (steel collar & pin ISO10123) | 30 MPa 4400 psi  |
|  Coefficient of thermal expansion | 90 x 10⁻⁶ mm/mm/°C  |
|  Dielectric strength | 11 kV/mm  |
|  Thermal conductivity | 0.19 W/(m.K)  |

The information given and the recommendations made herein are based on our research and are believed to be accurate but no guarantee of their accuracy is made. In every case we urge and recommend that purchasers before using any product in full-scale production make their own tests to determine to their own satisfaction whether the product is of acceptable quality and is suitable for their particular purpose under their own operating conditions. THE PRODUCTS DISCLOSED HEREIN ARE SOLD WITHOUT ANY WARRANTY AS TO MERCHANTABILITY OR FITNESS FOR A PARTICULAR PURPOSE OR ANY OTHER WARRANTY, EXPRESS OR IMPLIED.

No representative of ours has any authority to waive or change the foregoing provisions but, subject to such provisions, our engineers are available to assist purchasers in adapting our products to their needs and to the circumstances prevailing in their business. Nothing contained herein shall be construed to imply the non-existence of any relevant patents or to constitute a permission, inducement or recommendation to practice any invention covered by any patent, without authority from the owner of this patent. We also expect purchasers to use our products in accordance with the guiding principles of the Chemical Manufacturers Association's Responsible Care® program.

Permabond HM135

Global TDS Revision 5

18 October 2016

FOR PROFESSIONAL OR INDUSTRIAL USE ONLY. KEEP OUT OF REACH OF CHILDREN

---

<!-- page: 1 -->

Hot Strength
![img-1.jpeg](img-1.jpeg)
"Hot strength" Breakaway strength on M10 Zinc plated bolts according to ISO 10964. Cured at 23°C for 24 hours then conditioned for 30 minutes at testing temperature.

HM135 can withstand higher temperatures for brief periods (such as for paint baking and wave soldering processes) providing the joint is not unduly stressed. The minimum temperature the cured adhesive can be exposed to is -55°C (-65°F) depending on the materials being bonded.

# Chemical Resistance

|  Immersion (1000 hours) | Temperature (°C) | Strength Retention (%)  |
| --- | --- | --- |
|  Engine Oil | 125 | 100  |
|  Water/Glycol | 75 | 80  |
|  Unleaded Petrol | 23 | 95  |
|  Brake Fluid | 23 | 100  |
|  99% IMS | 23 | 75  |
|  Acetone | 23 | 95  |

This product is not recommended for use in contact with oxygen, oxygen rich systems and other strong oxidizing materials. This product may adversely affect some thermoplastics and users must check compatibility of the product with such substrates before using.

# Surface Preparation

Though the anaerobic adhesives will tolerate a slight degree of surface contamination, best results are obtained on clean, dry and grease free surfaces. The use of a suitable solvent-based cleaner (such as acetone or isopropanol) is recommended.

In general, roughened surfaces (~25μm) give higher bond strengths than polished or ground surfaces.

To reduce the curing time, especially on inactive surfaces (such as zinc, aluminium and stainless steel), the use of Permabond A905 or ASC10 can be considered.

# Directions for Use

1) Apply a circumferential bead; preferentially to the female component. Assemble with a twisting action.
2) For larger components use thixotropic products to prevent run off.
3) Take care to ensure adhesive does not enter ball races or other mechanisms.

# Video Link

Retaining compound directions for use: https://youtu.be/MUODE5ZfrZ8

![img-2.jpeg](img-2.jpeg)

Storage &amp; Handling

|  Storage Temperature | 5 to 25°C (41 to 77°F)  |
| --- | --- |
|  Users are reminded that all materials, whether innocuous or not, should be handled in accordance with the principles of good industrial hygiene. Full information can be obtained from the Safety Data Sheet.  |   |

This Technical Datasheet (TDS) offers guideline information and does not constitute a specification.

www.permabond.com

- UK: 0800 975 9800
- General Enquiries: +44 (0)1962 711661
- US: 732-868-1372
- Asia: +86 21 5773 4913

info.europe@permabond.com

info.americas@permabond.com

info.asia@permabond.com

The information given and the recommendations made herein are based on our research and are believed to be accurate but no guarantee of their accuracy is made. In every case we urge and recommend that purchasers before using any product in full-scale production make their own tests to determine to their own satisfaction whether the product is of acceptable quality and is suitable for their particular purpose under their own operating conditions. THE PRODUCTS DISCLOSED HEREIN ARE SOLD WITHOUT ANY WARRANTY AS TO MERCHANTABILITY OR FITNESS FOR A PARTICULAR PURPOSE OR ANY OTHER WARRANTY, EXPRESS OR IMPLIED.

No representative of ours has any authority to waive or change the foregoing provisions but, subject to such provisions, our engineers are available to assist purchasers in adapting our products to their needs and to the circumstances prevailing in their business. Nothing contained herein shall be construed to imply the non-existence of any relevant patents or to constitute a permission, inducement or recommendation to practice any invention covered by any patent, without authority from the owner of this patent. We also expect purchasers to use our products in accordance with the guiding principles of the Chemical Manufacturers Association's Responsible Care® program.

Permabond HM135

Global TDS Revision 5

18 October 2016

FOR PROFESSIONAL OR INDUSTRIAL USE ONLY. KEEP OUT OF REACH OF CHILDREN
