Repository: vineetpadia/glueguy

# Glueguy Lab

Spreadsheet-style adhesive selector plus a larger McMaster-derived engineering reference library.

## Run locally

```bash
python3 -m http.server 4317 --bind 0.0.0.0
```

Open `http://127.0.0.1:4317/` on the host, or from another machine on the same LAN/VPN open `http://<host-ip>:4317/`.

## Catalog pipeline

1. Crawl McMaster glue families into raw JSON.

```bash
python scripts/mcmaster_glue_pipeline.py --max-pages 220 --output data/mcmaster-glues.json
```

2. Enrich the representative McMaster part page for each family into a reusable detail cache.

```bash
python scripts/enrich_mcmaster_product_details.py
```

File: data/tds-cache/permabond-hm162.mistral.md
<!-- page: 0 -->

Permabond

Engineering Adhesives

PERMABOND® HM162

Anaerobic Retainer

Technical Datasheet

# Features &amp; Benefits

- Rapid cure
- Very high strength
- Improved fatigue life
- Excellent chemical resistance
- Excellent temperature resistance

# Description

Permabond® HM162 is a medium viscosity retaining compound that cures when confined between metal parts to form an extremely tough bond. It is best suited for cylindrical parts and where high temperature resistance is required. In the uncured, liquid state, the adhesive wets the metal surfaces, keying into all surface irregularities and fills the space between the mated parts.

## Physical Properties of Uncured Adhesive

|  Chemical composition | Acrylic  |
| --- | --- |
|  Appearance | Green  |
|  Viscosity @ 25°C | 1000 mPa.s (cP)  |
|  Specific Gravity | 1.1  |
|  UV fluorescence | Yes  |

## Typical Curing Properties

|  Maximum gap fill | 0.2 mm 0.008"  |
| --- | --- |
|  Time taken to reach handling strength (M10 steel) @23°C | 5 minutes*  |
|  Time taken to reach working strength (M10 steel) @23°C | 1-3 hours  |
|  Full strength (M10 steel) @23°C | 24 hours  |

*Handling time at 23°C / 73°F. Copper and its alloys will make the adhesive cure more quickly, while oxidised or passivated surfaces (like stainless steel) will reduce cure speed. To reduce curing time, use Permabond activator A905 or ASC10 alternatively, increasing the curing temperature will reduce curing time.

## Strength Development

![img-0.jpeg](img-0.jpeg)

* Cure times are typical at 23°C. Copper and its alloys will follow the faster cure while oxidised or passivated surfaces like stainless steel will tend towards the slower curve. Lower temperatures or large gaps will tend to extend the cure time. To reduce the cure time the use of Permabond A905, ASC10, or heat can be considered.

## Typical Performance of Cured Adhesive

|  Torque strength (M10 steel ISO10964) | Break 32 N·m 280 in.lb
Prevail 57 N·m 510 in.lb  |
| --- | --- |
|  Shear strength (steel collar & pin ISO10123) | 30 MPa 4300 psi  |
|  Coefficient of thermal expansion | 90 x 10⁻⁶ mm/mm/°C  |
|  Dielectric strength | 11 kV/mm  |
|  Thermal conductivity | 0.19 W/(m.K)  |

The information given and the recommendations made herein are based on our research and are believed to be accurate but no guarantee of their accuracy is made. In every case we urge and recommend that purchasers before using any product in full-scale production make their own tests to determine to their own satisfaction whether the product is of acceptable quality and is suitable for their particular purpose under their own operating conditions. THE PRODUCTS DISCLOSED HEREIN ARE SOLD WITHOUT ANY WARRANTY AS TO MERCHANTABILITY OR FITNESS FOR A PARTICULAR PURPOSE OR ANY OTHER WARRANTY, EXPRESS OR IMPLIED.

No representative of ours has any authority to waive or change the foregoing provisions but, subject to such provisions, our engineers are available to assist purchasers in adapting our products to their needs and to the circumstances prevailing in their business. Nothing contained herein shall be construed to imply the non-existence of any relevant patents or to constitute a permission, inducement or recommendation to practice any invention covered by any patent, without authority from the owner of this patent. We also expect purchasers to use our products in accordance with the guiding principles of the Chemical Manufacturers Association's Responsible Care® program.

Permabond HM162

Global TDS Revision 6

18 October 2017

FOR PROFESSIONAL OR INDUSTRIAL USE ONLY. KEEP OUT OF REACH OF CHILDREN

---

<!-- page: 1 -->

Hot Strength
![img-1.jpeg](img-1.jpeg)
"Hot strength" Breakaway strength on M10 Zinc plated bolts according to ISO 10964. Cured at 23°C for 24 hours then conditioned for 30 minutes at testing temperature.

HM162 can withstand higher temperatures for brief periods (such as for paint baking and wave soldering processes) providing the joint is not unduly stressed. The minimum temperature the cured adhesive can be exposed to is -55°C (-65°F) depending on the materials being bonded.

# Chemical Resistance

|  Immersion (1000 hours) | Temperature (°C) | Strength Retention (%)  |
| --- | --- | --- |
|  Engine Oil | 125 | 100  |
|  Water/Glycol | 85 | 80  |
|  Unleaded Petrol | 23 | 95  |
|  Brake Fluid | 23 | 100  |
|  99% IMS | 23 | 75  |
|  Acetone | 23 | 95  |

This product is not recommended for use in contact with oxygen, oxygen rich systems and other strong oxidizing materials. This product may adversely affect some thermoplastics and users must check compatibility of the product with such substrates before using.

# Surface Preparation

Though the anaerobic adhesives will tolerate a slight degree of surface contamination, best results are obtained on clean, dry and grease free surfaces. The use of a suitable solvent-based cleaner (such as acetone or isopropanol) is recommended.

In general, roughened surfaces (~25μm) give higher bond strengths than polished or ground surfaces.

To reduce the curing time, especially on inactive surfaces (such as zinc, aluminium and stainless steel), the use of Permabond A905 or ASC10 can be considered.

# Directions for Use

1) Apply a circumferential bead; preferentially to the female component. Assemble with a twisting action.
2) For larger components use thixotropic products to prevent run off.
3) Take care to ensure adhesive does not enter ball races or other mechanisms.

# Video Link

Retaining compound directions for use: https://youtu.be/MUODE5ZfrZ8

![img-2.jpeg](img-2.jpeg)

Storage &amp; Handling

|  Storage Temperature | 5 to 25°C (41 to 77°F)  |
| --- | --- |
|  Users are reminded that all materials, whether innocuous or not, should be handled in accordance with the principles of good industrial hygiene. Full information can be obtained from the Safety Data Sheet.  |   |

This Technical Datasheet (TDS) offers guideline information and does not constitute a specification.

www.permabond.com

- UK: 0800 975 9800
- General Enquiries: +44 (0)1962 711661
- US: 732-868-1372
- Asia: +86 21 5773 4913

info.europe@permabond.com

info.americas@permabond.com

info.asia@permabond.com

The information given and the recommendations made herein are based on our research and are believed to be accurate but no guarantee of their accuracy is made. In every case we urge and recommend that purchasers before using any product in full-scale production make their own tests to determine to their own satisfaction whether the product is of acceptable quality and is suitable for their particular purpose under their own operating conditions. THE PRODUCTS DISCLOSED HEREIN ARE SOLD WITHOUT ANY WARRANTY AS TO MERCHANTABILITY OR FITNESS FOR A PARTICULAR PURPOSE OR ANY OTHER WARRANTY, EXPRESS OR IMPLIED.

No representative of ours has any authority to waive or change the foregoing provisions but, subject to such provisions, our engineers are available to assist purchasers in adapting our products to their needs and to the circumstances prevailing in their business. Nothing contained herein shall be construed to imply the non-existence of any relevant patents or to constitute a permission, inducement or recommendation to practice any invention covered by any patent, without authority from the owner of this patent. We also expect purchasers to use our products in accordance with the guiding principles of the Chemical Manufacturers Association's Responsible Care® program.

Permabond HM162

Global TDS Revision 6

18 October 2017

FOR PROFESSIONAL OR INDUSTRIAL USE ONLY. KEEP OUT OF REACH OF CHILDREN

File: data/tds-cache/permabond-hm163.mistral.md
<!-- page: 0 -->

Permabond

Engineering Adhesives

PERMABOND® HM163

Anaerobic Retainer

Technical Datasheet

# Features &amp; Benefits

- Fast setting and fixing of components
- Very high strength
- Thixotropic
- Excellent chemical resistance

# Description

Permabond® HM163 is a medium viscosity, thixotropic anaerobic retaining compound that cures when confined between metal parts to form a tough bond. It has been specifically formulated to provide a fast cure on inactive surfaces such as aluminium and stainless steel. The viscosity and thixotropic effect of the material allows for the use of larger tolerances on components.

## Physical Properties of Uncured Adhesive

|  Chemical composition | Acrylic  |
| --- | --- |
|  Appearance | Green  |
|  Viscosity @ 25°C | 3,500 mPa.s (cP)  |
|  Specific Gravity | 1.1  |
|  UV fluorescence | Yes  |

## Typical Curing Properties

|  Maximum gap fill | 0.2 mm 0.008"  |
| --- | --- |
|  Time taken to reach handling strength (M10 steel) @23°C | 5 minutes*  |
|  Time taken to reach working strength (M10 steel) @23°C | 1-3 hours  |
|  Full strength (M10 steel) @23°C | 24 hours  |

*Handling time at 23°C / 73°F. Copper and its alloys will make the adhesive cure more quickly, while oxidised or passivated surfaces (like stainless steel) will reduce cure speed. To reduce curing time, use Permabond activator A905 or ASC10 alternatively, increasing the curing temperature will reduce curing time.

## Strength Development

![img-0.jpeg](img-0.jpeg)

* Cure times are typical at 23°C. Copper and its alloys will follow the faster cure while oxidised or passivated surfaces like stainless steel will tend towards the slower curve. Lower temperatures or large gaps will tend to extend the cure time. To reduce the cure time the use of Permabond A905, ASC10, or heat can be considered.

## Typical Performance of Cured Adhesive

|  Torque strength (M10 steel ISO10964) | Break 30 N·m 260 in.lb
Prevail 55 N·m 480 in.lb  |
| --- | --- |
|  Shear strength (steel collar & pin ISO10123) | 28 MPa 4000 psi  |
|  Coefficient of thermal expansion | 90 x 10⁻⁶ mm/mm/°C  |
|  Dielectric strength | 11 kV/mm  |
|  Thermal conductivity | 0.19 W/(m.K)  |

The information given and the recommendations made herein are based on our research and are believed to be accurate but no guarantee of their accuracy is made. In every case we urge and recommend that purchasers before using any product in full-scale production make their own tests to determine to their own satisfaction whether the product is of acceptable quality and is suitable for their particular purpose under their own operating conditions. THE PRODUCTS DISCLOSED HEREIN ARE SOLD WITHOUT ANY WARRANTY AS TO MERCHANTABILITY OR FITNESS FOR A PARTICULAR PURPOSE OR ANY OTHER WARRANTY, EXPRESS OR IMPLIED.

No representative of ours has any authority to waive or change the foregoing provisions but, subject to such provisions, our engineers are available to assist purchasers in adapting our products to their needs and to the circumstances prevailing in their business. Nothing contained herein shall be construed to imply the non-existence of any relevant patents or to constitute a permission, inducement or recommendation to practice any invention covered by any patent, without authority from the owner of this patent. We also expect purchasers to use our products in accordance with the guiding principles of the Chemical Manufacturers Association's Responsible Care® program.

Permabond HM163

Global TDS Revision 6

18 October 2016

FOR PROFESSIONAL OR INDUSTRIAL USE ONLY. KEEP OUT OF REACH OF CHILDREN

---

<!-- page: 1 -->

Hot Strength
![img-1.jpeg](img-1.jpeg)
"Hot strength" shear strength tests performed on mild steel. 24hr cure at room temperature and conditioned to pull temperature for 30 minutes before testing.

HM163 can withstand higher temperatures for brief periods (such as for paint baking and wave soldering processes) providing the joint is not unduly stressed. The minimum temperature the cured adhesive can be exposed to is  $-55^{\circ}\mathrm{C}$  (-65°F) depending on the materials being bonded.

# Chemical Resistance

|  Immersion (1000 hours) | Temperature (°C) | Strength Retention (%)  |
| --- | --- | --- |
|  Engine Oil | 125 | 140  |
|  Water/Glycol | 85 | 90  |
|  Petrol | 23 | 55  |

This product is not recommended for use in contact with oxygen, oxygen rich systems and other strong oxidizing materials. This product may adversely affect some thermoplastics and users must check compatibility of the product with such substrates before using.

# Surface Preparation

Though the anaerobic adhesives will tolerate a slight degree of surface contamination, best results are obtained on clean, dry and grease free surfaces. The use of a suitable solvent-based cleaner (such as acetone or isopropanol) is recommended.

In general, roughened surfaces ( $\sim 25\mu m$ ) give higher bond strengths than polished or ground surfaces.

To reduce the curing time, especially on inactive surfaces (such as zinc, aluminium and stainless steel), the use of Permabond A905 or ASC10 can be considered.

# Directions for Use

1) Apply a circumferential bead; preferentially to the female component. Assemble with a twisting action.
2) For larger components use thixotropic products to prevent run off.
3) Take care to ensure adhesive does not enter ball races or other mechanisms.

# Video Link

Retaining compound directions for use: https://youtu.be/MUODE5ZfrZ8

![img-2.jpeg](img-2.jpeg)

Storage &amp; Handling

|  Storage Temperature | 5 to 25°C (41 to 77°F)  |
| --- | --- |
|  Users are reminded that all materials, whether innocuous or not, should be handled in accordance with the principles of good industrial hygiene. Full information can be obtained from the Safety Data Sheet.  |   |

This Technical Datasheet (TDS) offers guideline information and does not constitute a specification.

www.permabond.com

- UK: 0800 975 9800
- General Enquiries: +44 (0)1962 711661
- US: 732-868-1372
- Asia: +86 21 5773 4913

info.europe@permabond.com

info.americas@permabond.com

info.asia@permabond.com

The information given and the recommendations made herein are based on our research and are believed to be accurate but no guarantee of their accuracy is made. In every case we urge and recommend that purchasers before using any product in full-scale production make their own tests to determine to their own satisfaction whether the product is of acceptable quality and is suitable for their particular purpose under their own operating conditions. THE PRODUCTS DISCLOSED HEREIN ARE SOLD WITHOUT ANY WARRANTY AS TO MERCHANTABILITY OR FITNESS FOR A PARTICULAR PURPOSE OR ANY OTHER WARRANTY, EXPRESS OR IMPLIED.

No representative of ours has any authority to waive or change the foregoing provisions but, subject to such provisions, our engineers are available to assist purchasers in adapting our products to their needs and to the circumstances prevailing in their business. Nothing contained herein shall be construed to imply the non-existence of any relevant patents or to constitute a permission, inducement or recommendation to practice any invention covered by any patent, without authority from the owner of this patent. We also expect purchasers to use our products in accordance with the guiding principles of the Chemical Manufacturers Association's Responsible Care® program.

Permabond HM163

Global TDS Revision 6

18 October 2016

FOR PROFESSIONAL OR INDUSTRIAL USE ONLY. KEEP OUT OF REACH OF CHILDREN

File: data/tds-cache/permabond-lh050.mistral.md
<!-- page: 0 -->

Permabond

Engineering Adhesives

PERMABOND® LH050

Anaerobic Threadsealant

Technical Datasheet

# Features &amp; Benefits

- Full cure seal to the burst rating of pipe
- Easy to use and apply
- Directional freedom
- Does not contain solvents
- Excellent chemical and temperature resistance
- Cures at room temperature
- Will not shred, tear or cause blockages

# Description

Permabond® LH050 pipe sealant with PTFE is a general purpose pipe sealant that provides instant air pressure seal up to 1000 psi with limited hand tightening. After cure, the sealing capability is typically up to the burst rating of the pipe itself. The low locking strength allows easy disassembly.

Permabond® LH050 pipe sealant performs well on most metals, particularly steel and brass. It provides an excellent alternative to pipe dopes and pipe tapes for sealing pipe joints.

It cures anaerobically when in contact with metal parts (as in a threaded pipe joint). When applied, LH050 dispenses as a smooth paste, filling the entire space between the threaded parts. It then cures at ambient temperature to form a solid plastic, completely sealing against hydraulic fluids, air, gases and chemicals. In addition, it locks the pipes, plugs or fittings against vibration loosening, tampering and variable temperature effects.

# UL Classification:

Permabond LH050 is classified by Underwriters Laboratories Inc. * for use in devices handling gasoline, petroleum oils, and natural gas (pressure not over 300 psig) not exceeding 2 in. pipe size; propane and butane not exceeding 1 in. pipe size. 66G9.

Permabond LH050 is classified by Underwriters Laboratories Inc. * for use in sprinkler system and water spray system piping not exceeding 2 in. pipe size containing air, nitrogen, water, propylene glycol or glycerol antifreeze solutions. 66G9.

# Physical Properties of Uncured Adhesive

|  Chemical composition | Methacrylate esters  |
| --- | --- |
|  Appearance | White  |
|  Viscosity @ 25°C | 250,000 mPa.s (cP)  |
|  Specific Gravity | 1.1  |
|  Particle size | <10μm  |

# Typical Curing Properties

|  Maximum gap fill | 0.5 mm 0.02 in  |
| --- | --- |
|  Time taken to reach handling strength (M10 steel) @23°C | 2 hours*  |
|  Full strength (M10 steel) @23°C | 24 hours  |

*Copper and its alloys will make the adhesive cure more quickly, while oxidized or passivated surfaces (like stainless steel) will reduce cure speed. To reduce curing time, use Permabond activator A905 or ASC10. Alternatively, increasing the curing temperature will reduce curing time.

![img-0.jpeg](img-0.jpeg)
Strength Development

* Cure times are typical at 23°C. Copper and its alloys will follow the faster cure while oxidised or passivated surfaces like stainless steel will tend towards the slower curve. Lower temperatures or large gaps will tend to extend the cure time. To reduce the cure time the use of Permabond A905, ASC10, or heat can be considered.

# Typical Performance of Cured Adhesive

|  Torque strength (M10 steel ISO10964) | Break 4 N·m 35 in.lb
Prevail 3 N·m 25 in.lb  |
| --- | --- |
|  Compressive shear strength (steel collar & pin ISO10123) | 7 MPa 1000 psi  |
|  Coefficient of thermal expansion | 90 x 10⁻⁶ mm/mm/°K  |
|  Coefficient of thermal conductivity | 0.19 W/(m.K)  |

The information given and the recommendations made herein are based on our research and are believed to be accurate but no guarantee of their accuracy is made. In every case we urge and recommend that purchasers before using any product in full-scale production make their own tests to determine to their own satisfaction whether the product is of acceptable quality and is suitable for their particular purpose under their own operating conditions. THE PRODUCTS DISCLOSED HEREIN ARE SOLD WITHOUT ANY WARRANTY AS TO MERCHANTABILITY OR FITNESS FOR A PARTICULAR PURPOSE OR ANY OTHER WARRANTY, EXPRESS OR IMPLIED.

No representative of ours has any authority to waive or change the foregoing provisions but, subject to such provisions, our engineers are available to assist purchasers in adapting our products to their needs and to the circumstances prevailing in their business. Nothing contained herein shall be construed to imply the non-existence of any relevant patents or to constitute a permission, inducement or recommendation to practice any invention covered by any patent, without authority from the owner of this patent. We also expect purchasers to use our products in accordance with the guiding principles of the Chemical Manufacturers Association's Responsible Care® program.

Permabond LH050

Global TDS Revision 5

18 October 2016

FOR PROFESSIONAL OR INDUSTRIAL USE ONLY. KEEP OUT OF REACH OF CHILDREN.

---

<!-- page: 1 -->

Hot Strength
![img-1.jpeg](img-1.jpeg)
"Hot strength" Breakaway strength on M10 Zinc plated bolts according to ISO 10964. Cured at 23°C for 24 hours then conditioned for 30 minutes at testing temperature.

LH050 can withstand higher temperatures for brief periods (such as for paint baking and wave soldering processes) providing the joint is not unduly stressed. The minimum temperature the cured adhesive can be exposed to is -55°C (-65°F) depending on the materials being bonded.

## Chemical Resistance

|  1000 Hour immersion | Temperature, °C (°F) | Pressure, psi | Results  |
| --- | --- | --- | --- |
|  50% Antifreeze / 50% water solution | 126 (260) | 60 | No leak  |
|  Brake fluid | 150 (300) | 60 | No leak  |
|  Differential lube | 150 (300) | 60 | No leak  |
|  5W/30 Engine oil | 150 (300) | 60 | No leak  |
|  Transmission fluid | 150 (300) | 60 | No leak  |
|  Diesel fuel #2 | 25 (77) | 60 | No leak  |
|  ASTM fuel C | 25 (77) | 60 | No leak  |
|  Water, steam | 198 (390) | 60 | No leak  |
|  Air | 150 (300) | 60 | No leak  |

This product is not recommended for use in contact with oxygen, oxygen rich systems and other strong oxidizing materials. This product may adversely affect some thermoplastics and users must check compatibility of the product with such substrates before using.

## Surface Preparation

Though the anaerobic adhesives will tolerate a slight degree of surface contamination, best results are obtained on clean, dry and grease free surfaces. The use of a suitable solvent-based cleaner (such as acetone or isopropanol) is recommended. To reduce the curing time, especially on inactive surfaces (such as zinc, aluminum and stainless steel), the use of Permabond® A905 or ASC10 can be considered.

## Directions for Use

1) Prevent the tip from touching metal surfaces during application.
2) Apply Permabond® LH050 onto the leading 3-4 threads half way around the male pipe for pipes up to 1½ inches in diameter. For larger pipes, apply completely around the pipe.
3) Screw fittings together. Permabond pipe sealants will seal even when the direction the pipe must face does not allow the complete seating of the threads.
4) Visually inspect for a bead of pipe sealant around the entire pipe. If the sealant isn't visible around the circumference, repeat the steps above using more sealant.

Permabond®LH050 is designed for use on threaded metallic pipe joints; not recommended for use on plastic components.

## Video Link

Pipesealant directions for use: https://youtu.be/mLvX0LoaNaE

![img-2.jpeg](img-2.jpeg)

## Storage &amp; Handling

|  Storage Temperature | 5 to 25°C (41 to 77°F)  |
| --- | --- |
|  Users are reminded that all materials, whether innocuous or not, should be handled in accordance with the principles of good industrial hygiene. Full information can be obtained from the Safety Data Sheet.  |   |

This Technical Datasheet (TDS) offers guideline information and does not constitute a specification.

www.permabond.com

- UK: 0800 975 9800
- General Enquiries: +44 (0)1962 711661
- US: 732-868-1372
- Asia: +86 21 5773 4913

info.europe@permabond.com

info.americas@permabond.com

info.asia@permabond.com

The information given and the recommendations made herein are based on our research and are believed to be accurate but no guarantee of their accuracy is made. In every case we urge and recommend that purchasers before using any product in full-scale production make their own tests to determine to their own satisfaction whether the product is of acceptable quality and is suitable for their particular purpose under their own operating conditions. THE PRODUCTS DISCLOSED HEREIN ARE SOLD WITHOUT ANY WARRANTY AS TO MERCHANTABILITY OR FITNESS FOR A PARTICULAR PURPOSE OR ANY OTHER WARRANTY, EXPRESS OR IMPLIED.

No representative of ours has any authority to waive or change the foregoing provisions but, subject to such provisions, our engineers are available to assist purchasers in adapting our products to their needs and to the circumstances prevailing in their business. Nothing contained herein shall be construed to imply the non-existence of any relevant patents or to constitute a permission, inducement or recommendation to practice any invention covered by any patent, without authority from the owner of this patent. We also expect purchasers to use our products in accordance with the guiding principles of the Chemical Manufacturers Association's Responsible Care® program.

Permabond LH050

Global TDS Revision 5

18 October 2016

FOR PROFESSIONAL OR INDUSTRIAL USE ONLY. KEEP OUT OF REACH OF CHILDREN.

File: data/tds-cache/permabond-lm012.mistral.md
<!-- page: 0 -->

Permabond

Engineering Adhesives

PERMABOND® LM012

Anaerobic Threadsealant

Technical Datasheet

# Features &amp; Benefits

- Full cure seal to the burst rating of pipe
- Easy to use and apply
- Directional freedom
- Does not contain solvents
- Excellent chemical and temperature resistance
- Cures at room temperature
- Ideal for sealing hydraulic systems

# Description

Permabond® LM012 is an unfilled, medium viscosity anaerobic adhesive. Its major benefit as related to other pipe sealants is that it is an unfilled resin that is compatible with hydraulic fluids. If the adhesive is accidentally spilled into the hydraulic system, e.g., squeezed out of the joint, it will be dispersed in the fluid. It contains no particles that can clog or foul hydraulic screens and valves. Thus it is used in very sensitive high pressure hydraulic systems.

# MIL-S-22473 Grade HVV

Each lot of LM012 is tested to the lot requirements of these specifications.

ASTM D5363 AN 0163 Group 01 Class 6 Grade 3

Each lot of LM012 is tested to the general requirements defined in paragraphs 5.1.1 and 5.1.2 and the detail requirements defined in section 5.2

## Physical Properties of Uncured Adhesive

|  Chemical composition | Methacrylate esters  |
| --- | --- |
|  Appearance | Brown  |
|  Viscosity @ 25°C | 2,000 mPa.s (cP)  |
|  Specific gravity | 1.1  |
|  Particle size | <10μm  |
|  UV fluorescence | Yes  |

## Typical Curing Properties

|  Maximum gap fill
Maximum thread size | 0.2 mm 0.008 in
M20 %”  |
| --- | --- |
|  Time taken to reach handling
strength (M10 steel) @23°C | 30 minutes*  |
|  Full strength (M10 steel) @23°C | 24 hours  |

*Handling time at 23°C / 73°F. Copper and its alloys will make the adhesive cure more quickly, while oxidised or passivated surfaces (like stainless steel) will reduce cure speed. To reduce curing time, use Permabond activator A905 or ASC10 alternatively, increasing the curing temperature will reduce curing time.

## Strength Development

![img-0.jpeg](img-0.jpeg)

* Cure times are typical at 23°C. Copper and its alloys will follow the faster cure while oxidised or passivated surfaces like stainless steel will tend towards the slower curve. Lower temperatures or large gaps will tend to extend the cure time. To reduce the cure time the use of Permabond A905, ASC10, or heat can be considered.

## Typical Performance of Cured Adhesive

|  Torque strength (M10 steel
ISO10964) | Break 3 N·m 25 in.lb
Prevail 2 N·m 15 in.lb  |
| --- | --- |
|  Shear strength (steel collar & pin ISO10123) | 5 MPa 750 psi  |
|  Coefficient of thermal expansion | 90 x 10⁻⁶ mm/mm/°K  |
|  Thermal conductivity | 0.19 W/(m.K)  |

The information given and the recommendations made herein are based on our research and are believed to be accurate but no guarantee of their accuracy is made. In every case we urge and recommend that purchasers before using any product in full-scale production make their own tests to determine to their own satisfaction whether the product is of acceptable quality and is suitable for their particular purpose under their own operating conditions. THE PRODUCTS DISCLOSED HEREIN ARE SOLD WITHOUT ANY WARRANTY AS TO MERCHANTABILITY OR FITNESS FOR A PARTICULAR PURPOSE OR ANY OTHER WARRANTY, EXPRESS OR IMPLIED.

No representative of ours has any authority to waive or change the foregoing provisions but, subject to such provisions, our engineers are available to assist purchasers in adapting our products to their needs and to the circumstances prevailing in their business. Nothing contained herein shall be construed to imply the non-existence of any relevant patents or to constitute a permission, inducement or recommendation to practice any invention covered by any patent, without authority from the owner of this patent. We also expect purchasers to use our products in accordance with the guiding principles of the Chemical Manufacturers Association's Responsible Care® program.

Permabond LM012

Global TDS Revision 3

18 October 2016

FOR PROFESSIONAL OR INDUSTRIAL USE ONLY. KEEP OUT OF REACH OF CHILDREN

---

<!-- page: 1 -->

Hot Strength
![img-1.jpeg](img-1.jpeg)
"Hot strength" Breakaway strength on M10 Zinc plated bolts according to ISO 10964. Cured at 23°C for 24 hours then conditioned for 30 minutes at testing temperature.

LM012 can withstand higher temperatures for brief periods (such as for paint baking and wave soldering processes) providing the joint is not unduly stressed. The minimum temperature the cured adhesive can be exposed to is -55°C (-65°F) depending on the materials being bonded.

# Chemical Resistance

|  1000 Hour immersion | Temperature, °C (°F) | Pressure, psi | Results  |
| --- | --- | --- | --- |
|  50% Antifreeze / 50% water solution | 126 (260) | 60 | No leak  |
|  Brake fluid | 150 (300) | 60 | No leak  |
|  Differential lube | 150 (300) | 60 | No leak  |
|  5W/30 Engine oil | 150 (300) | 60 | No leak  |
|  Transmission fluid | 150 (300) | 60 | No leak  |
|  Diesel fuel #2 | 25 (77) | 60 | No leak  |
|  ASTM fuel C | 25 (77) | 60 | No leak  |
|  Water, steam | 198 (390) | 60 | No leak  |
|  Air | 150 (300) | 60 | No leak  |

This product is not recommended for use in contact with oxygen, oxygen rich systems and other strong oxidizing materials. This product may adversely affect some thermoplastics and users must check compatibility of the product with such substrates before using.

# Surface Preparation

Though anaerobic adhesives will tolerate a slight degree of surface contamination, best results are obtained on clean, dry and grease free surfaces. The use of a suitable solvent-based cleaner (such as acetone or isopropanol) is recommended. To reduce the curing time, especially on inactive surfaces (such as zinc, aluminum and stainless steel), the use of Permabond® A905 or ASC10 can be considered.

# Directions for Use

1) Prevent the tip from touching metal surfaces during application.
2) Apply Permabond® LM012 onto the leading 3-4 threads half way around the male pipe.
3) Screw fittings together. Permabond pipe sealants will seal even when the direction the pipe must face does not allow the complete seating of the threads.
4) Visually inspect for a bead of pipe sealant around the entire pipe. If the sealant isn't visible around the circumference, repeat the steps above using more sealant.

Permabond®LM012is designed for use on threaded metallic pipe joints; not recommended for use on plastic components.

# Video Link

Pipesealant directions for use: https://youtu.be/mLvX0LoaNaE

![img-2.jpeg](img-2.jpeg)

Storage &amp; Handling

|  Storage Temperature | 5 to 25°C (41 to 77°F)  |
| --- | --- |
|  Users are reminded that all materials, whether innocuous or not, should be handled in accordance with the principles of good industrial hygiene. Full information can be obtained from the Safety Data Sheet.  |   |

This Technical Datasheet (TDS) offers guideline information and does not constitute a specification.

www.permabond.com

- UK: 0800 975 9800
- General Enquiries: +44 (0)1962 711661
- US: 732-868-1372
- Asia: +86 21 5773 4913

info.europe@permabond.com

info.americas@permabond.com

info.asia@permabond.com

The information given and the recommendations made herein are based on our research and are believed to be accurate but no guarantee of their accuracy is made. In every case we urge and recommend that purchasers before using any product in full-scale production make their own tests to determine to their own satisfaction whether the product is of acceptable quality and is suitable for their particular purpose under their own operating conditions. THE PRODUCTS DISCLOSED HEREIN ARE SOLD WITHOUT ANY WARRANTY AS TO MERCHANTABILITY OR FITNESS FOR A PARTICULAR PURPOSE OR ANY OTHER WARRANTY, EXPRESS OR IMPLIED.

No representative of ours has any authority to waive or change the foregoing provisions but, subject to such provisions, our engineers are available to assist purchasers in adapting our products to their needs and to the circumstances prevailing in their business. Nothing contained herein shall be construed to imply the non-existence of any relevant patents or to constitute a permission, inducement or recommendation to practice any invention covered by any patent, without authority from the owner of this patent. We also expect purchasers to use our products in accordance with the guiding principles of the Chemical Manufacturers Association's Responsible Care® program.

Permabond LM012

Global TDS Revision 3

18 October 2016

FOR PROFESSIONAL OR INDUSTRIAL USE ONLY. KEEP OUT OF REACH OF CHILDREN

File: data/tds-cache/permabond-mh052.mistral.md
<!-- page: 0 -->

Permabond® Engineering Adhesives

PERMABOND® MH052

Anaerobic Threadsealant

Technical Datasheet

# Features &amp; Benefits

- PFAS free
- Excellent chemical resistance
- Pressure seal to burst rating of pipe
- No loose particles to clog valves
- Approved for use with gaseous oxygen

# Approvals

DVGW Approval for Gas / WRAS Drinking Water Approval / KTW-BWGL Drinking Water Compliant

# Description

PERMABOND® MH052 is ideal for the sealing of threaded joints. It is approved for use with natural gas and LPG for working pressure up to 20 bar (290 psi) and also for gaseous oxygen up to 10 bar (145 psi) and 60°C (140°F). Permabond® MH052 seals against gas, water, LPG, hydrocarbons, oils and other chemicals and will seal to the burst rating of the pipe. Unlike PTFE tape or hemp, Permabond® MH052 will not shred or dry out, so it will provide a durable seal, helping to extend the life of the components.

## Typical Physical Properties of Uncured Adhesive

|  Chemical composition | Acrylic  |
| --- | --- |
|  Appearance | Yellow  |
|  Viscosity @ 25°C | 2rpm: 65,000 mPa.s (cP)
20rpm: 25,000 mPa.s (cP)  |
|  Specific Gravity | 1.1  |
|  UV fluorescence | Yes  |

## Typical Curing Properties

|  Maximum gap fill | 0.5 mm 0.02 in  |
| --- | --- |
|  Maximum thread size | M56 2 in  |
|  Time taken to reach handling strength (M10 steel) @23°C* | 15 minutes  |
|  Time taken to reach working strength (M10 steel) @23°C | 1-3 hours  |
|  Full strength (M10 steel) @23°C | 24 hours  |

*Handling time at 23°C / 73°F. Copper and its alloys will make the adhesive cure more quickly, while oxidised or passivated surfaces (like stainless steel) will reduce cure speed. To reduce curing time, use Permabond® activator A905 or ASC10. Alternatively, increasing the curing temperature will reduce curing time.

The information given and the recommendations made herein are based on our research and are believed to be accurate, but no guarantee of their accuracy is made. In every case we urge and recommend that purchasers before using any product in full-scale production make their own tests to determine to their own satisfaction whether the product is of acceptable quality and is suitable for their particular purpose under their own operating conditions. THE PRODUCTS DISCLOSED HEREIN ARE SOLD WITHOUT ANY WARRANTY AS TO MERCHANTABILITY OR FITNESS FOR A PARTICULAR PURPOSE OR ANY OTHER WARRANTY, EXPRESS OR IMPLIED.

No representative of ours has any authority to waive or change the foregoing provisions but, subject to such provisions, our engineers are available to assist purchasers in adapting our products to their needs and to the circumstances prevailing in their business. Nothing contained herein shall be construed to imply the non-existence of any relevant patents or to constitute a permission, inducement or recommendation to practice any invention covered by any patent, without authority from the owner of this patent. We also expect purchasers to use our products in accordance with the guiding principles of the Chemical Manufacturers Association's Responsible Care® program.

# Typical Performance of Cured Adhesive

|  Torque strength (M10 steel ISO 10964) | Break 20 N·m 180 in.lb
Prevail 11 N·m 100 in.lb  |
| --- | --- |
|  Shear strength (Steel collar & pin ISO 10123) | 10 MPa 1450 psi  |
|  Coefficient of thermal expansion | 90 x 10⁻⁶ mm/mm/°C  |
|  Dielectric strength | 11 kV/mm  |
|  Thermal conductivity | 0.19 W/(m.K)  |

![img-0.jpeg](img-0.jpeg)
Strength Development

* Cure times are typical at 23°C. Copper and its alloys will follow the faster cure while oxidised or passivated surfaces like stainless steel will tend towards the slower curve. Lower temperatures or large gaps will tend to extend the cure time. To reduce the cure time the use of Permabond® A905, ASC10, or heat can be considered.

Permabond® MH052

Global TDS Revision 9

30th March 2026

FOR PROFESSIONAL OR INDUSTRIAL USE ONLY. KEEP OUT OF REACH OF CHILDREN

---

<!-- page: 1 -->

Permabond® Engineering Adhesives

PERMABOND® MH052

Anaerobic Threadsealant

Technical Datasheet

Hot Strength
![img-1.jpeg](img-1.jpeg)
* "Hot strength" Breakaway strength on M10 Zinc plated bolts according to ISO 10964. Cured at 23°C for 24 hours then conditioned for 30 minutes at testing temperature.

Permabond® MH052 can withstand higher temperatures for brief periods (such as for paint-baking and wave soldering processes) provided the joint is not unduly stressed.

Chemical Resistance

|  Immersion (1000 hours) | Temperature (°C) | Strength Retention (%)  |
| --- | --- | --- |
|  Engine Oil | 125 | 100  |
|  Water/Glycol | 75 | 90  |
|  Unleaded Petrol | 23 | 100  |
|  Brake Fluid | 23 | 95  |
|  99% IMS | 23 | 95  |
|  Acetone | 23 | 65  |

Except under the conditions stated on the description section, this product is not recommended for use in contact with oxygen, oxygen rich systems and other strong oxidizing materials. This product may adversely affect some thermoplastics and users must check compatibility of the product with such substrates before using.

Surface Preparation

Best results are obtained on bare metal surfaces. Remove paint, hemp fibres, PTFE tape or any other surface contamination from the bond area that could inhibit the cure. The use of a suitable solvent-based cleaner (such as acetone or isopropanol) is recommended to remove oil, grease, and other contaminants. Allow the solvent to evaporate before applying the adhesive.

To reduce the curing time, especially on inactive surfaces (such as zinc, aluminium and stainless steel), the use of Permabond® A905 or ASC10 can be considered.

Directions for Use

1) Apply a continuous bead around the circumference of the male thread (normally 1-2 threads back from the leading edge).
2) For taper/parallel threads ensure adhesive is positioned where the threads will engage fully. Gaps and cure times may be greater than expected with this joint configuration.
3) Ensure sufficient adhesive is applied to give a complete seal.
4) Tighten the components with suitable tools. Do not adjust. Allow the product to fully cure before using the part (lower temperatures or large gaps will extend the cure time).

NB: Adhesive outside of a closed joint (i.e., excess material) will remain uncured due to air contact. Adhesive inside the joint will cure solid. Ensure the adhesive viscosity is suitable for your thread size.

Video Link

Threadsealant directions for use: https://youtu.be/6Db9pLS7WCA

![img-2.jpeg](img-2.jpeg)

Storage &amp; Handling

|  Storage Temperature | 5 to 25°C (41 to 77°F)  |
| --- | --- |
|  Users are reminded that all materials, whether innocuous or not, should be handled in accordance with the principles of good industrial hygiene. Full information can be obtained from the Safety Data Sheet.  |   |

This Technical Datasheet (TDS) offers guideline information and does not constitute a specification.

www.permabond.com

- UK: 0800 975 9800
- General Enquiries: +44 (0)1962 711661
- US: 732-868-1372
- Asia: +86 21 5773 4913

info.europe@permabond.com

info.americas@permabond.com

info.asia@permabond.com

The information given and the recommendations made herein are based on our research and are believed to be accurate, but no guarantee of their accuracy is made. In every case we urge and recommend that purchasers before using any product in full-scale production make their own tests to determine to their own satisfaction whether the product is of acceptable quality and is suitable for their particular purpose under their own operating conditions. THE PRODUCTS DISCLOSED HEREIN ARE SOLD WITHOUT ANY WARRANTY AS TO MERCHANTABILITY OR FITNESS FOR A PARTICULAR PURPOSE OR ANY OTHER WARRANTY, EXPRESS OR IMPLIED.

No representative of ours has any authority to waive or change the foregoing provisions but, subject to such provisions, our engineers are available to assist purchasers in adapting our products to their needs and to the circumstances prevailing in their business. Nothing contained herein shall be construed to imply the non-existence of any relevant patents or to constitute a permission, inducement or recommendation to practice any invention covered by any patent, without authority from the owner of this patent. We also expect purchasers to use our products in accordance with the guiding principles of the Chemical Manufacturers Association's Responsible Care® program.

Permabond® MH052

Global TDS Revision 9

30th March 2026

FOR PROFESSIONAL OR INDUSTRIAL USE ONLY. KEEP OUT OF REACH OF CHILDREN
