Repository: vineetpadia/glueguy

# Glueguy Lab

Spreadsheet-style adhesive selector plus a larger McMaster-derived engineering reference library.

## Run locally

```bash
python3 -m http.server 4317 --bind 0.0.0.0
```

Open `http://127.0.0.1:4317/` on the host, or from another machine on the same LAN/VPN open `http://<host-ip>:4317/`.

## Catalog pipeline

1. Crawl McMaster glue families into raw JSON.

```bash
python scripts/mcmaster_glue_pipeline.py --max-pages 220 --output data/mcmaster-glues.json
```

2. Enrich the representative McMaster part page for each family into a reusable detail cache.

```bash
python scripts/enrich_mcmaster_product_details.py
```

This enriches the representative McMaster part page for each family into
`data/mcmaster-product-details.json`, adding higher-fidelity fields like part
numbers, package data, mix ratio, coverage, consistency, peel, `For Use On`,
and direct McMaster spec-page URLs.

3. Transform the raw crawl plus the detail cache into site-ready selector products and reference families.

```bash
python scripts/build_mcmaster_site_catalog.py
```

4. Build the manual TDS-backed additions that are not yet covered by the McMaster crawl.

```bash
python scripts/build_tds_manual_catalog.py
```

5. Build the compact first-load selector catalog.

```bash
python scripts/build_selector_catalog.py
```

6. Build the minified browser runtime used by `index.html`.

```bash
npx --yes terser app.js -c -m -o app.min.js
```

7. Build the machine-readable catalog intended for LLM/tool agents.

```bash
python scripts/build_agent_catalog.py
```

This writes `data/agent-catalog.json`, a compact JSON endpoint with source
URLs, cached TDS text paths, exact specs, missing-field lists, and agent notes.
Agents should treat missing fields as unavailable, not infer them from profile
defaults.

8. Normalize any Digi-Key electronics adhesive export into distributor/TDS leads.

```bash
python scripts/import_digikey_adhesive_applicators.py
```

9. Run the autonomous coverage audit and backlog report.

```bash
python scripts/run_glue_autoresearch.py
```

This writes:

- `data/mcmaster-glues.json`
- `data/mcmaster-product-details.json`
- `data/mcmaster-site-summary.json`
- `data/mcmaster-site-catalog.js`
- `data/tds-manual-catalog.js`
- `data/selector-catalog.json`
- `data/selector-catalog.js`
- `app.min.js`
- `data/agent-catalog.json`
- `data/autonomous-discovered-products.json`
- `data/digikey-electronics-adhesives.json`
- `data/autonomous-research-report.json`
- `data/autonomous-research-report.md`
- `data/tds-extraction-suggestions.json`
- `data/tds-extraction-suggestions.md`
- `data/autonomous-results.tsv`

10. Mine cached TDS text for reviewable field candidates when working the manual backlog.

```bash
python scripts/extract_tds_field_candidates.py
```

This reads `data/tds-cache-manifest.json` plus the current missing-field audit
and writes source-snippet-backed candidates for viscosity, electrical,
mechanical, cure, service-temperature, and thermal fields. It deliberately does
not edit `data/tds-manual-source.json`; the output is a ranked verification
queue that makes exact TDS transcription faster without inventing values.

The cache pipeline is Mistral-first for PDFs when an OCR sidecar exists:
`scripts/cache_tds_sources.py` prefers `data/tds-cache/<id>.mistral.md` over
`pdftotext` and records `textExtraction: mistral-ocr-markdown` in
`data/tds-cache-manifest.json`. `pdftotext` remains only as the fallback for
entries that do not yet have Mistral OCR output.

To import a Mistral OCR MCP result into the cache sidecars:

```bash
python scripts/import_mistral_ocr_result.py <entry-id> --input /path/to/mistral-result.json
```

To generate OCR sidecars directly from cached PDFs using the local Codex MCP
Mistral credential:

```bash
/home/scandium/.local/share/mcp-mistral-ocr-venv/bin/python scripts/ocr_tds_with_mistral.py --limit 25
python scripts/cache_tds_sources.py
python scripts/extract_tds_field_candidates.py
```

To print the next highest-impact products with candidate fields:

```bash
python scripts/tds_gap_queue.py --electronics-only --limit 25
```

## Verification

```bash
python -m py_compile scripts/enrich_mcmaster_product_details.py scripts/build_mcmaster_site_catalog.py scripts/build_tds_manual_catalog.py scripts/build_selector_catalog.py scripts/build_agent_catalog.py scripts/discover_official_glue_products.py scripts/autonomous_glue_research.py scripts/mcmaster_glue_pipeline.py
python -m py_compile scripts/cache_tds_sources.py scripts/extract_tds_field_candidates.py scripts/import_mistral_ocr_result.py scripts/ocr_tds_with_mistral.py scripts/tds_gap_queue.py
node --check app.js
node --check app.min.js
```

## Autonomous loop

- `program.md` defines the autoresearch-style operating loop for this repo.
- `data/autonomous-research-seeds.json` defines target manufacturers and products.
- `data/autonomous-discovery-config.json` defines which official sitemap surfaces should be mined automatically.

File: data/tds-cache/3m-pr1500.mistral.md
<!-- page: 0 -->

3M

Scotch-Weld™

Plastic and Rubber Instant Adhesives

PR40 • PR100 • PR600 • PR1500 • PR Gel

Technical Data

February, 2016

Product Description

3M™ Scotch-Weld™ Plastic and Rubber Instant Adhesives are designed to give exceptional performance on difficult-to-bond plastic and rubber substrates. These adhesives may be bonded to like substrates or in combination with metal or composite substrates. Superior performance is achieved on materials such as heavily plasticized PVC, EPDM, ABS, and Nylon.

Specific Features

- 3M™ Scotch-Weld™ Plastic and Rubber Instant Adhesive PR40 is a low viscosity cyanoacrylate adhesive which bonds close-fitting plastic or rubber parts quickly and with high strength.
- 3M™ Scotch-Weld™ Plastic and Rubber Instant Adhesive PR100 is a general purpose, low viscosity bonder for rubber or plastic surfaces.
- 3M™ Scotch-Weld™ Plastic and Rubber Instant Adhesive PR600 is a medium viscosity cyanoacrylate with some gap-filling capability. It will bond many common substrates including plastics and rubbers.
- 3M™ Scotch-Weld™ Plastic and Rubber Instant Adhesive PR1500 is a high viscosity cyanoacrylate that can be used on plastic or rubber parts that do not fit well together. It has excellent gap-filling characteristics and will not wick into unwanted areas.
- 3M™ Scotch-Weld™ Plastic and Rubber Instant Adhesive PR Gel is a fast curing, very high viscosity, gap-filling cyanoacrylate. Its gel formulation is suitable for bonding poorly mating components and for porous substrates and can be used on vertical surfaces as it will not drip or slump.

---

<!-- page: 1 -->

3M™ Scotch-Weld™

Plastic and Rubber Instant Adhesives

PR40 • PR100 • PR600 • PR1500 • PR Gel

## Typical Uncured Physical Properties

Note: The following technical information and data should be considered representative or typical only and should not be used for specification purposes.

|   | 3M™ Scotch-Weld™ Plastic and Rubber Instant Adhesives  |   |   |   |   |
| --- | --- | --- | --- | --- | --- |
|   |  PR40 | PR100 | PR600 | PR1500 | PR Gel  |
|  Colour | Clear | Clear | Clear | Clear | Clear  |
|  Base | Ethyl Hybrid | Ethyl Hybrid | Ethyl Hybrid | Ethyl Hybrid | Ethyl Hybrid  |
|  Appearance | Liquid | Liquid | Liquid | Liquid | Liquid  |
|  Specific Gravity (g/ml) | 1.06 | 1.06 | 1.07 | 1.08 | 1.10  |
|  Viscosity (cps) | 24 - 40¹ | 71 – 95¹ | 500 – 700² | 1,200 - 1,650³ | 100,000 – 150,000⁴  |
|  Time to Handling Strength (sec)* | 11 - 13 | 6 - 18 | 6 - 36 | 33 - 42 | 8 - 20  |
|  Full Cure time (hr) | 24 | 24 | 24 | 24 | 24  |

¹ Cone-Plate viscosity, CP75 at 3000/s shear rate; ² Cone-Plate viscosity, CP75 at 100/s shear rate, ³ Cone-Plate viscosity, CP50 at 100/s shear rate, ⁴ Brookfield viscosity, Spindle TC @ 2.5 rpm; * On EPDM. Time to handling is substrate dependent.

## Typical Cured Properties

Note: The following technical information and data should be considered representative or typical only and should not be used for specification purposes.

|   | 3M™ Scotch-Weld™ Plastic and Rubber Instant Adhesives  |   |   |   |   |
| --- | --- | --- | --- | --- | --- |
|   | PR40 | PR100 | PR600 | PR1500 | PR Gel  |
|  Temperature Range (°C) | -45 to 82 | -45 to 82 | -45 to 82 | -45 to 82 | -45 to 82  |
|  Gap Fill (in) | 0.004 | 0.006 | 0.006 | 0.008 | 0.020  |
|   | Overlap Shear Strength¹ (psi)  |   |   |   |   |
| --- | --- | --- | --- | --- | --- |
|   | PR40 | PR100 | PR600 | PR1500 | PR Gel  |
|  Steel² | 2124 | 1563 | 2424 | 2416 | 2510  |
|  Stainless Steel² | - | 2698 | 2796 | 2951 | 3122  |
|  Aluminum² | - | 2223 | 2326 | 2387 | 2404  |
|  ABS | 892³ | 961³ | 1220³ | 1438³ | 1066³  |
|  Polycarbonate | 670³ | 766³ | 762³ | 724³ | 916³  |
|  PVC | - | 1760³ | 1757³ | 1017³ | 1764³  |
|  Nylon | - | 877 | 897 | 607 | 956  |
|  Polypropylene⁴ | - | 1095³ | 1048³ | 598³ | 1109³  |
|  Silicone Elastomer⁵ | - | 105³ | 105³ | 105³ | 100³  |

¹ ASTM D-1002 ² Grit blasted ³ Substrate failure ⁴ Primed with AC77 ⁵ Primed with AC79

---

<!-- page: 2 -->

3M™ Scotch-Weld™
Plastic and Rubber Instant Adhesives
PR40 • PR100 • PR600 • PR1500 • PR Gel

Hot Strength

|   | Percent of Initial Strength  |   |   |   |   |
| --- | --- | --- | --- | --- | --- |
|  Temp(°C) | PR40 | PR100 | PR600 | PR1500 | PR Gel  |
|  22 | 100 | 100 | 100 | 100 | 100  |
|  75 | 81 | 89 | 83 | 76 | 84  |
|  100 | 80 | 54 | 52 | 64 | 41  |
|  125 | 53 | 16 | 14 | 15 | 13  |

## Handling Information

### Surface Preparation

For optimum strength structural bonds, paint, oxide films, oils, dust, mold release agents, and all other surface contaminants must be completely removed. However, the amount of surface preparation depends on the required bond strength and the environmental aging resistance desired by the user. Typical quick surface preparation would include wiping with a clean solvent (such as isopropyl alcohol*), abrading the surface with a clean fine abrasive, and then wiping again with a clean solvent to remove loose particles.

### Directions for Use

1. Ensure that parts are clean, dry, and free from oil and grease.
2. An instant adhesive activator may be required if there are bonding gaps or porous substrate surfaces, if substrates are low surface energy plastics (e.g., polyethylene, polypropylene) or if substrates have acidic surfaces (e.g., paper, leather).
3. Bond speed is typically very fast so ensure that parts are properly aligned before dispensing.
4. Product is normally hand applied from the bottle. Apply sparingly to one surface and press parts firmly together until handling strength is achieved. As a general rule, as little cyanoacrylate as possible should be used. Over application will result in slower cure speed and lower bond strength.

### Cured Bond Characteristics

1. Full bond strength will typically be achieved within a 24 hour cure time.
2. Low humidity or low temperature conditions will slow down the cure rate.
3. After curing, 3M™ Scotch-Weld™ Plastic and Rubber Instant Adhesive bonds are suitable for use up to about 82°C (180°F).
4. Cyanoacrylate bond resistance to most oils and solvents is excellent. Long term humidity, moisture, or water immersion may affect the strength of a cured cyanoacrylate bond depending on the substrates and the bond gap. Testing is recommended to evaluate the effect.

*Note: When using solvents, extinguish all ignition sources, including pilot lights, and follow the manufacturer's precautions and directions for use.

---

<!-- page: 3 -->

3M™ Scotch-Weld™ Plastic and Rubber Instant Adhesives PR40 • PR100 • PR600 • PR1500 • PR Gel

Storage
For short term storage (&lt;30 days), keep adhesive in a cool (16°C to 27°C [60°F to 80°F]), dry place out of direct sunlight. Keep containers tightly covered and free of moisture. Refrigeration (4°C [40°F]) gives optimum long term storage stability.

Shelf Life
3M™ Scotch-Weld™ Plastic and Rubber Instant Adhesives can be expected to have a shelf life of 12 months from the date of shipment from 3M when stored under refrigerated conditions.

Precautionary Information
Refer to Product Label and Material Safety Data Sheet for health and safety information before using this product. For additional health and safety information, call 1-800-364-3577 or (651)737-6501.

Technical Information
The technical information, recommendations and other statements contained in this document are based upon tests or experience that 3M believes are reliable, but the accuracy or completeness of such information is not guaranteed.

Product Use
Many factors beyond 3M’s control and uniquely within user’s knowledge and control can affect the use and performance of a 3M product in a particular application. Given the variety of factors that can affect the use and performance of a 3M product, user is solely responsible for evaluating the 3M product and determining whether it is fit for a particular purpose and suitable for user’s method of application.

Warranty, Limited Remedy, and Disclaimer
Unless an additional warranty is specifically stated on the applicable 3M product packaging or product literature, 3M warrants that each 3M product meets the applicable 3M product specification at the time 3M ships the product. 3M MAKES NO OTHER WARRANTIES OR CONDITIONS, EXPRESS OR IMPLIED, INCLUDING, BUT NOT LIMITED TO, ANY IMPLIED WARRANTY OR CONDITION OF MERCHANTABILITY OR FITNESS FOR A PARTICULAR PURPOSE OR ANY IMPLIED WARRANTY OR CONDITION ARISING OUT OF A COURSE OF DEALING, CUSTOM OR USAGE OF TRADE. If the 3M product does not conform to this warranty, then the sole and exclusive remedy is, at 3M’s option, replacement of the 3M product or refund of the purchase price.

Limitation of Liability
Except where prohibited by law, 3M will not be liable for any loss or damage arising from the 3M product, whether direct, indirect, special, incidental or consequential, (including lost profits) regardless of the legal theory asserted, including warranty, contract, negligence or strict liability.

This Industrial Adhesives and Tapes Division product was manufactured under a 3M quality system registered to ISO 9001:2000 standards.

3M
3M Industrial Adhesives and Tapes Division
3M Canada
London, ON N6A 4T1
1-800 3M-HELPS
www.3M.ca

3M and Scotch-Weld are trademarks of 3M. Used under license in Canada.
© 2016, 3M. All rights reserved. BA-16-21007 160104562 E
