Repository: vineetpadia/glueguy

# Glueguy Lab

Spreadsheet-style adhesive selector plus a larger McMaster-derived engineering reference library.

## Run locally

```bash
python3 -m http.server 4317 --bind 0.0.0.0
```

Open `http://127.0.0.1:4317/` on the host, or from another machine on the same LAN/VPN open `http://<host-ip>:4317/`.

## Catalog pipeline

1. Crawl McMaster glue families into raw JSON.

```bash
python scripts/mcmaster_glue_pipeline.py --max-pages 220 --output data/mcmaster-glues.json
```

2. Enrich the representative McMaster part page for each family into a reusable detail cache.

```bash
python scripts/enrich_mcmaster_product_details.py
```

File: data/tds-cache/3m-scotch-weld-dp8610ns-flexible-acrylic-7100244477.mistral.md
<!-- page: 0 -->

3M Science.
Applied to Life.
V-8 | France-FR
Date de la dernière révision: Décembre, 2025
Remplace: Septembre, 2024

# Fiche technique

Colle acrylique flexible 3M™ Scotch-Weld™ DP8610NS

## Description du produit

La colle 3M™ Scotch-Weld™ DP8610NS est une colle structurale acrylique bi-composants, faible odeur, flexible, non inflammable, avec un rapport de mélange de 10:1.

## Caractéristiques du produit

- Formulation acrylique faible odeur et non inflammable
- Allongement à la rupture de 200%
- Formulation thixotrope
- Polymérisation à température ambiante
- Contient des billes de céramique pour contrôler l'épaisseur du joint de colle

## Note d'information technique

Les informations et données techniques suivantes doivent être considérées comme représentatives ou typiques uniquement et ne doivent pas être utilisées à des fins de spécification.

## Propriétés physiques types avant mélange

|  Nom de l'attribut | Valeur  |
| --- | --- |
|  Couleur | Noir 1  |
|  Rapport de mélange en volume (B:A) | 10:1  |
|  Rapport de mélange en poids (B:A) | 10:1  |

1 Les nuances des couleurs peuvent varier. Les performances adhésives ne sont pas affectées par la variation des couleurs.

|  Nom de l'attribut | Température | Valeur  |
| --- | --- | --- |
|  Couleur de la base |  | Noir  |
|  Couleur de l'accélérateur |  | Gris  |
|  Viscosité de la base | 23 °C | 75000 — 175000 cP 1  |
|  Viscosité de l'accélérateur | 23 °C | 5000 — 20000 cP 1  |
|  Densité de base |  | 1,1 g / cm³  |
|  Densité de l'accélérateur |  | 1,1 g / cm³  |

1 Viscosité mesurée à l'aide d'un viscosimètre cône-plan ; viscosité rapportée à un taux de cisaillement de 4 s⁻¹.

## Propriétés physiques types après mélange

|  Nom de l'attribut | Température | Valeur  |
| --- | --- | --- |
|  Densité du mélange |  | 1,1 g / cm³  |
|  Viscosité |  | 90 000 cP  |
|  Temps de travail |  | 8 min 1  |
|  Temps ouvert |  | 8 min 2  |
|  Temps avant manipulation | 23 °C | 16-20 min 3  |
|  Temps de polymérisation finale | 23 °C | 24 h  |

Colle acrylique flexible 3M™ Scotch-Weld™ DP8610NS | France-FR

---

<!-- page: 1 -->

1. Temps maximal que la colle puisse rester dans la buse mélangeuse et être extrudée correctement. Temps approximatif dépendant de la température de la colle.
2. Temps maximal disponible pour l'assemblage après l'application de la colle sur l'une des surfaces.
3. Temps requis pour atteindre 0,35 MPa en cisaillement.

## Propriétés physiques types

|  Nom de l'attribut | Valeur  |
| --- | --- |
|  Couleur après polymérisation | Noir  |
|  Couleur du mélange | Noir  |

## Caractéristiques après polymérisation

|  Nom de l'attribut | Méthode de test | Température | Valeur  |
| --- | --- | --- | --- |
|  Module | ASTM D638, ISO 527 | 23 °C | 0.7 MPa ¹  |
|  Allongement à la rupture |  |  | 200 %  |
|  Dureté Shore D | ASTM D2240 | 23 °C | 18  |

¹ Échantillons de type I de 3 mm d'épaisseur, tractés à 5 mm/min à 22°C

## Performances caractéristiques

Nom de l'attribut: Résistance au cisaillement
Température: 23 °C
Conditions d'essai: 23 °C
Temps avant essais: 24 h
Méthode de test: ASTM D1002, ISO 4587

|  Substrat | Préparation de surface | Valeur  |
| --- | --- | --- |
|  Aluminium | Décapé | 7 MPa ¹  |
|  Acier laminé à froid | IPA / Abrasion / IPA | 5.6 MPa ¹  |
|  ABS | IPA / Abrasion / IPA | 2.8 MPa ¹  |
|  Acrylique (PMMA) | IPA / Abrasion / IPA | 1.7 MPa ¹  |
|  FRP (Epoxy) | IPA / Abrasion / IPA | 4.8 MPa ¹  |
|  Polyester (PET) | IPA / Abrasion / IPA | 3.5 MPa ¹  |
|  Polycarbonate (PC) | IPA / Abrasion / IPA | 1.5 MPa ¹  |

¹ Recouvrement 25 mm x 12,5 mm, éprouvette de 25 m x 100 mm, épaisseur du joint de colle : 0,25 mm
Vitesse 2,5 mm/min pour le métal, 50 mm/min pour le plastique,
Épaisseur du substrat : 1,6 mm pour le métal, 0,8 mm pour le plastique.
Rupture cohésive (CF), rupture adhésive (AF), rupture du substrat (SF)

Substrat: Aluminium
Préparation de surface: Décapé
Température: 23 °C
Conditions d'essai: 23°C

|  Nom de l'attribut | Méthode de test | Valeur  |
| --- | --- | --- |
|  Pelage Bell | ASTM D3167 | 128 N / cm ¹  |

¹ Pelage Bell, colles laissées polymériser pendant 24 heures à température ambiante
Eprouvettes de 25 mm de large ; Vitesse : 15 mm/min

|  Nom de l'attribut | Valeur  |
| --- | --- |
|  Résistance à la traction | 1.5 MPa ¹  |

¹ Échantillons de type I de 3 mm d'épaisseur, tractés à 5 mm/min à 22°C

Colle acrylique flexible 3M™ Scotch-Weld™ DP8610NS | France-FR
2/5

---

<!-- page: 2 -->

Colle acrylique flexible 3M™ Scotch-Weld™ DP8610NS | France-FR
3/5

|  Nom de l'attribut | Valeur  |
| --- | --- |
|  Notes supplémentaires | Remarque: Cette colle a une adhésion relativement faible sur les plastiques basse énergie de surface (comme le polypropylène, le polyéthylène, le TPO et le PTFE). Les applications impliquant l'un de ces matériaux doivent être soigneusement évaluées par l'utilisateur final.

Remarque: La présence d'oxygène inhibe la réaction des colles structurales acryliques. Par conséquent, la colle exposée à l'air réagira beaucoup plus lentement que la colle contenue dans le joint de colle. Avec les colles méthacrylates classiques (MMA), toute colle non polymérisée qui reste à la surface s'évapore et laisse un film sec au toucher. Avec cette colle acrylique faible odeur, la colle restée à la surface en contact de l'air ne s'évapore pas aussi rapidement, laissant un film collant. Pour les productions qui nécessitent rapidement une colle sèche en surface, comme pour les opérations de ponçage par exemple, envisagez plutôt d'utiliser une colle méthacrylate standard.  |

# Performances caractéristiques après vieillissement

Conditions d'essai: 23 °C

Temps avant essais: 24 h

Méthode de test: ASTM D1002, ISO 4587

|  Nom de l'attribut | Température | Conditions environnementales | Substrat | Valeur  |
| --- | --- | --- | --- | --- |
|  Résistance au cisaillement | 23 °C | Diesel : 500 heures | Aluminium | 87 % ¹  |
|  Résistance au cisaillement | 23 °C | Eau salée (5 % en poids) : 500 heures | Aluminium | 76 % ¹  |
|  Résistance au cisaillement | 85 °C | 85%HR : 500 heures | Aluminium | 82 % ¹  |
|  Résistance au cisaillement | 23 °C | Eau : 500 heures | Aluminium | 64 % ¹  |
|  Résistance au cisaillement | 23 °C | Essence : 500 heures | Aluminium | 19 % ¹  |
|  Résistance au cisaillement | 49 °C | 80%HR : 500 heures | PVC | 93 % ¹  |

¹ % de performance par rapport à l'échantillon testé à température ambiante.<br/>
Les tests ont été réalisés sur des éprouvettes de cisaillement de 25 m x 100 mm avec un recouvrement de 25 mm x 12,5 mm et une épaisseur du joint de colle de 0,250 mm. La vitesse de séparation des machoires est de 2,5 mm/min.

---

<!-- page: 3 -->

Nom de l'attribut: Résistance au cisaillement
Substrat: Aluminium
Méthode de test: ASTM D1002, ISO 4587

|  Temps avant essais | Température | Conditions d'essai | Valeur  |
| --- | --- | --- | --- |
|  24 h | -40 °C | -40°C | 331 % (23.2 MPa) 1  |
|  24 h | 49 °C | 49 °C | 45 % (3.18 MPa) 1  |
|  24 h | 82 °C | 82 °C | 26 % (1.85 MPa) 1  |
|  24 h | 200 °C | 200 °C | 6 % (0.39 MPa) 1  |
|  30 min | 200 °C | 23 °C | 71 % (4.99 MPa) 1  |

1 % de performance par rapport à l'échantillon testé à température ambiante.
Les tests ont été réalisés sur des éprouvettes de cisaillement de 25 m x 100 mm avec un recouvrement de 25 mm x 12,5 mm et une épaisseur du joint de colle de 0,250 mm. La vitesse de séparation des machoires est de 2,5 mm/min.

## Propriétés d'application

|  Nom de l'attribut | Valeur  |
| --- | --- |
|  Recommandation de nettoyage | L'excès de colle non polymérisée peut être nettoyé avec de la méthyléthylcétone (MEK)  |
|  Charges | Le produit contient des billes de céramique de 0,050 à 0,250 mm.  |
|  Packaging | Cartouches de 45 ml et 490 ml
Tonnelets de 19 L
Fûts de 208 L  |
|  Buse de cartouche de 45 ml | Quadro (Orange), 16 éléments, 90 mm, 1,7 ml, #7100202930  |
|  Buse de cartouche de 490 ml | Hélicoïdal (Orange), 18 éléments, 222 mm, 13,0 ml, #7100304367  |

## Informations / Consignes d'utilisation

### Conseils d'utilisation

1. Pour les colles structurales à haute performance, la peinture, les films d'oxyde, les huiles, la poussière, les agents démoulant et tous les autres contaminants de surface doivent être complètement éliminés. Cependant, la préparation de surface dépend directement de la résistance en performance requise et de la résistance au vieillissement environnemental souhaitée par l'utilisateur.
2. Pour les cartouches duo-pak : il est recommandé de les stocker avec le capuchon vers le haut afin que les bulles d'air remontent. Pour utiliser le système de cartouche EPX™, insérez simplement la cartouche bi-composante dans l'applicateur EPX™. Ensuite, retirez le capuchon de la cartouche et extruder une petite quantité de colle pour être sûr que les deux parts de la cartouche sortent uniformément et librement. Fixez ensuite la buse mélangeuse à la cartouche bi-composante et commencez à extruder la colle. Pour le mélange manuel, expulsez la quantité d'adhésif souhaitée et mélangez soigneusement. Mélangez environ 15 secondes après avoir obtenu une couleur uniforme. Pour la version en vrac, mélangez bien en poids ou en volume dans la proportion spécifiée dans la section des propriétés physiques avant mélange.
3. Appliquez ensuite la colle sur les surfaces des matériaux et assemblez dans le temps ouvert du produit. Des quantités plus importantes et / ou des températures plus élevées réduiront ce temps de travail. La colle et tous les matériaux doivent être à 16 °C ou plus pour obtenir une résistance maximale.
4. Laissez la colle polymériser à 16 °C ou plus jusqu'à ce qu'elle soit complètement durcie. L'augmentation de la température jusqu'à 66 °C accélérera la vitesse de polymérisation.
5. Empêchez les pièces de bouger pendant la polymérisation. Appliquez une pression de contact si nécessaire.
6. L'excès de colle non polymérisée peut être nettoyé avec des solvants de type cétone.

* Remarque: Lorsque vous utilisez des solvants, éteignez toutes les sources d'allumage et suivez les précautions et les instructions du fabricant.

Colle acrylique flexible 3M™ Scotch-Weld™ DP8610NS | France-FR

---

<!-- page: 4 -->

Colle acrylique flexible 3M™ Scotch-Weld™ DP8610NS | France-FR
5/5

# Préparation de surface

Les colles acryliques 3M™ Scotch-Weld™ sont conçues pour être utilisées sur des métaux peints ou bruts et la plupart des plastiques et matériaux composites.

Les méthodes de nettoyage suivantes sont suggérées pour les surfaces courantes :

Métaux peints / bruts :

1. Dégraissez la surface avec un solvant comme l'acétone ou l'alcool isopropylique. *
2. Sablez ou abrasez légèrement en utilisant des abrasifs avec un grain fin. Ne retirez pas complètement la couche de peinture.
3. Dégraissez à nouveau avec le solvant pour enlever les résidus. *

Plastiques et composites :

1. Dégraissez avec de l'alcool isopropylique. *
2. Abrasez en utilisant des abrasifs à grain fin.
3. Dégraissez à nouveau avec de l'alcool isopropylique. *

* Remarque : Lorsque vous utilisez des solvants, éteignez toutes les sources d'allumage et suivez les précautions et les instructions du fabricant.

# Stockage et durée de vie

Stocker dans l'emballage d'origine, à l'abri de la lumière directe du soleil à une température comprise entre 16° et 27°C. Le stockage à 4°C permet de prolonger la durée de vie. Ne pas congeler. Laisser le produit revenir à température ambiante avant de l'utiliser. Utiliser les cartouches dans les 18 mois à partir de la date de fabrication. Pour les produits en vrac, la durée de vie peut varier ; consulter votre contact 3M.

# Famille de produits

Ce produit fait partie de la famille d'acryliques flexibles qui comprend : la colle acrylique flexible 3M™ Scotch-Weld™ DP8610NS et la colle acrylique flexible 3M™ Scotch-Weld™ DP8625NS.

# Informations sur les précautions à prendre

Se référer à l'étiquette et à la fiche de données de sécurité du produit pour toutes les informations relatives à la protection de la santé, de la sécurité et de l'environnement sur le lieu de travail avant toute utilisation. Les fiches de donnée de sécurité sont disponibles sur le site www.quickfds.fr.

# Informations

Toutes les déclarations, informations techniques et recommandations contenues dans ce document sont basées sur des tests ou sur des essais que 3M considère comme fiables. Cependant, de nombreux facteurs indépendants de la volonté de 3M peuvent affecter l'utilisation et les performances d'un produit 3M pour une application particulière, notamment les conditions dans lesquelles le produit est utilisé, ainsi que les conditions de temps et d'environnement dans lesquelles il est mis en œuvre. Dans la mesure où ces facteurs relèvent uniquement de la connaissance et du contrôle de l'utilisateur, il est essentiel que celui-ci évalue le produit 3M afin de déterminer s'il est adapté à un usage particulier et adapté à la méthode ou application de l'utilisateur. Toutes les questions de responsabilité relatives à ce produit sont régies par les conditions de vente, sous réserve, le cas échéant, de la loi en vigueur.

Les valeurs présentées ont été déterminées par des méthodes d'essai standard et sont des valeurs moyennes à ne pas utiliser à des fins de spécification. Nos recommandations sur l'utilisation de nos produits sont basées sur des tests jugés fiables, mais nous vous demandons de procéder à vos propres tests afin de s'assurer qu'ils conviennent à vos applications. En effet, 3M n'assume aucune responsabilité directe ou indirecte pour les pertes ou dommages causés à la suite de nos recommandations.

# Certification ISO

Ce produit a été fabriqué dans un système de qualité 3M enregistré selon les normes ISO 9001.

Division Colles et Rubans Adhésifs pour l'Industrie
3M France
1 Parvis de l'Innovation
95 006 CERGY PONTOISE Cedex

3M, Scotch-Weld et EPX sont des marques déposées par la société 3M.
© 3M 2021. Tous droits réservés.

File: data/tds-cache/itw-devcon-14265-5-minute-epoxy-gel.mistral.md
<!-- page: 0 -->

Devcon

Technical Data Sheet

Version 3.04/2023

# 5 Minute™ Epoxy Gel

Description: Thixotropic/non-migrating gel adhesive with excellent gap-filling properties.

Intended Use: Bonding metal, ceramic, wood and vertical surface where gap-filling is needed.

Features: Good solvent resistance, fills gaps to 0.25 inches (6.35 mm), non-sagging adhesive.

Typical Physical Properties: Technical data should be considered representative or typical only and should not be used for specification purposes.

|  Cured 7 Days @ 75°F (24°C) | Typical Values | Standard Tests  |
| --- | --- | --- |
|  Adhesive Lap Shear (GBS) | 2,500 psi (17.2 MPa) | Tensile Lap ShearASTM D1002  |
|  Dielectric Strength | 440 volts/mil (17.3 kV/mm) | Dielectric Strength, volts/mil ASTM D 149  |
|  Hardness | 82 Shore D | Cured Hardness Shore D ASTM D 2240  |
|  Impact Resistance | 6.5 ft-lb/in² (13.6 kJ/m²) |   |
|  Service Temperature | -40°F - 200°F (-40°C - 93°C) |   |
|  Solids by Volume | 100% |   |
|  Specific Volume | 23.7 in³/lb. (0.86 cm³/g) |   |
|  Tensile Elongation | 5% |   |
|  T-Peel | 2-3 pli (0.35 - 0.53 N/mm) |   |
|  Uncured Properties @ 72°F (23°C) |  |   |
|  Color | Opaque |   |
|  Working Time | 4-7 minutes |   |
|  Fixture Time | 10-15 minutes |   |
|  Functional Cure | 1.5 hours |   |
|  Full Cure | 48 hours |   |
|  Mix Ratio by Volume | 1:1 |   |
|  Mix Ratio by Weight | 1:1 |   |
|  Mixed Density | 9.75 lb/gal (1.17 g/cm³) |   |
|  Mixed Viscosity | Gel |   |

Surface Preparation: Clean surface by solvent-wiping any deposits of heavy grease, oil, dirt, or other contaminants. Surface can also be cleaned with industrial cleaning equipment such as vapor phase degreasers or hot aqueous baths. If working with metal, abrade or roughen the surface to significantly increase the microscopic bond area and increase the bond strength.

Proper homogenous mixing of resin and hardener is essential for the curing and development of stated strengths.

Mixing Instructions:

25 ML DEV-TUBE
1. Squeeze material into a small container the size of an ashtray.
2. Using mixing stick included on Dev-tube handle, vigorously mix components for one (1) minute.
3. Immediately apply to substrate.

50 ML/400ML/490 ML CARTRIDGES
1. Attach cartridge to Mark V™ [50ml] 400ml manual or pneumatic dispensing systems.
2. Open tip.
3. Burp cartridge by squeezing out some material until both sides are uniform (ensures no air bubbles are present during mixing).
4. Attach mix nozzle to end of cartridge.
5. Apply to substrate.

Application Instructions:
1. Apply mixed epoxy directly to one surface in an even film or as a bead.
2. Assemble with mating part within recommended working time.
3. Apply firm pressure between mating parts to minimize any gap and ensure good contact (a small fillet of epoxy should flow out the edges to display adequate gap fill.)

For very large gaps:

---

<!-- page: 1 -->

1. Apply epoxy to both surfaces.
2. Spread to cover entire area OR make a bead pattern to allow flow throughout the joint.

Let bonded assemblies stand for recommended functional cure time prior to handling.

**CAPABILITIES:**
Can withstand processing forces. Do not drop, shock load, or heavily load.

Storage: Store in a cool, dry place.

Compliances: None

Chemical Resistance: Chemical resistance is calculated with a 7 day, room temp. cure (30 days immersion) @ 75°F(24°C)

|  Acetic 10% (Dilute) | Poor  |
| --- | --- |
|  Acetone | Poor  |
|  Ammonia | Poor  |
|  Corn Oil | Excellent  |
|  Cutting Oil | Excellent  |
|  Ethanol | Poor  |
|  Gasoline (Unleaded) | Poor  |
|  Glycol/Antifreeze | Fair  |
|  Hydrochloric 10% | Poor  |
| --- | --- |
|  Isopropanol | Poor  |
|  Kerosene | Excellent  |
|  Methyl Ethyl Ketone | Poor  |
|  Mineral Spirits | Excellent  |
|  Motor Oil | Excellent  |
|  Sodium Hydroxide 10% | Poor  |
|  Sulfuric 10% | Poor  |

Precations: FOR INDUSTRIAL USE ONLY: Please refer to the appropriate **Saftey Data Sheet** prior to using this product.

Warranty: ITW Performance Polymers will replace any material found to be defective. Because the storage, handling and application of this material is beyond our control, we can accept no liability for the results obtained.

Order Information:
|  Item No. | Package Size  |
| --- | --- |
|  14240 | 25ml Dev-Tube™  |
|  14265 | 50ml cartridge  |
|  DA052 | 400ml cartridge  |

Contacts: www.itwpp.com
ITW Performance Polymers (US)  ITW Performance Polymers (EMEA)
30 Endicott Street  Bay 150, Shannon Industrial Estate
Danvers, MA 01923 USA  Shannon, County Clare, Ireland V14 DF82
TEL: 855 489 7262  TEL: +353 61 771 500
FAX: 978 774 0516  FAX: +353 61 471 285
Email: info@itwpp.com  Email: customerservice.shannon@itwpp.com

Disclaimer: Product Use: The information herein is based upon good faith testing that ITW PP believes are reliable, but the accuracy or completeness of such information is not guaranteed. Many factors beyond ITW PP control and uniquely within user's knowledge and control can affect the use and performance of an ITW PP product in a particular application. Given the variety of influencers on performance, the data here is not intended to substitute end user testing. It is the end users sole responsible for evaluating any ITW PP product and determining whether it is fit for a particular purpose and suitable for user's design, production, and final application.

Exclusion of Warranties: As to the herein described materials and test results, there are no warranties which extend beyond the description on the face thereof. ITW PP makes no other warranties, express or implied, including, but not limited to, any implied warranty of merchantability or fitness for a particular purpose. Since the use of the herein described involves many variables in methods of application, design, handling and/or use, the user, in accepting and using these materials, assumes all responsibility for the end result. ITW PP shall not otherwise be liable for loss of damages, whether direct, indirect, special, incidental, or consequential, regardless of the legal theory asserted, including negligence, warranty, or strict liability.

File: data/tds-cache/panduit-ema-x-epoxy-adhesive-kit.mistral.md
<!-- page: 0 -->

PANDUIT

EMA EPOXY ADHESIVE

© Panduit Corp. 2013

INSTALLATION INSTRUCTIONS

EMSK-INST

1) Bonding surface must be free of any loose particles, dirt, grease and other contaminants.
2) Remove the protective film from the mixer cup.
3) Using a stir stick, push down the center of the cup (Figure 1).
4) Scrape the two parts of the epoxy into the center of the cup and mix thoroughly (Figures 2 and 3). Note: Epoxy hardens quickly. Application time is 5 minutes at 70°F (21°C).
5) Apply 1/3 of the mixed epoxy to the bottom of a cable tie mount (Figure 4).
6) Press the mount with the epoxy firmly on the surface and twist the mount back and forth slightly.
7) The cable tie mount is ready for use after 15 minutes at room temperature.

![img-0.jpeg](img-0.jpeg)
Figure 1

![img-1.jpeg](img-1.jpeg)
Figure 2

![img-2.jpeg](img-2.jpeg)
Figure 3

![img-3.jpeg](img-3.jpeg)
Figure 4

**WARNING**

Skin and eye irritant

Contains epoxy resins, amine and mercaptan hardeners

**PRECAUTIONS FOR USE**

1) Use in well ventilated areas.
2) Avoid contact with skin and eyes. If contact occurs, wash skin with soap and water. Flush eyes with water. If irritation persists, see your physician.
3) Do not take internally. If accidentally swallowed, induce vomiting and call a physician.

**KEEP OUT OF REACH OF CHILDREN**

**REFER TO SDS BEFORE USE**

**NOTICE TO PURCHASER**

The information contained in this package is based on our experience and is believed to be reliable. No warranty, expressed or implied, is made by Panduit Corp. with respect to adhesive bond performance. Among other things, the conditions under which the adhesive may be applied are beyond Panduit Corp. control. We recommend that each prospective user test his proposed application before repetitive use.

For Instructions in Local Languages and Technical Support: www.panduit.com/resources/install_maintain.asp

PANDUIT www.panduit.com

E-mail: techsupport@panduit.com

Phone: 866-405-6654

Rev 03

File: data/tds-cache/penchem-gl163-structural-epoxy.mistral.md
<!-- page: 0 -->

PENCHEM
BONDING TECHNOLOGIES TOGETHER
GL163
Structural Epoxy Adhesive

# Description

GL163 is a two-part room temperature fast cure structural epoxy adhesive. It has very good water resistance and has enhanced adhesion. It is recommended for structural bonding applications and laminations.

# Features

- Fast cure
- Excellent adhesion to various materials

# Applications

- Epoxy based structural adhesive for bonding purpose.

|  Uncured Properties | Typical Value | Unit | Test Method  |
| --- | --- | --- | --- |
|  Colour, Part A | Clear liquid | - | PEN 10  |
|  Colour, Part B | Clear yellowish liquid | - | PEN 10  |
|  Viscosity at 25°C, Part A | 8,912 | cP | PEN 144  |
|  Viscosity at 25°C, Part B | 11,504 | cP | PEN 144  |
|  Mix ratio by volume (A : B) | 1 : 1 | - | -  |
|  Gel time at room temperature | 7 | minutes | -  |
|  Liquid density at 25°C, Part A | 1.16 | g/cm³ | -  |
|  Liquid density at 25°C Part B | 1.15 | g/cm³ | -  |
|  Refractive index, 589nm | 1.54 | - | PEN 28  |
|  Cured Properties | Typical Value | Unit | Test Method  |
|  Hardness, shore D | 75 | - | ASTM D2240  |
|  Glass transition temperature, Tg | 34 | °C | ASTM D3418  |
|  Adhesion Properties | Typical Value | Unit | Test Method  |
|  Lap shear strength (after 24hours cured)  |   |   |   |
|  Aluminium to aluminium | 15.17 | kgf/cm² | PEN 43  |
|  Stainless steel to stainless steel | 32.92 | kgf/cm² | PEN 43  |
|  Polycarbonate to polycarbonate (PC) | 19.99 | kgf/cm² | PEN 43  |
|  Polypropylene to poly propylene (PP) | 5.76 | kgf/cm² | PEN 43  |
|  FR-4 to FR-4 | 32.76 | kgf/cm² | PEN 43  |
|  Polymethyl methacrylate to polymethyl methacrylate (PMMA) | 15.19 | kgf/cm² | PEN 43  |
|  Acrylonitrile butadiene styrene to acrylonitrile butadiene styrene (ABS) | 11.44 | kgf/cm² | PEN 43  |
|  Polyvinyl chloride to polyvinyl chloride (PVC) | 8.52 | kgf/cm² | PEN 43  |

* PEN is referring to Penchem test method.
* The technical data contained herein are intended as reference only and are not considered specifications for the product. Product specifications are located on certificate of conformance or please contact Penchem representative.
* Viscosity was measured by MCR72 Rheometer CP25-1, 0.05mm gap, shear rate 100s⁻¹, 25°C.
* All specimens were cured at room temperature for 24 hours.

# Guideline of Use

## Direction for use

1) Insert a new static mixer nozzle to the dual barrel cartridge of GL163
2) Use either a manual or a pneumatic dispenser to dispense equal amount of the part A and part B through the static mixer nozzle, recommended standard mix ratio is 1:1 (by volume).
3) Apply the product on area to be filled. The user is responsible to determine the suitability of the product for all intended uses.
4) It is recommended to use the product within gel time. The gel time is varies by difference environment condition and application.

Revision 01: 02-Dec-2024
Penchem Technologies Sdn Bhd (767120-A),
Address: 1015, Jalan Perindustrian Bukit Minyak 7, Kawasan Perindustrian Bukit Minyak, Mk.13, 14100 Penang, Malaysia.
Tel: +604-501 5976, 77, 78
Email: enquiry@penchem.com
Fax: +604-501 5979
Website: www.penchem.com
^{}[]
TÜV Rheinland CERTIFIED
Management System ISO 9001:2015 ISO 14001:2015 JAST 18046:2016 www.tuv.com ID 0100000164
Technical Data Sheet | 1

---

<!-- page: 1 -->

PENCHEM
BONDING TECHNOLOGIES TOGETHER
GL163
Structural Epoxy Adhesive

5) The substrate should be clean and free from grease, mold release, or other contaminants prior to dispensing the adhesive.

## Recommended Cure

Cure condition:
Pre-cure: room temperature for 7 to 10 minutes
Post cure: room temperature for 24hrs

Cure time will be varying at different cure temperature, volume / weight of the sample, type of substrate, etc.

## Storage &amp; Shelf Life

Tightly close original container of unused product. Store it at room temperature. The unopened original products have a shelf life of 12 months from the date of production.

## Environment, Health &amp; Safety

This product is intended for industrial use only. For more safety information, please refer to Product Safety Data Sheet (SDS).

## Packaging

- 50 mL 1:1 dual barrel syringe

Other packaging enquiry, please contact our sales department.

## General Information

All rights reserved. This information in this document is subject to change without notice.

Revision 01: 02-Dec-2024
Penchem Technologies Sdn Bhd (767120-A),
Address: 1015, Jalan Perindustrian Bukit Minyak 7, Kawasan Perindustrian Bukit Minyak, Mk.13, 14100 Penang, Malaysia.
Tel: +604-501 5976, 77, 78
Email: enquiry@penchem.com
Fax: +604-501 5979
Website: www.penchem.com

BND
Management System ISO 9001:2015 ISO 14001:2015 I:477 16948:2016 www.tuv.com ID 0105069144
Technical Data Sheet | 2

File: data/tds-cache/resintech-traktronix-rt125-flexible-epoxy.mistral.md
<!-- page: 0 -->

Resintech Limited
Unit 1-2, Horcott Industrial Estate
Fairford, Gloucestershire, GL7 4BX, UK

# Technical Data

# RT125
## Flexible High Performance Epoxy Adhesive

## Description
RT125 is the industry standard adhesive for high performance cable harness assemblies.

## Benefits
- Excellent flexibility giving high shear and peel strengths
- Outstanding chemical and fluid resistance
- Will operate up to 150°C
- Will also bond metals, glass, wood, rubbers and many plastics
- Supplied in DuoSyringe for easy application
- Standard size is 50ml, with associated mixing nozzles and dispenser guns
- 18 month shelf life from the date of manufacture

## Typical Properties

### Curing
Work life at 23°C: 90 minutes
Time to handling at 23°C: 24 hours
Time to full cure at 23°C: 7 days
Time to full cure at 85°C: 2 hours

### Typical Performance (measurements at 23°C)
Lap Shear (Al / Al): 20 MPa
Peel Strength (XLPE/XLPE): 370 N / 25mm
Peel Strength after Thermal Shock (4hrs@215°C): 370 N / 25mm
Dynamic Shear (Backshell/boot/cable. Shell size 22): 520 N
Excellent Solvent resistance to:
- De-icing fluid, Petrol, Lubricating oil, Hydraulic fluid
-75°C to +150°C

### Operating Temperature:

## Colour
Black

## Related products
- The ShieldFast® Range
- RT183 electrically conductive epoxy adhesive

Resintech Limited warrants only that it's products meet the specifications stated herein. Typical properties where stated are to be considered as representative of the current production and should not be treated as specifications. While the information presented is believed to be true and reliable, users are advised to conduct sufficient investigations to ensure the suitability of any product for its intended use. Resintech Limited cannot accept any responsibility for loss or damage that may result from the use of this information.

w: resintech.co.uk
e: info@resintech.co.uk
t: +44 (0)1285 712755
f: +44 (0)1285 712999
Issue:09
Date: Oct 2021

File: data/tds-cache/te-raychem-s1006-flexible-epoxy.mistral.md
<!-- page: 0 -->

Tyco Electronics

Tyco Electronics Corporation
300 Constitution Drive
Menlo Park, CA 94025 USA

Raychem

Specification
This Issue:
Date:
Replaces:

RT-1006
Issue 2
October 23, 2009
Issue 1

# Adhesive S-1006
Epoxy, Flexible

1. SCOPE
This specification covers the requirements for one type of adhesive for use with heat-shrinkable tubing and molded parts.

2. APPLICABLE DOCUMENTS
The specifications and standards listed in Table I under "Method of Test" shall form a part of this specification to the extent specified herein.

3. REQUIREMENTS
3.1 MATERIAL
The adhesive shall consist of a 2-part modified epoxy resin.

3.2 PROPERTIES
The adhesive shall meet the requirements of Table I.

4. QUALITY ASSURANCE PROVISIONS
4.1 CLASSIFICATION OF TESTS
4.1.1 Qualification Tests
Qualification tests are those performed on samples submitted for qualification as satisfactory products and shall consist of all tests listed in this specification.

4.1.2 Acceptance Tests
Acceptance tests are those performed on adhesive submitted for acceptance under contract. Acceptance tests shall consist of tests for peel strength, flow and pot life. Other tests may be carried out as often as necessary to insure compliance with all requirements of this specification.

4.2 SAMPLING INSTRUCTIONS
4.2.1 Qualification Test Samples
Qualification test samples shall consist of 90 grams of adhesive.

4.2.2 Acceptance Test Samples
Acceptance test samples shall consist of not less than 30 grams of adhesive from each lot. A lot shall consist of all adhesive from the same production run offered for inspection at the same time. Three specimens, each approximately 3 grams, shall be subjected to each test.

4.3 TEST PROCEDURES
Prior to tests, each specimen of adhesive shall be thoroughly mixed for from 1 to 2 minutes.

4.3.1 Peel Strength
Peel strength shall be determined with $1 \frac{1}{4}$ inch heat-shrinkable tubing, Thermofit NT-FR, and $1 \frac{1}{2}$ inch heat-shrinkable polyolefin tubing, Thermofit RNF-100.

If this document is printed it becomes uncontrolled. Check for the latest revision.
©1964-2009 Tyco Electronics Corporation. All rights reserved

---

<!-- page: 1 -->

SPECIFICATION RT-1006 ISSUE 2

4.3.1.1 Assembly of Specimens
For each adhesive specimen, a 6-inch length of neoprene tubing shall be recovered on a glass-laminated plastic mandrel or a metal tube 1 inch in diameter. Heat shall be applied with a HG-501A Thermogun equipped with a A-170-HG reflector and operating at 288 - 343° C (550 - 650 °F).

The recovered tubing then shall be cooled to 25 ± 3° C (77 ± 5° F). After cooling, the outside of the recovered tubing and the insides of three 1 ½ inch lengths of expanded polyolefin tubing shall be lightly abraded with No. 320 emery cloth and wiped with a clean cloth or paper towel wet with methyl propyl ketone. Three grams of adhesive then shall be evenly spread approximately 0.020 inch thick on the recovered tubing except that a 3/4-inch space the length of the tubing shall be uncoated. The three lengths of polyolefin tubing then shall be placed over the adhesive-coated tubing and shall be recovered as described above. Heat shall be continued for 30 seconds after the tubing recovers. This assembly (Figure 1A) shall be cured for 45 minutes in an oven maintained at 121 ± 3° C (250 ± 5° F). After cooling to approximately 110° C (230° F) the tubing shall be cut along one edge of the adhesive-free area, removed from the mandrel, and flattened between 6- x 3 1/4-inch metal plates to form a slab (Figure 1B). This slab shall be cooled for 1 hour at 25 ± 3° C (77 ± 5° F). A specimen one inch wide (Figure 1C) then shall be cut from the center of each double thickness.

4.3.1.2 Procedure
The unbonded ends of each specimen shall be inserted in the jaws of a tensile tester which shall be operated at a jaw-separation speed of 2 inches per minute. Readings of peel strength shall be taken at every 1/2 inch of jaw separation after 1 inch initial separation. The average of five readings shall define peel strength.

4.3.2 Flow
4.3.2.1 Room Temperature
Three grams of mixed adhesive shall be formed into a compact mass about 1/2 inch high and 1 inch in diameter on a smooth glass surface that has been cleaned with methyl propyl ketone. At 25 ± 3°C (77 ± 5 °F), the glass shall be placed on edge and shall be marked on a line tangent to the bottom edge of the adhesive. After 10 minutes, the glass again shall be marked on a line tangent to the bottom edge of the adhesive and the distance between marked lines shall be measured.

4.3.2.2 Cure Temperature
Following the test of 4.3.2.1, the glass shall be mounted vertically in an oven at 121 ± 3°C (250 ± 5°F). After 10 minutes, the glass again shall be marked on a line tangent to the bottom edge of the adhesive and the distance between the second and third lines shall be measured.

4.3.3 Dielectric Strength
Two polyethylene films, 6 x 6 x 0.002 inches, shall be coated on one side with a release agent such as Dow Corning #4 Compound or equivalent. Three grams of mixed adhesive shall be spread on the coated side of one of these films as a disk from 1 to 3 inches in diameter. The adhesive then shall be covered with the second coated film and the adhesive and films shall be placed between 6 x 6-inch metal plates. The plates shall be pressed together until the intervening disk of adhesive is from 0.005 to 0.025 inch thick. This assembly then shall be cured for 2 hours in an oven maintained at 95 ± 3° C (203 ± 5°F). After curing, the disk of adhesive shall be removed from the assembly, cooled to 25 ± 3°C (77 ± 5°F), and tested for dielectric strength in accordance with the short-time test of ASTM D 149.

4.3.4 Pot Life
Three grams of mixed adhesive shall be conditioned in an uncovered container for 1 hour at 25 ± 3°C (77 ± 5°F). After conditioning, specimens shall be prepared with this adhesive and tested for peel strength in accordance with 4.3.1.

If this document is printed it becomes uncontrolled. Check for the latest revision.
2005-2006 Tyco Electronics Corporation. All rights reserved

---

<!-- page: 2 -->

SPECIFICATION RT-1006 ISSUE 2
Page 3

4.3.5 Solvent Resistance
Three specimens, prepared in accordance with 4.3.1, shall be completely immersed in each listed solvent for 24 ± 2 hours at 25 ± 3°C (77 ± 5°F). After immersion, the specimens shall be lightly wiped and air dried for 30 - 60 minutes at room temperature. The specimens then shall be tested for peel strength in accordance with 4. 3.1. 2.

4.3.6 Rejection and Retest
Failure of any sample of adhesive to conform to any one of the requirements of this specification shall be cause for rejection of the lot represented. Adhesive which has been rejected may be replaced or reworked and resubmitted for acceptance. Before resubmitting, full particulars concerning previous rejection and action taken to correct the defects shall be furnished the inspector.

5. PREPARATION FOR DELIVERY
5.1 PACKAGING
Unless otherwise specified, the adhesive shall be packaged in mixer packages containing a measured quantity of each adhesive part. in conformance with good commercial practice.

5.2 MARKING
Each mixer package of adhesive shall be marked with the product designation. Each kit of mixer packages shall be marked with the batch number and other appropriate information.

If this document is printed it becomes uncontrolled. Check for the latest revision.
©2005-2009 Tyco Electronics Corporation. All rights reserved

---

<!-- page: 3 -->

SPECIFICATION RT-1006 ISSUE 2

![img-0.jpeg](img-0.jpeg)
A. MANDREL ASSEMBLY

![img-1.jpeg](img-1.jpeg)
B. SPECIMEN SLAB

![img-2.jpeg](img-2.jpeg)
C. PEEL STRENGTH SPECIMEN

If this document is printed it becomes uncontrolled. Check for the latest revision.

2005-2006 Tyco Electronics Corporation. All rights reserved

---

<!-- page: 4 -->

SPECIFICATION RT-1006 ISSUE 2
Page 5

|  PROPERTY | UNIT | REQUIREMENT | TEST METHOD  |
| --- | --- | --- | --- |
|  PHYSICAL
Peel Strength | Pounds /inch width | 14 minimum | Section 4.3.1  |
|  Flow
Room Temperature
Cure Temperature | Inch | 1 maximum | Section 4.3.2.1  |
|   |  Inch | 1 maximum | Section 4.3.2.2  |
|  ELECTRICAL
Dielectric Strength | Volts per mil | 500 minimum | Section 4.3.3
ASTM D 149  |
|  CHEMICAL
Pot Life
Followed by test for:
Peel Strength | Hours | 1 minimum | Section 4.3.4  |
|   |  Pounds /inch width | 10 minimum | Section 4.3.1  |
|  Solvent Resistance
24 hours at 23 ± 3°C (73 ± 5°F) in:
JP-8 (MIL-DTL-83133)
Skydrol* 500B
Hydraulic Fluid (MIL-H-5606)
Water
Followed by test for:
Peel Strength | --- | --- | Section 4.3.5  |
|   |  Pounds /inch width | 10 minimum | Section 4.3.1.2  |

Note: Unless otherwise specified, latest issue of referenced documents applies.

* Trademark Solutia, Inc.

If this document is printed it becomes uncontrolled. Check for the latest revision.
©2005-2009 Tyco Electronics Corporation. All rights reserved

File: data/tds-cache/te-raychem-s1009-kit-a-flexible-epoxy.mistral.md
<!-- page: 0 -->

tyco
Electronics
Tyco Electronics Corporation
300 Constitution Drive
Menlo Park, CA 94025 USA
Raychem
Specification
This Issue:
Date:
Replaces:
RT-1009
Issue 6
July 7, 1999
Issue 5

# THERMOFIT® ADHESIVE
# S-1009
# Epoxy, Flexible

## 1. SCOPE
This specification covers the requirements for one type of adhesive for use with heat-shrinkable, plastic and rubber tubing and molded components.

## 2. APPLICABLE DOCUMENTS
The specifications and standards listed in Table 1 under "Test Method" shall form a part of this specification to the extent specified herein.

## 3. REQUIREMENTS

### 3.1 MATERIAL
The adhesive shall consist of a two-part modified epoxy resin. The components are combined in a ratio of 1:1 by weight or volume.

### 3.2 COLOR
One component shall be light amber, the other shall be purple. The components shall be properly mixed when the purple color disappears.

### 3.3 PROPERTIES
The adhesive shall meet the requirements of Table 1.

## 4. QUALITY ASSURANCE PROVISIONS

### 4.1 CLASSIFICATION OF TESTS

#### 4.1.1 Qualification Tests
Qualification tests are those performed on adhesive submitted for qualification as a satisfactory product and shall consist of all tests listed in this specification.

If this document is printed it becomes uncontrolled. Check for the latest revision.

---

<!-- page: 1 -->

SPECIFICATION RT-1009 ISSUE 6

## 4.1.2 Acceptance Tests

Acceptance tests are those performed on adhesive submitted for acceptance under contract. Acceptance tests shall consist of the following: lap shear, and pot life. Other tests shall be performed as often as necessary to ensure compliance with all requirements of this specification.

## 4.2 SAMPLING INSTRUCTIONS

### 4.2.1 Qualification Test Samples

Qualification test samples shall consist of not less than 90 grams of adhesive.

### 4.2.2 Acceptance Test Samples

Acceptance test samples shall consist of not less than 30 grams of adhesive from each lot. A lot shall consist of all adhesive from the same product run offered for inspection at the same time.

## 4.3 TEST PROCEDURES

Prior to testing, each specimen shall be thoroughly mixed for 1 to 2 minutes.

### 4.3.1 Peel Strength

Peel Strength shall be determined in accordance with ASTM D 1876. The substrates shall be a 0.032-inch thick strip of 2024-T3 aluminum alloy and a polyethylene molded slab (Raychem part number 000A022-3). Cross-head speed shall be 2 inches per minute.

### 4.3.1.1 Assembly of Specimens

a) Aluminum Substrate Preparation

The aluminum strips shall be pre-cut to 1-inch widths. They then shall be cleaned in a solvent or alkaline solution and subsequently etched with a solution consisting of

30 parts water

10 parts sulfuric acid (specific gravity 1.84)

1 part sodium dichromate

If this document is printed it becomes uncontrolled. Check for the latest revision.

---

<!-- page: 2 -->

SPECIFICATION RT-1009 ISSUE 6
Page 3

The etching solution shall be made up no longer than one week prior to use. The strips shall be immersed in this solution for 10 minutes at $65 \pm 3^{\circ}\mathrm{C}$ ($149 \pm 5^{\circ}F$), rinsed with water, air dried at room temperature for 15 minutes, and force dried for 20 minutes in a $50 \pm 10^{\circ}\mathrm{C}$ ($127 \pm 18^{\circ}F$) mechanical convection oven in which air passes the strips at a velocity of 100 to 200 feet per minute. The strips shall then be removed from the oven, cooled to room temperature and used within 2 hours.

b) Polyethylene Substrate Preparation

The polyethylene molded slab shall be lightly abraded with a number 320 emery cloth and then shall be wiped with a lint-free cloth or paper towel wet with methyl ethyl ketone.

c) Assembly Procedure

The mixed adhesive shall be applied to the entire etched strip and the abraded molded slab so that the adhesive on each substrate shall be approximately 0.010 inch thick. The substrates then shall be placed together and the whole system shall be placed between two flat plates which shall be held in place with C-clamps with just enough contact pressure to ensure that the substrates do not move during the subsequent cure. This assembly shall be cured for 1 hour in a $121 \pm 3^{\circ}\mathrm{C}$ ($250 \pm 5^{\circ}F$) mechanical convection oven in which air passes the assembly at a velocity of 100 to 200 feet per minute. After curing, the assembly shall be removed from the oven and cooled to room temperature. The C-clamps then shall be removed and the molded slab shall be cut to the size of the bonded strip.

4.3.2 Dielectric Strength

Two polyethylene films, $6 \times 6 \times 0.002$ inches, shall be coated on one side with a suitable release agent. Three grams of mixed adhesive shall be spread on the coated side of one of the films as a disk 1 to 3 inches in diameter. The adhesive then shall be covered with the other coated film, with the coated surface in contact with the adhesive. The assembly shall be placed between two $6 \times 6$ inch metal plates and the plates shall be pressed together until the disk of adhesive is from 0.005 to 0.025 inch thick. The assembly then shall be cured for 2 hours in a $95 \pm 3^{\circ}\mathrm{C}$ ($203 \pm 5^{\circ}F$) mechanical convection oven in which air passes the assembly at a velocity of 100 to 200 feet per minute. After curing, the disk of adhesive shall be removed from the assembly, cooled to $23 \pm 3^{\circ}\mathrm{C}$ ($73 \pm 5^{\circ}F$), and tested for dielectric strength in accordance with the short-time test of ASTM D 149.

If this document is printed it becomes uncontrolled. Check for the latest revision.

---

<!-- page: 3 -->

SPECIFICATION RT-1009 ISSUE 6

## 4.3.3 Pot Life

Three grams of the mixed adhesive shall be checked for workable pot life at $23 \pm 3^{\circ}\mathrm{C}$ ($73 \pm 5^{\circ}F$). Twenty minutes after mixing, peel strength shall be tested in accordance with 4.3.1.

## 4.3.4 Solvent Resistance

Three specimens, prepared in accordance with 4.3.1.1, shall be completely immersed in each of the solvents listed in Table 1 for 24 hours at $23 \pm 3^{\circ}\mathrm{C}$ ($73 \pm 5^{\circ}F$). After immersion, the specimens shall be lightly wiped, and air dried for 30 to 60 minutes at room temperature. The specimens then shall be tested for peel strength in accordance with 4.3.1.

## 4.3.5 Lap Shear Strength

Lap shear strength (aluminum to aluminum) shall be determined at room temperature in accordance with ASTM D 1002.

### 4.3.5.1 Assembly of specimens

The aluminum shall be cleaned and etched in accordance with 4.3.1.1.a. and the adhesive shall be applied in accordance with 4.3.1.1.c. The assembled substrates shall be mounted in a jig suitable to ensure proper alignment of the bond area during the subsequent cure. The curing procedure shall be in accordance with 4.3.1.1.c.

## 4.3.6 Rejection and Retest

Failure of any specimen of adhesive to comply with any one of the requirements of this specification shall be cause for rejection of the lot represented. Adhesive which has been rejected may be replaced or reworked to correct the defect and the resubmitted for acceptance. Before resubmitting, full particulars concerning the rejection and the action taken to correct the defect shall be furnished the inspector.

## 5. PREPARATION FOR DELIVERY

### 5.1 PACKAGING

Unless otherwise specified, the adhesive shall be packaged in mixer packages, or metal cans (containing a measured quantity of each adhesive part), which then shall be packed in cartons. If not specified, packaging shall be in accordance with good commercial practice.

### 5.2 MARKING

Each carton of adhesive shall be identified with the manufacturer's name or symbol, the product designation, the batch number, and other appropriate information.

If this document is printed it becomes uncontrolled. Check for the latest revision.

---

<!-- page: 4 -->

SPECIFICATION RT-1009 ISSUE 6
Page 5

# TABLE 1
## Requirements

|  PROPERTY | UNIT | REQUIREMENT | TEST METHOD  |
| --- | --- | --- | --- |
|  PHYSICAL
Peel Strength | Pounds /inch width | 10 minimum | Section 4.3.1
ASTM D 1876  |
|  Lap Shear Strength | psi | 1000 minimum | Section 4.3.5
ASTM D 1002  |
|  ELECTRICAL
Dielectric Strength | Volts per mil | 500 minimum | Section 4.3.2
ASTM D 149  |
|  CHEMICAL
Pot Life | Minutes | 20 minimum | Section 4.3.3  |
|  Peel Strength | Pounds/inch width | 10 minimum | Section 4.3.1  |
|  Solvent Resistance
24 hours at 23 ± 3°C (73 ± 5°F) in:
JP-4 Fuel (MIL-T-5624)
Skydrol* 500
Hydraulic Fluid (MIL-H-5606)
Water
Followed by test for:
Peel Strength | --- | --- | Section 4.3.4  |
|   |  Pounds /inch width | 10 minimum | Section 4.3.1
ASTM D 1876  |

Note: Unless otherwise specified, latest issue of referenced documents applies.

*Trademark Monsanto Company

If this document is printed it becomes uncontrolled. Check for the latest revision.
