Repository: vineetpadia/glueguy

# Glueguy Lab

Spreadsheet-style adhesive selector plus a larger McMaster-derived engineering reference library.

## Run locally

```bash
python3 -m http.server 4317 --bind 0.0.0.0
```

Open `http://127.0.0.1:4317/` on the host, or from another machine on the same LAN/VPN open `http://<host-ip>:4317/`.

## Catalog pipeline

1. Crawl McMaster glue families into raw JSON.

```bash
python scripts/mcmaster_glue_pipeline.py --max-pages 220 --output data/mcmaster-glues.json
```

2. Enrich the representative McMaster part page for each family into a reusable detail cache.

```bash
python scripts/enrich_mcmaster_product_details.py
```

This enriches the representative McMaster part page for each family into
`data/mcmaster-product-details.json`, adding higher-fidelity fields like part
numbers, package data, mix ratio, coverage, consistency, peel, `For Use On`,
and direct McMaster spec-page URLs.

3. Transform the raw crawl plus the detail cache into site-ready selector products and reference families.

```bash
python scripts/build_mcmaster_site_catalog.py
```

4. Build the manual TDS-backed additions that are not yet covered by the McMaster crawl.

```bash
python scripts/build_tds_manual_catalog.py
```

5. Build the compact first-load selector catalog.

```bash
python scripts/build_selector_catalog.py
```

6. Build the minified browser runtime used by `index.html`.

```bash
npx --yes terser app.js -c -m -o app.min.js
```

7. Build the machine-readable catalog intended for LLM/tool agents.

```bash
python scripts/build_agent_catalog.py
```

This writes `data/agent-catalog.json`, a compact JSON endpoint with source
URLs, cached TDS text paths, exact specs, missing-field lists, and agent notes.
Agents should treat missing fields as unavailable, not infer them from profile
defaults.

8. Normalize any Digi-Key electronics adhesive export into distributor/TDS leads.

```bash
python scripts/import_digikey_adhesive_applicators.py
```

9. Run the autonomous coverage audit and backlog report.

```bash
python scripts/run_glue_autoresearch.py
```

This writes:

- `data/mcmaster-glues.json`
- `data/mcmaster-product-details.json`
- `data/mcmaster-site-summary.json`
- `data/mcmaster-site-catalog.js`
- `data/tds-manual-catalog.js`
- `data/selector-catalog.json`
- `data/selector-catalog.js`
- `app.min.js`
- `data/agent-catalog.json`
- `data/autonomous-discovered-products.json`
- `data/digikey-electronics-adhesives.json`
- `data/autonomous-research-report.json`
- `data/autonomous-research-report.md`
- `data/tds-extraction-suggestions.json`
- `data/tds-extraction-suggestions.md`
- `data/autonomous-results.tsv`

10. Mine cached TDS text for reviewable field candidates when working the manual backlog.

```bash
python scripts/extract_tds_field_candidates.py
```

This reads `data/tds-cache-manifest.json` plus the current missing-field audit
and writes source-snippet-backed candidates for viscosity, electrical,
mechanical, cure, service-temperature, and thermal fields. It deliberately does
not edit `data/tds-manual-source.json`; the output is a ranked verification
queue that makes exact TDS transcription faster without inventing values.

The cache pipeline is Mistral-first for PDFs when an OCR sidecar exists:
`scripts/cache_tds_sources.py` prefers `data/tds-cache/<id>.mistral.md` over
`pdftotext` and records `textExtraction: mistral-ocr-markdown` in
`data/tds-cache-manifest.json`. `pdftotext` remains only as the fallback for
entries that do not yet have Mistral OCR output.

To import a Mistral OCR MCP result into the cache sidecars:

```bash
python scripts/import_mistral_ocr_result.py <entry-id> --input /path/to/mistral-result.json
```

To generate OCR sidecars directly from cached PDFs using the local Codex MCP
Mistral credential:

```bash
/home/scandium/.local/share/mcp-mistral-ocr-venv/bin/python scripts/ocr_tds_with_mistral.py --limit 25
python scripts/cache_tds_sources.py
python scripts/extract_tds_field_candidates.py
```

To print the next highest-impact products with candidate fields:

```bash
python scripts/tds_gap_queue.py --electronics-only --limit 25
```

## Verification

```bash
python -m py_compile scripts/enrich_mcmaster_product_details.py scripts/build_mcmaster_site_catalog.py scripts/build_tds_manual_catalog.py scripts/build_selector_catalog.py scripts/build_agent_catalog.py scripts/discover_official_glue_products.py scripts/autonomous_glue_research.py scripts/mcmaster_glue_pipeline.py
python -m py_compile scripts/cache_tds_sources.py scripts/extract_tds_field_candidates.py scripts/import_mistral_ocr_result.py scripts/ocr_tds_with_mistral.py scripts/tds_gap_queue.py
node --check app.js
node --check app.min.js
```

## Autonomous loop

- `program.md` defines the autoresearch-style operating loop for this repo.
- `data/autonomous-research-seeds.json` defines target manufacturers and products.
- `data/autonomous-discovery-config.json` defines which official sitemap surfaces should be mined automatically.

File: data/tds-cache/3m-bondo-fiberglass-resin-0401.txt
<!-- page: 0 -->

bondo

TECHNICAL DATA SHEET

Bondo® Liquid Resin for Fiberglass

December 2023

# Bondo® Liquid Resin for Fiberglass

Bondo® Liquid Resin for Fiberglass is a two-part high-strength polyester resin that can be used for repairing chips and cracks or rebuilding surfaces on fiberglass, metal, wood, and masonry. This all-purpose material is used to repair breaks and recreate or join surfaces; its waterproof formula creates strong, durable seal and it can be used with fiberglass mats or cloths over a wide variety of projects.

Additional Product Safety and Health Information Source: Safety Data Sheet (44-4633-2) or call 1-800-494-3552. For more content, training videos and product information, visit Bondo.com.

## Project Ideas

- Recreate or join surfaces for auto, boat, and home applications.
- Concrete and wood sealer.
- Repair fiberglass boats, showers, hot tubs.

## Surfaces

Fiberglass, metal, wood, and masonry surfaces.

![img-0.jpeg](img-0.jpeg)
Workable
8 ~ 12 min

![img-1.jpeg](img-1.jpeg)
Cure/Sand time
2 hours

![img-2.jpeg](img-2.jpeg)
Waterproof
Yes

![img-3.jpeg](img-3.jpeg)
Stainable
No

![img-4.jpeg](img-4.jpeg)
Paintable
Yes

![img-5.jpeg](img-5.jpeg)
Type of Hardener
Clear liquid (included)

![img-6.jpeg](img-6.jpeg)
Color when cured*
Translucent Light Brown
*if mixed properly

![img-7.jpeg](img-7.jpeg)

![img-8.jpeg](img-8.jpeg)

## Safety

Use this product only with adequate ventilation and always wear appropriate personal protective equipment (eye, skin, respiratory and hands). Refer to Safety Data Sheet for more information. Make sure to read and understand all safety information on the product before using.

## Surface preparation

- For repairing cracks in fiberglass: Sand in and around the damaged area with 80 grit sandpaper, removing any gel coat, paint, primer, and debris. Clean again with a low VOC compliant cleaner and allow to dry.
- For repairing damaged fiberglass and metal areas with holes and gaps, fiberglass cloth or mat is needed to reinforce the repair: Cut away the damaged area and any loose pieces. Sand the repair area to remove all primer, paint, rust, or gel-coat using 80 grit sandpaper or a 40 grit sanding disc. Sand 2 to 3 inches beyond the repair area down to bare metal or fiberglass. Clean again with a low VOC compliant cleaner.
- For use as a concrete or wood sealer to seal small areas: Clean the surface to make it free of dust and debris.
- For any other surface: Clean all surfaces to be repaired, or sealed, with soap and water followed by a low VOC compliant cleaner. Allow to dry.

![img-9.jpeg](img-9.jpeg)

## Mixing

Estimate the amount of resin needed to complete the repair. The working time of mixed resin is 8 to 12 minutes at $75^{\circ}\mathrm{F}$ (24 $^\circ \mathrm{C}$), so only mix it in small amounts that can be used within that time. Use a push pin or thumbtack to open the end of the hardener tube. Mix 1 ounce of resin with 10 drops of hardener; if more resin is needed see the table to the right to estimate the amount of hardener. Use a clean, wax-free mixing cup and scrape the sides of the cup to ensure complete mixing while stirring gently for 30 to 45 seconds. Do not mix hardener directly into the resin can.

|  Product size | Resin | Hardener  |
| --- | --- | --- |
|  Any | 1 ounce | 10 drops  |
|  Any | 6 tablespoons | ¼ teaspoon  |
|  0.9 Pint | ¼ can | ¼ of a 0.37 oz tube  |
|  0.9 Quart | ¼ can | ¼ of a 0.74 oz tube  |
|  0.9 Gallon | ¼ can | ½ of a 0.74 oz tube  |

3M Construction and Home Improvement Markets Division
St. Paul, MN 55144-1000

IMPORTANT NOTICE: All statements, technical information and recommendations herein are based on tests 3M believes to be reliable. 3M does not warrant or guarantee the accuracy or completeness of this information. THE FOLLOWING IS MADE IN LIEU OF ALL WARRANTIES, EXPRESS OR IMPLIED, INCLUDING, BUT NOT LIMITED TO, ANY IMPLIED WARRANTY OF MERCHANTABILITY OR FITNESS FOR A PARTICULAR PURPOSE. 3M's only obligation shall be to replace such quantity of this 3M product proved to be defective. User is responsible for determining whether this 3M product is fit for a particular purpose and suitable for user's method of application. Because there are many factors that can affect the use and performance of this product, some of which are uniquely within the user's knowledge and control, it is essential that the user evaluate this product to determine whether it is fit for a particular purpose, is suitable for the user's method of application, and meets the user's performance specifications and expectations.

Limitation of Liability: 3M SHALL NOT BE LIABLE FOR ANY LOSS OR DAMAGES, WHETHER DIRECT, INDIRECT, SPECIAL, INCIDENTAL OR CONSEQUENTIAL (INCLUDING BUT NOT LIMITED TO LOST PROFITS, BUSINESS, OR REVENUES) ARISING OUT OF THE USE OF OR INABILITY TO USE THIS 3M PRODUCT, WARRANTY, OR STRICT LIABILITY. No statement or recommendation not contained herein shall have any force or effect unless contained in an agreement signed by a 3M officer. ©3M 2023

---

<!-- page: 1 -->

bondo

TECHNICAL DATA SHEET

Bondo® Liquid Resin for Fiberglass

December 2023

![img-10.jpeg](img-10.jpeg)

## Application

- For repairing cracks in fiberglass: Using a paint brush, apply Bondo® Liquid Resin for Fiberglass into the crack and surrounding area, clamping the cracked area together as needed. Allow resin to cure.
- For repairing damaged fiberglass and metal areas with holes and gaps, fiberglass cloth or mat is needed to reinforce the repair: Pre-cut several pieces of Bondo® Fiberglass Cloth or Mat, sold separately, to extend 2 to 3 inches beyond the repair area. Using a paint brush, apply a coat of the mixed resin on the repair area extending 2-3 inches beyond the repair. Place the first layer of fiberglass cloth or mat onto the mixed resin to tack it in place. Now brush additional mixed resin into the cloth or mat. A dabbing motion will help ensure that the cloth is saturated with resin and may help remove any air pockets. Continue applying additional layers of fiberglass cloth or mat and mixed resin, as needed, while the first layer is still sticky or wet. If the surface has dried hard and is no longer sticky, sand with 80 grit sandpaper before applying additional layers of mixed resin and fiberglass cloth or mat. Follow the same procedure if both sides are being repaired.
- For use as a concrete or wood sealer for small areas: Brush or roll the resin onto the surface until saturation to create a water-tight finish. Note that the product will be slippery after curing; do not use on walking surfaces.
- For repairing pinholes or waterproofing a surface: Using a paint brush, apply Bondo® Liquid Resin for Fiberglass onto the surface until saturation to create a water-tight finish.

Material cures in approximately 2 hours at 75°F. Curing will take longer in cooler temperatures. To speed curing time, a heat lamp may be used 18" from the repair area for 15 minutes. CRACKING CAN OCCUR IF OVERHEATED.

![img-11.jpeg](img-11.jpeg)

## Finishing

Smooth the repair area using 180 grit sandpaper and featheredge to blend it into surrounding surfaces. The repair is now ready for primer, paint, or gel coat. Follow paint manufacturer's recommendation for priming and final finishing.

Cleanup: while the mixed resin is still wet, clean paint brush and tools with acetone or lacquer thinner.

DO NOT POUR MIXED RESIN BACK INTO THE CAN as it will harden the rest of the contents. Store the hardener tube under the plastic resin container cap.

3M Construction and Home Improvement Markets Division

St. Paul, MN 55144-1000

IMPORTANT NOTICE: All statements, technical information and recommendations herein are based on tests 3M believes to be reliable. 3M does not warrant or guarantee the accuracy or completeness of this information. THE FOLLOWING IS MADE IN LIEU OF ALL WARRANTIES, EXPRESS OR IMPLIED, INCLUDING, BUT NOT LIMITED TO, ANY IMPLIED WARRANTY OF MERCHANTABILITY OR FITNESS FOR A PARTICULAR PURPOSE. 3M's only obligation shall be to replace such quantity of this 3M product proved to be defective. User is responsible for determining whether this 3M product is fit for a particular purpose and suitable for user's method of application. Because there are many factors that can affect the use and performance of this product, some of which are uniquely within the user's knowledge and control, it is essential that the user evaluate this product to determine whether it is fit for a particular purpose, is suitable for the user's method of application, and meets the user's performance specifications and expectations.

Limitation of Liability: 3M SHALL NOT BE LIABLE FOR ANY LOSS OR DAMAGES, WHETHER DIRECT, INDIRECT, SPECIAL, INCIDENTAL OR CONSEQUENTIAL (INCLUDING BUT NOT LIMITED TO LOST PROFITS, BUSINESS, OR REVENUES) ARISING OUT OF THE USE OF OR INABILITY TO USE THIS 3M PRODUCT, WARRANTY, OR STRICT LIABILITY. No statement or recommendation not contained herein shall have any force or effect unless contained in an agreement signed by a 3M officer. ©3M 2023

File: data/tds-cache/3m-ca50-gel.txt
<!-- page: 0 -->

3M Science. Applied to Life.
English-US
Last Revision Date: December, 2024
Supersedes: June, 2024

# Technical Data Sheet

3M™ Scotch-Weld™ Instant Adhesive CA50 Gel

![img-0.jpeg](img-0.jpeg)
Product Details

![img-1.jpeg](img-1.jpeg)
Regulatory Info/SDS

# Product Description

3M™ Scotch-Weld™ Instant Adhesives are single component, high strength cyanoacrylate adhesives.

3M™ Scotch-Weld™ Instant Adhesive Gel CA50 is a high-strength, surface insensitive, gel cyanoacrylate adhesive. Its gel consistency allows it to be used in many non-sag vertical applications, and to fill gaps up to .020 inches. The very slow cure rate allows plenty of time to reposition parts. Meets CID A-A-3097, Type II, Class 5.

# Product Features

- One component, high strength adhesives that cure at room temperature.
- Products provide varying cure times, bond strengths, and viscosities.
- Can be used to bond a variety of substrates including many rubbers, plastics, and metals.
- Economical to use as it requires only drops of adhesive to provide strong bonds to many metals, plastics, and rubbers.

# Technical Information Note

The following technical information and data should be considered representative or typical only and should not be used for specification purposes.

## Typical Uncured Physical Properties

|  Attribute Name | Value  |
| --- | --- |
|  Color | Clear ¹  |
|  Viscosity | 20,000-50,000 cP  |
|  Net Weight | 9 lb/gal  |
|  Base | Ethyl  |

¹ Colors may vary from nearly white to yellow/amber. Adhesive performance is not affected by color variation.

## Typical Mixed Physical Properties

|  Attribute Name | Value  |
| --- | --- |
|  Time to Handling Strength | 60 — 120 s  |

## Typical Physical Properties

|  Attribute Name | Value  |
| --- | --- |
|  Specific Gravity | 1.08 g/mL  |

## Typical Performance Characteristics

|  Attribute Name | Value  |
| --- | --- |
|  Long Term Temperature Resistance | 100 °C (212 °F) ¹  |
|  Minimum Long Term Temperature Resistance | -54 °C (-65 °F) ¹  |

¹ Long Term (day, weeks)

3M™ Scotch-Weld™ Instant Adhesive CA50 Gel | English-US
1/3

---

<!-- page: 1 -->

3M™ Scotch-Weld™ Instant Adhesive CA50 Gel | English-US
2/3

# Handling/Application Information

## Directions for Use

One Ounce Bottles: At the end of the day, clear the tip of the dispensing nozzle by inserting a needle to prevent clogging. Wipe the outside of the nozzle to remove excess adhesive with a folded non-cotton cloth or tissue. Replace cap.

One Pound Bottles: At the end of the day, remove the cap-stem assembly and place overnight in nitromethane or methyl ethyl ketone.* Seal the bottle with a shipping cap.

*Note: When using solvents, extinguish all ignition sources, including pilot lights, and follow the manufacturer's precautions and directions for use.

## Surface Preparation

For optimum strength structural bonds, paint, oxide films, oils, dust, mold release agents and all other surface contaminants must be completely removed. However, the amount of surface preparation depends on the required bond strength and the environmental aging resistance desired by the user.

Metals (Steel and Aluminum):

1. Wipe free of dust with oil-free solvent such as acetone or isopropyl alcohol.*
2. Sandblast or abrade using clean fine grit abrasives.
3. Wipe again with solvent to remove loose particles.

### Aluminum Etching:

1. Alkaline Degrease: Oakite 164 solution (9-11 oz./gallon water) at 190°F ± 10°F (88°C ± 5°C) for 10-20 minutes. Rinse immediately in large quantities of cold running water.
2. Acid Etch: Place panels in the following solution for 10 minutes at 150°F ± 5°F (66°C ± 2°C).

Sodium Dichromate 4.1 - 4.9 oz./gallon

Sulfuric Acid, 66°Be 38.5 - 41.5 oz./gallon 2024-T3 aluminum (dissolved) 0.2 oz./gallon minimum Tap water as needed to balance

3. Rinse: Rinse panels in clear running tap water.
4. Dry: Air dry 15 minutes; force dry 10 minutes at 150°F ± 10°F (66°C ± 5°C).
5. If primer is to be used, it should be applied within 4 hours after surface preparation.

Plastics/Rubber:

1. Wipe with Isopropyl Alcohol.*
2. Abrade using clean fine grit abrasives.
3. Wipe with Isopropyl Alcohol.*

*Note: When using solvents, extinguish all ignition sources, including pilot lights, and follow the manufacturer's precautions and directions for use.

## Industry Specifications

CID A-A-3097, Type II, Class 5

## Storage and Shelf Life

Store the product refrigerated at 0 to 4°C (32 to 40°F) in its original packaging. Do not freeze. Allow the product to reach room temperature before use. Keep containers tightly covered and free of moisture. Avoid direct exposure to the sun. Shelf life: 15 months from the date of manufacture.

Lower temperatures cause temporary increased viscosity, and water condenses on the container. Therefore, containers stored at low temperatures should be allowed to return to room temperature before opening so that water does not come in contact with the adhesive and cause adhesive gelation.

## Precautionary Information

Refer to Product Label and Material Safety Data Sheet for health and safety information before using this product. For additional health and safety information, call 1-800-364-3577

## Automotive Disclaimer

### Select Automotive Applications:

This product is an industrial product and has not been designed or tested for use in certain automotive applications, such as automotive electric powertrain battery or high voltage applications, which may require the product to be manufactured in a IATF certified facility, meet a Ppk of 1.33 for all properties, undergo an automotive production part approval process (PPAP), or fully adhere to automotive design or quality system requirements (e.g., IATF 16949 or VDA 6.3). Customer assumes all responsibility and risk if customer chooses to use this product in these applications.

---

<!-- page: 2 -->

# Information

Technical Information: The technical information, guidance, and other statements contained in this document or otherwise provided by 3M are based upon records, tests, or experience that 3M believes to be reliable, but the accuracy, completeness, and representative nature of such information is not guaranteed. Such information is intended for people with knowledge and technical skills sufficient to assess and apply their own informed judgment to the information. No license under any 3M or third party intellectual property rights is granted or implied with this information.

Product Selection and Use: Many factors beyond 3M's control and uniquely within user's knowledge and control can affect the use and performance of a 3M product in a particular application. As a result, customer is solely responsible for evaluating the product and determining whether it is appropriate and suitable for customer's application, including conducting a workplace hazard assessment and reviewing all applicable regulations and standards (e.g., OSHA, ANSI, etc.). Failure to properly evaluate, select, and use a 3M product and appropriate safety products, or to meet all applicable safety regulations, may result in injury, sickness, death, and/or harm to property.

Warranty, Limited Remedy, and Disclaimer: Unless a different warranty is specifically stated on the applicable 3M product packaging or product literature (in which case such warranty governs), 3M warrants that each 3M product meets the applicable 3M product specification at the time 3M ships the product. 3M MAKES NO OTHER WARRANTIES OR CONDITIONS, EXPRESS OR IMPLIED, INCLUDING, BUT NOT LIMITED TO, ANY IMPLIED WARRANTY OR CONDITION OF MERCHANTABILITY, FITNESS FOR A PARTICULAR PURPOSE, OR ARISING OUT OF A COURSE OF DEALING, CUSTOM, OR USAGE OF TRADE. If a 3M product does not conform to this warranty, then the sole and exclusive remedy is, at 3M's option, replacement of the 3M product or refund of the purchase price.

Limitation of Liability: Except for the limited remedy stated above, and except to the extent prohibited by law, 3M will not be liable for any loss or damage arising from or related to the 3M product, whether direct, indirect, special, incidental, or consequential (including, but not limited to, lost profits or business opportunity), regardless of the legal or equitable theory asserted, including, but not limited to, warranty, contract, negligence, or strict liability.

Disclaimer: 3M industrial and occupational products are intended, labeled, and packaged for sale to trained industrial and occupational customers for workplace use. Unless specifically stated otherwise on the applicable product packaging or literature, these products are not intended, labeled, or packaged for sale to or use by consumers (e.g., for home, personal, primary or secondary school, recreational/sporting, or other uses not described in the applicable product packaging or literature), and must be selected and used in compliance with applicable health and safety regulations and standards (e.g., U.S. OSHA, ANSI), as well as all product literature, user instructions, warnings, and limitations, and the user must take any action required under any recall, field action or other product use notice. Misuse of 3M industrial and occupational products may result in injury, sickness, or death. For help with product selection and use, consult your on-site safety professional, industrial hygienist, or other subject matter expert. For additional product information, visit www.3M.com.

3M™ Industrial Adhesives and Tapes Division
3M Center, St. Paul, MN 55144-1000
3M.com/iatd

3M and Scotch-Weld are trademarks of 3M Company.
©3M 2024 (12/24)

3M™ Scotch-Weld™ Instant Adhesive CA50 Gel | English-US

File: data/tds-cache/3m-dp8810ns.txt
<!-- page: 0 -->

3M Science. Applied to Life.
English-US
Last Revision Date: February, 2025
Supersedes: September, 2024

# Technical Data Sheet

3M™ Scotch-Weld™ Low Odor Acrylic Adhesive DP8810NS Green

![img-0.jpeg](img-0.jpeg)
Product Details

![img-1.jpeg](img-1.jpeg)
Regulatory Info/SDS

# Product Description

3M™ Scotch-Weld™ Low Odor Acrylic Adhesives are high performance, two-part acrylic adhesives that offer excellent shear, peel, and impact performance. These toughened products provide improved adhesion to many plastics and metals, including those with slightly oily surfaces. These durable products feature a fast rate of strength build, providing structural strength in minutes. Their low odor and non-flammability features also make them easier to incorporate into a manufacturing process.

Review UL File QOQW2. MH17478 and Sign Components Manual (SAM) File E464624 for certification of these adhesive systems in electrical equipment.

DP8810NS Green has been tested for surface flammability, smoke, toxic gas generation, and caloric content per ASTM E162, ASTM E662, ASTM E1354, Bombardier SMP 800-C, and Boeing BSS 7239 test methods. DP8805NS Green and DP8825NS Green should yield similar results.

# Product Features

- Toughened
- Excellent shear strength
- High peel and impact strength
- 10:1 mix ratio control bond line thickness
- Variety of open times available
- Increased cure speed with applied heat
- Contain glass beads (0.010" diameter) to control bond line thickness

Note: Unless otherwise indicated, all properties measured at 72°F (22°C).

# Technical Information Note

The following technical information and data should be considered representative or typical only and should not be used for specification purposes.

## Typical Uncured Physical Properties

|  Attribute Name | Value  |
| --- | --- |
|  Mix Ratio by Volume (B:A) | 10:1  |
|  Mix Ratio by Weight (B:A) | 10:1  |
|  Attribute Name | Temperature | Value  |
| --- | --- | --- |
|  Base Color |  | Off-White  |
|  Accelerator Color |  | Blue  |
|  Base Density |  | 1.06 g/cm³ ¹  |
|  Accelerator Density |  | 1.08 g/cm³ ¹  |
|  Base Viscosity | 23 °C (73 °F) | 45,000 cP ²  |
|  Accelerator Viscosity | 23 °C (73 °F) | 15,000 cP ²  |

¹ Density measured using pycnometer.
² Viscosity measured using cone-and-plate viscometer; reported viscosity at 3.8 sec⁻¹ shear rate.

3M™ Scotch-Weld™ Low Odor Acrylic Adhesive DP8810NS Green | English-US

---

<!-- page: 1 -->

Typical Mixed Physical Properties

|  Attribute Name | Temperature | Value  |
| --- | --- | --- |
|  Density (mixed) |  | 1.06 g/cm³  |
|  Viscosity |  | 45,000 cP  |
|  Worklife | 23 °C (73 °F) | 8 — 12 min ¹  |
|  Open Time |  | 10 min ²  |
|  Set Time (min) | 23 °C (73 °F) | 16 — 20 min ³  |
|  Time to Structural Strength |  | 19 — 23 min ⁴  |
|  Time to Full Cure | 23 °C (73 °F) | 24 h ⁵  |

¹ Maximum time that adhesive can remain in a static mixing nozzle and still be expelled without undue force on the applicator. Cure times are approximate and depend on adhesive temperature.
² Max time allowed after applying adhesive to a substrate before bond must be closed and fixed. Cure times approximate and depend on adhesive temperature. Hotmelts: The approx. bonding range of a 3.2 mm (1/8 in) bead of molten adhesive on a non-metallic surface.
³ Minimum time required to achieve 0.3 MPa (50 psi) of overlap shear strength. Cure times are approximate and depend on adhesive temperature.
⁴ Minimum time required to achieve 6.9 MPa (1,000 psi) of overlap shear strength. Cure times are approximate and depend on adhesive temperature.
⁵ The cure time is defined as that time required for the adhesive to achieve a minimum of 80% of the ultimate strength as measured by aluminum-aluminum OLS.

Typical Physical Properties

|  Attribute Name | Value  |
| --- | --- |
|  Mixed Color | Blue-Green  |
|  Cured Color | Blue-Green  |

Typical Cured Characteristics

|  Attribute Name | Test Method | Temperature | Value  |
| --- | --- | --- | --- |
|  Modulus | ASTM D638, ISO 527 | 23 °C (73 °F) | 860 MPa (125000 lb/in²) ¹  |
|  Tensile Strain at Break |  |  | 6.5 % ²  |

¹ 3 mm (1/8") thick Type I test specimens; samples pulled at 5 mm/min (0.2 in/min). 2 week dwell at 22 °C (72 °F)
² 3 mm (1/8 in) thick Type I test specimens; samples pulled at 5 mm/min (0.2 in/min)

Typical Performance Characteristics

Overlap Shear Strength

Surface Prep: Light Abrasion and Solvent Clean
Temperature: 23 °C (73 °F)
Dwell Time: 7 d
Test Method: ASTM D1002, ISO 4587

|  Substrate | Value  |
| --- | --- |
|  Aluminum | 23.4 MPa (3400 lb/in²) (CF) ¹  |
|  Stainless Steel | 22.1 MPa (3200 lb/in²) (CF) ¹  |
|  Polyvinyl chloride (PVC) | 12.4 MPa (1800 lb/in²) (SF) ¹  |
|  ABS | 9 MPa (1300 lb/in²) (SF) ¹  |
|  Acrylic (PMMA) | 7.6 MPa (1100 lb/in²) (SF) ¹  |
|  Polycarbonate (PC) | 5.9 MPa (850 lb/in²) (CF) ¹  |
|  Polystyrene (HIPS) | 3.8 MPa (550 lb/in²) (AF) ¹  |
|  FRP (Polyester) | 5.5 MPa (800 lb/in²) (AF) ¹  |
|  Epoxy Resin (fiber-reinforced) | 22.8 MPa (3300 lb/in²) (CF) ¹  |

¹ 25 mm (1") wide, 12.7 mm (1/2") overlap samples, 25 mm (1") x 102 mm (4") substrates, bondline thickness: 0.25 mm (10 mil) Separation rate 2.5 mm/min (0.1 in/min) metal, 51 mm/min (2 in/min) plastic, 510 mm/min (20 in/min) rubber.

3M™ Scotch-Weld™ Low Odor Acrylic Adhesive DP8810NS Green | English-US

---

<!-- page: 2 -->

Substrate thickness: steel 1.5 mm (60 mil), other metal 1.3-1.6 mm (50-64 mil), rubber and plastic 3.2 mm (125 mil)
Cohesive Failure (CF), Adhesive Failure (AF), Mixed Failure (MF), Substrate Failure (SF)

Substrate: Aluminum
Temperature: 23 °C (73 °F)

|  Attribute Name | Test Method | Dwell Time | Test Condition | Surface Prep | Value  |
| --- | --- | --- | --- | --- | --- |
|  Overlap Shear Strength | ASTM D1002, ISO 4587 | 7 d | 82 °C (180 °F) | Light Abrasion and Solvent Clean | 5.2 MPa (750 lb/in²) (CF) ¹  |
|  Bell Peel | ASTM D3167 |  | 23 °C | Etched | 61 N/cm (35 lb/in) (CF) ²  |

¹ 25 mm (1") wide, 12.7 mm (1/2") overlap samples, 25 mm (1") x 102 mm (4") substrates, bondline thickness: 0.25 mm (10 mil)
Separation rate 2.5 mm/min (0.1 in/min) metal, 51 mm/min (2 in/min) plastic, 510 mm/min (20 in/min) rubber.
Substrate thickness: steel 1.5 mm (60 mil), other metal 1.3-1.6 mm (50-64 mil), rubber and plastic 3.2 mm (125 mil)
Cohesive Failure (CF), Adhesive Failure (AF), Mixed Failure (MF), Substrate Failure (SF)

² Floating roller peel; adhesives allowed to cure for 24 hours @RT; 25 mm (1 in) wide samples;
Samples pulled at 15 mm/min (6 in/min)
Cohesive (CF), Adesive (AF) and Substrate (SF) Failure

|  Attribute Name | Value  |
| --- | --- |
|  Tensile Strength | 11.4 MPa (1650 lb/in²) ¹  |

¹ 3 mm (1/8 in) thick Type I test specimens; samples pulled at 5 mm/min (0.2 in/min)

|  Attribute Name | Value  |
| --- | --- |
|  Additional Test notes | Note: Environmental aging tests have shown that these adhesives may accelerate the corrosion of certain bare metals (such as cold rolled steel, copper, brass, and bronze), leading to low bond strength values and early bond failure. These adhesives also have relatively low adhesion to low surface energy plastics (such as polypropylene, polyethylene, TPO, and PTFE). Applications involving any of these materials should be carefully evaluated by the end user for suitability.

Note: The presence of oxygen inhibits the cure of acrylic structural adhesives. Therefore, any exposed surfaces of the mixed adhesive will cure much more slowly than adhesive contained within the bond line. With methyl methacrylate (MMA) acrylic adhesives, any uncured adhesive on the surface flashes off immediately, leaving a surface that feels dry to the touch. With these low odor acrylic adhesives, uncured adhesive on exposed surfaces does not evaporate away quickly, leaving a wet film of partially cured material. For manufacturing processes that need a dry surface quickly, such as for subsequent sanding or painting operations, consider instead the standard acrylic adhesives (DP8405NS Green, DP8410NS Green, DP8425NS Green, and Metal Bonder DP8407NS Green).  |

3M™ Scotch-Weld™ Low Odor Acrylic Adhesive DP8810NS Green | English-US
3/6

---

<!-- page: 3 -->

Typical Environmental Performance

# Overlap Shear Strength

Substrate: Aluminum
Dwell Time: 1,000 h
Test Method: ASTM D1002, ISO 4587

|  Temperature | Environmental Condition | Value  |
| --- | --- | --- |
|  -40 °C (-40 °F) |  | 95 % 1  |
|  149 °C (300 °F) |  | 100 % 1  |
|  49 °C (120 °F) | 80 %RH | 65 % 2  |
|  66 °C (150 °F) | 80 %RH | 70 % 2  |
|  85 °C (185 °F) | 85 %RH | 50 % 2  |
|  23 °C (73 °F) | 100 %RH | 75 % 2  |
|  32 °C (90 °F) | 100 %RH | 55 % 2  |
|  49 °C (120 °F) | 100 %RH | 35 % 2  |
|  23 °C (73 °F) | Salt water (5 wt% in water) | 75 % 1  |
|  23 °C (73 °F) | Antifreeze (50 wt% in water) | 90 % 1  |
|  23 °C (73 °F) | Oil 10W30 | 95 % 1  |
|  23 °C (73 °F) | Bleach (10 wt% in water) | 65 % 1  |
|  23 °C (73 °F) | Isopropyl Alcohol (IPA) | 50 % 1  |
|  23 °C (73 °F) | Diesel Fuel | 90 % 1  |

1 Performance % to control sample @RT, tested after 24hr dwell @RT.
Cured adhesives can handle short contact to most chemicals or env. cond. Avoid long exposure to:
Temp &gt;100 °F + water
Ketone-type solvents (acetone, MEK)
Gasoline and similar liquids

2 Performance % to control sample @RT, tested after 24hr dwell @RT.
Cured adhesives can handle short contact to most chemicals or env. cond. Avoid long exposure to:
Temp &gt;100 °F + water
Ketone-type solvents (acetone, MEK)
Gasoline and similar liquids

# Overlap Shear Strength

Substrate: Polyvinyl chloride (PVC)
Dwell Time: 1,000 h
Test Method: ASTM D1002, ISO 4587

|  Temperature | Environmental Condition | Value  |
| --- | --- | --- |
|  -40 °C (-40 °F) |  | 100 % 1  |
|  49 °C (120 °F) |  | 95 % 1  |
|  66 °C (150 °F) |  | 100 % 1  |
|  85 °C (185 °F) | 85 %RH | 100 % 2  |
|  23 °C (73 °F) | 100 %RH | 100 % 2  |
|  23 °C (73 °F) | Hydrochloric acid (16 wt% in water) | 95 % 1  |
|  23 °C (73 °F) | Salt water (5 wt% in water) | 100 % 1  |
|  23 °C (73 °F) | Sodium hydroxide (10 wt% in water) | 95 % 1  |

1 Performance % to control sample @RT, tested after 24hr dwell @RT.
Cured adhesives can handle short contact to most chemicals or env. cond. Avoid long exposure to:
Temp &gt;100 °F + water
Ketone-type solvents (acetone, MEK)
Gasoline and similar liquids

2 Performance % to control sample @RT, tested after 24hr dwell @RT.
Cured adhesives can handle short contact to most chemicals or env. cond. Avoid long exposure to:
Temp &gt;100 °F + water
Ketone-type solvents (acetone, MEK)
Gasoline and similar liquids

3M™ Scotch-Weld™ Low Odor Acrylic Adhesive DP8810NS Green | English-US

---

<!-- page: 4 -->

Handling/Application Information

# Directions for Use

1. To obtain the highest strength structural bonds, paint, oxide films, oils, dust, mold release agents, and all other surface contaminants must be completely removed. The amount of surface preparation depends on the required bond strength and environmental aging resistance desired by user. For suggested surface preparations on common substrates, see the section on surface preparation.

2. Mixing For Duo-Pak Cartridges

Store cartridges with cap end up to allow any air bubbles to rise towards the tip. To use, simply insert the cartridge into the EPX applicator and start the plunger into the cylinders using light pressure on the trigger. Then remove the cap and expel a small amount of adhesive to ensure material flows freely from both sides of cartridge. For automatic mixing, attach an EPX mixing nozzle to the cartridge and begin dispensing the adhesive. For hand mixing, expel the desired amount of adhesive and mix thoroughly. Mix approximately 15 seconds after obtaining a uniform color.

For Bulk Containers

Mix thoroughly by weight or volume in the proportion specified on the product label or in the typical uncured properties section. Mix approximately 15 seconds after obtaining a uniform color.

3. Apply adhesive and join surfaces within the open time listed for the specific product. Larger quantities and/or higher temperatures will reduce this working time.

4. Allow adhesive to cure at 60°F (16°C) or above until completely firm. Applying heat up to 150°F (66°C) will increase cure speed.

5. Keep parts from moving during cure. Apply contact pressure or fixture in place if necessary. Optimum bond line thickness ranges from 0.005 to 0.020 inch; shear strength will be maximized with thinner bond lines, while peel strength reaches a maximum with thicker bond lines.

6. Excess uncured adhesive can be cleaned up with ketone-type solvents.

*Note: When using solvents, extinguish all ignition sources, including pilot lights, and follow the manufacturer's precautions and directions for use.

# Surface Preparation

3M™ Scotch-Weld™ Low Odor Acrylic Adhesives are designed to be used on painted or coated metals, most plastics, glass, and some bare metals. The following cleaning methods are suggested for common surfaces:

Painted/coated metals:

1. Wipe surface free of dust and dirt with clean cloth and pure isopropyl alcohol.*
2. Sandblast or lightly abrade using clean fine grit abrasives. Do not completely remove the paint layer or coating down to bare steel.
3. Wipe again with clean cloth and pure isopropyl alcohol to remove loose particles.*

Aluminum/stainless steel:

1. Wipe surface free of dust and dirt with clean cloth and pure acetone.*
2. Sandblast or lightly abrade using clean fine grit abrasives.
3. Wipe again with clean cloth and pure acetone to remove loose particles.*

Plastics:

1. Wipe surface free of dust and dirt with clean cloth and pure isopropyl alcohol.*
2. Lightly abrade using fine grit abrasives.
3. Wipe again with clean cloth and pure isopropyl alcohol to remove loose particles.*

Glass:

1. Wipe surface free of dust and dirt with clean cloth and pure acetone.*
2. Apply a thin coating of silane adhesion promoter to the glass surface and allow to dry completely before adhesive bonding.

*Note: When using solvents, extinguish all ignition sources, including pilot lights, and follow the manufacturer's precautions and directions for use.

# Industry Specifications

Review UL File QOQW2. MH17478 and Sign Components Manual (SAM) File E464624 for certification of these adhesive systems in electrical equipment.

Bombardier SMP 800-C

Boeing BSS 7239

EN 45545 test report details (ISO 5659-2, ISO 9239-1, ISO 5660-1, ISO 5658-2)

NFPA 130 test report details (ASTM E162, ASTM E662, SMP 800-C, BSS 7239)

3M™ Scotch-Weld™ Low Odor Acrylic Adhesive DP8810NS Green | English-US

---

<!-- page: 5 -->

3M™ Scotch-Weld™ Low Odor Acrylic Adhesive DP8810NS Green | English-US
6/6

# Storage and Shelf Life

Store under normal conditions of 16° to 27°C (60° to 80°F) and 40 to 60% relative humidity in the original packaging, out of direct sunlight. Refrigeration at 4°C (40°F) will help extend shelf life. Do not freeze. Allow product to reach room temperature prior to use. For best performance, use this product within 24 months from date of manufacture.

# Product Family

This product is a part of the Low Odor Acrylic Adhesive 88 Family which includes: 3M™ Scotch-Weld™ Low Odor Acrylic Adhesive DP8805NS, 3M™ Scotch-Weld™ Low Odor Acrylic Adhesive DP8810NS, 3M™ Scotch-Weld™ Low Odor Acrylic Adhesive DP8825NS

# Precautionary Information

Refer to Product Label and Material Safety Data Sheet for health and safety information before using this product. For additional health and safety information, call 1-800-364-3577

# Automotive Disclaimer

## Select Automotive Applications:

This product is an industrial product and has not been designed or tested for use in certain automotive applications, such as automotive electric powertrain battery or high voltage applications, which may require the product to be manufactured in a IATF certified facility, meet a Ppk of 1.33 for all properties, undergo an automotive production part approval process (PPAP), or fully adhere to automotive design or quality system requirements (e.g., IATF 16949 or VDA 6.3). Customer assumes all responsibility and risk if customer chooses to use this product in these applications.

# Information

## Technical Information:

The technical information, guidance, and other statements contained in this document or otherwise provided by 3M are based upon records, tests, or experience that 3M believes to be reliable, but the accuracy, completeness, and representative nature of such information is not guaranteed. Such information is intended for people with knowledge and technical skills sufficient to assess and apply their own informed judgment to the information. No license under any 3M or third party intellectual property rights is granted or implied with this information.

## Product Selection and Use:

Many factors beyond 3M's control and uniquely within user's knowledge and control can affect the use and performance of a 3M product in a particular application. As a result, customer is solely responsible for evaluating the product and determining whether it is appropriate and suitable for customer's application, including conducting a workplace hazard assessment and reviewing all applicable regulations and standards (e.g., OSHA, ANSI, etc.). Failure to properly evaluate, select, and use a 3M product and appropriate safety products, or to meet all applicable safety regulations, may result in injury, sickness, death, and/or harm to property.

## Warranty, Limited Remedy, and Disclaimer:

Unless a different warranty is specifically stated on the applicable 3M product packaging or product literature (in which case such warranty governs), 3M warrants that each 3M product meets the applicable 3M product specification at the time 3M ships the product. 3M MAKES NO OTHER WARRANTIES OR CONDITIONS, EXPRESS OR IMPLIED, INCLUDING, BUT NOT LIMITED TO, ANY IMPLIED WARRANTY OR CONDITION OF MERCHANTABILITY, FITNESS FOR A PARTICULAR PURPOSE, OR ARISING OUT OF A COURSE OF DEALING, CUSTOM, OR USAGE OF TRADE. If a 3M product does not conform to this warranty, then the sole and exclusive remedy is, at 3M's option, replacement of the 3M product or refund of the purchase price. Warranty claims must be made within one (1) year from the date of 3M's shipment.

## Limitation of Liability:

Except for the limited remedy stated above, and except to the extent prohibited by law, 3M will not be liable for any loss or damage arising from or related to the 3M product, whether direct, indirect, special, incidental, or consequential (including, but not limited to, lost profits or business opportunity), regardless of the legal or equitable theory asserted, including, but not limited to, warranty, contract, negligence, or strict liability.

## Disclaimer:

3M industrial and occupational products are intended, labeled, and packaged for sale to trained industrial and occupational customers for workplace use. Unless specifically stated otherwise on the applicable product packaging or literature, these products are not intended, labeled, or packaged for sale to or use by consumers (e.g., for home, personal, primary or secondary school, recreational/sporting, or other uses not described in the applicable product packaging or literature), and must be selected and used in compliance with applicable health and safety regulations and standards (e.g., U.S. OSHA, ANSI), as well as all product literature, user instructions, warnings, and limitations, and the user must take any action required under any recall, field action or other product use notice. Misuse of 3M industrial and occupational products may result in injury, sickness, or death. For help with product selection and use, consult your on-site safety professional, industrial hygienist, or other subject matter expert. For additional product information, visit www.3M.com.

# ISO Statement

This product was manufactured under a 3M quality system registered to ISO 9001 standards.

3M™ Industrial Adhesives and Tapes Division
3M Center, St. Paul, MN 55144-1000
3M.com/iatd

3M, Scotch-Weld and EPX are trademarks of 3M Company.
© 3M 2016. All rights reserved.

File: data/tds-cache/3m-marine-adhesive-sealant-4200fc-black-06564.txt
<!-- page: 0 -->

3M™ Marine Adhesive Sealant Fast Cure 4200: 06560 • 06564 • 05260

Technical Data
October 2014

## Product Description

A fast curing, one-part polyurethane that chemically reacts with moisture to deliver strong, flexible bonds to wood, gelcoat and fiberglass. It forms watertight, weather-resistant seals on joints and boat hardware above and below the waterline. In addition, its flexibility allows for dissipation of stress caused by shock, vibration, swelling or shrinking.

## Features/Advantages

- Fast cure formula
- Allows for disassembly
- Extended shelf life
- Non-sagging

- One component, moisture curing
- Bonds dissimilar materials
- Adheres to a wide variety of substrates
- Permanently elastic

## Technical Data

Note: The following technical information and data should be considered representative or typical only and should not be used for specification purposes.

|  Properties | 3M™ Marine Adhesive Sealant 4200 Fast Cure  |
| --- | --- |
|  Tack-Free Time @ 73°F and 50% RH | 1-2 Hours  |
|  Rate of Cure @ 73°F and 50% RH | 3/16" (4 mm) per 24 hour  |
|  Shore A Hardness (ASTM C661) | 40  |
|  Tensile Strength (ASTM D412) | 180 psi (1.24 MPa)  |
|  Elongation at Break (ASTM D412) | > 400%  |
|  Service Temperature | -40°F - 190°F (-40°C - 88°C)  |
|  Density (lb/gal, appx.) | 9.75  |
|  Consistency | Caulkable, non-sag paste  |
|  Solids Content (Appx.) | 100%  |

- 2 -

---

<!-- page: 1 -->

3M™ Marine Adhesive Sealant Fast Cure 4200: 06560 • 06564 • 05260

Typical Properties of 3M™ Marine Adhesive Sealant Fast Cure 4200

Note: The following technical information and data should be considered representative or typical only and should not be used for specification purposes.

Overlap Shear Strength*

One inch (2.54 cm) overlap specimens at 0.093 inch (0.2362 cm) thickness. Samples cured at 70°F (21°C), 50% Relative Humidity.

|  Substrate | Strength psi (kg/cm²) | Failure Mode**  |
| --- | --- | --- |
|  Fir | 165 (11.6) | Cohesive  |
|  |   |   |
|  Cold-Rolled Steel | 125 (8.8) | Mixed Cohesive/Adhesive  |
|  Stainless Steel | 100 (7.2) | Mixed Cohesive/Adhesive  |
|  Aluminum | 100 (7.0) | Mixed Cohesive/Adhesive  |
|  |   |   |
|  Nylon | 95 (6.6) | Adhesive  |
|  ABS | 100 (7.0) | Adhesive  |
|  Acrylic | 55 (3.9) | Adhesive  |
|  Polycarbonate | 100 (7.0) | Mixed Cohesive/Adhesive  |
|  Fiber-Reinforced Plastic*** | 165 (11.6) | Cohesive  |
|  Polypropylene | 25 (2.0) | Adhesive  |
|  LDPE | 20 (1.5) | Adhesive  |
|  PVC | 75 (5.5) | Adhesive  |

* Overlap shear strength values are approximate. Adhesion tests should always be performed on the specific substrates to be used in application.
** Cohesive – Adhesive/Sealant fails before adhesive/sealant releases from substrate. This is the desired mode.
** Adhesive Failure – Adhesive/Sealant releases from substrate.
*** Resins used in fiber reinforced plastics often vary. To ensure strong bond, adhesion tests should always be performed on the specific substrates used in application.

Directions for Use

Surface Preparation:

Abrading the surface with 180- to 200-grit abrasive will enhance the bond strength. Cut the plastic nozzle tip to the desired bead size. Puncture the seal in nozzle end of the cartridge and screw the plastic nozzle in place. Remove the bottom end seal of cartridge and place the cartridge in a caulk gun dispenser. Apply Fast Cure 4200 to the seam or part to be bonded. Position parts and tool material to desired appearance. Tooling of adhesive can be accomplished by using a tongue depressor. If a finger is used, rubber gloves are recommended. Remove excess with General Purpose Adhesive Cleaner 08984 or suitable solvent.

*When using solvents, use in a well ventilated area. Extinguish all sources of ignition in the work area and observe product directions for use and precautionary measures. Refer to product label and MSDS for further precautions. Always pre-test solvent to ensure it is compatible with substrates.

Local and federal air quality regulations may regulate or prohibit the use of these products or surface preparation and cleanup materials. Consult local and federal air quality regulations before using these products.

Note: Alcohol will interfere with the curing process and extra care must be taken when using alcohol as a cleaning solvent to prevent any contact with the sealant.

- 3 -

---

<!-- page: 2 -->

3M™ Marine Adhesive Sealant Fast Cure 4200: 06560 • 06564 • 05260

## Primer:

Use of a primer is an extra step and cost and will depend on substrates and the final end use. Using primer can improve the corrosion resistance of certain metals as well as improve the durability of the bond when exposed to high humidity conditions. For most applications, high strength bonds on metal can be achieved without the use of a primer. Pre-testing for adhesion is suggested to determine if a primer is needed. Contact your 3M Technical Service representative for primer recommendation and application advice.

## Applications:

3MTM Adhesive Sealant Fast Cure 4200 is designed to allow disassembly of wood and fiberglass parts bonded together. If a permanent bond is desired, use 3M™ Marine Adhesive Sealant 5200 or Marine Adhesive Sealant Fast Cure 5200.

Typical bonding applications include:
- Fiberglass deck to fiberglass hull
- Wood to fiberglass
- Portholes
- Deck fittings
- Moldings
- Trunk joints
- Between struts and planking
- Stern joints

Typical sealing applications include:
- Some plastics (test before assembly)
- Glass
- Metals (priming may be required)

## Limitations :

- Alcohol should not be used in preparation for bonding as it will interfere with the curing process, causing the adhesive to fail.
- Due to the decreased value in bond strength at elevated temperatures use of this product is not recommended above 190°F (88°C).
- Do not apply at temperatures below 40°F (4°C) or on frost covered surfaces. Do not apply at surface temperatures above 100°F (38°C).
- Sealant should be used within 24 hours after inner seal is punctured, as product will start to cure in the cartridge and nozzle.
- At 90°F (32°C) and 90% relative humidity, bonds should be made within 15 minutes.
- Some one part solvent-based Marine paints may not cure on top of cured Fast Cure 4200. It is strongly recommended to test all desired paints for suitability.
- Fast Cure 4200 has an elongation much greater than most paints. Most paints will not elongate to this extent before cracking or losing adhesion to the sealant. If the sealant is used in an application where it will elongate or flex to a high degree, it is best not to paint.
- Fast Cure 4200 is not recommended for use as a teak deck seam sealer. Extended exposure to chemicals (teak cleaners, oxalic acid, gasoline, strong solvents and other harsh chemicals) may cause permanent softening of the sealant.
- Fast Cure 4200 is not recommended for the installation of glass, polycarbonate or acrylic windows that are not also mechanically fastened. Inconsistent adhesion of these unprimed substrates, specific design of the window and movement due to thermal expansion and flexing may cause application failure.
- When using 3M™ Marine Adhesive Sealant Fast Cure 4200 with metals it may be necessary to prime the surface to achieve adequate adhesion and durability of the bond. 3M Metal Primer P592 may be used for priming of most metals.

- 4 -

---

<!-- page: 3 -->

3M™ Marine Adhesive Sealant Fast Cure 4200: 06560 • 06564 • 05260

Cleanup:
For cleaning 3M™ Marine Adhesive Sealant Fast Cure 4200 before it is cured, use a dry cloth to remove the majority of sealant, followed by a cloth damp with 3M™ General Purpose Adhesive Cleaner 08984. Cured material can be removed mechanically with a knife, razor blade, piano wire, sanding device.

|  Storage | Polyurethane sealants and adhesive sealants must be stored in a controlled environment to maximize shelf life. Store the products in the original unopened containers below 77°F (25C).  |
| --- | --- |
|  Shelf Life | When stored at recommended conditions, the shelf life of cartridges and sausage packs is 12 months from the date of manufacture. For 5 and 55 gallon containers, the shelf life is 6 months from date of manufacture.  |
|  Precautionary Information | Refer to Product Label and Material Safety Data Sheet for health and safety information before using this product. For additional health and safety information, call 1-800-364-3577 or (651) 737-6501.  |
|  Technical Information | The technical information, recommendations and other statements contained in this document are based upon tests or experience that 3M believes are reliable, but the accuracy or completeness of such information is not guaranteed.  |
|  Product Use | Many factors beyond 3M's control and uniquely within user's knowledge and control can affect the use and performance of a 3M product in a particular application. Given the variety of factors that can affect the use and performance of a 3M product, user is solely responsible for evaluating the 3M product and determining whether it is fit for a particular purpose and suitable for user's method of application.  |
|  Warranty, Limited Remedy, and Disclaimer | Unless an additional warranty is specifically stated on the applicable 3M product packaging or product literature, 3M warrants that each 3M product meets the applicable 3M product specification at the time 3M ships the product. 3M MAKES NO OTHER WARRANTIES OR CONDITIONS, EXPRESS OR IMPLIED, INCLUDING, BUT NOT LIMITED TO, ANY IMPLIED WARRANTY OR CONDITION OF MERCHANTABILITY OR FITNESS FOR A PARTICULAR PURPOSE OR ANY IMPLIED WARRANTY OR CONDITION ARISING OUT OF A COURSE OF DEALING, CUSTOM OR USAGE OF TRADE. If the 3M product does not conform to this warranty, then the sole and exclusive remedy is, at 3M's option, replacement of the 3M product or refund of the purchase price.  |
|  Limitation of Liability | Except where prohibited by law, 3M will not be liable for any loss or damage arising from the 3M product, whether direct, indirect, special, incidental or consequential, regardless of the legal theory asserted, including warranty, contract, negligence or strict liability.  |

3M

Industrial Adhesives and Tapes Division

3M Center, Building 225-3S-06

St. Paul, MN 55144-1000

800-362-3550 • 877-369-2923 (Fax)

www.3m.com/sealants

3M and Scotch-Brite are trademarks

of 3M Company.

©3M 2014
