Repository: vineetpadia/glueguy

# Glueguy Lab

Spreadsheet-style adhesive selector plus a larger McMaster-derived engineering reference library.

## Run locally

```bash
python3 -m http.server 4317 --bind 0.0.0.0
```

Open `http://127.0.0.1:4317/` on the host, or from another machine on the same LAN/VPN open `http://<host-ip>:4317/`.

## Catalog pipeline

1. Crawl McMaster glue families into raw JSON.

```bash
python scripts/mcmaster_glue_pipeline.py --max-pages 220 --output data/mcmaster-glues.json
```

2. Enrich the representative McMaster part page for each family into a reusable detail cache.

```bash
python scripts/enrich_mcmaster_product_details.py
```

File: data/tds-cache/3m-neoprene-rubber-gasket-adhesive-1300-1300l.txt
<!-- page: 0 -->

3M™ Neoprene High Performance Rubber &amp; Gasket Adhesive 1300L | English-US
English-US
Last Revision Date: September, 2024
Supersedes: June, 2024

# Technical Data Sheet

3M™ Neoprene High Performance Rubber &amp; Gasket Adhesive 1300L

![img-0.jpeg](img-0.jpeg)
Product Details

![img-1.jpeg](img-1.jpeg)
Regulatory Info/SDS

# Product Description

3M™ Neoprene High Performance Rubber &amp; Gasket Adhesives 1300 and 1300L are the most versatile of our rubber and gasket adhesives. They may be used to bond metal, wood, most plastics, and neoprene, reclaim, SBR, and butyl rubber. They have high immediate strength and excellent heat resistance. 3M Scotch- Weld Adhesive 1300L is a lower solids, lower viscosity version of 3M Adhesive 1300.

# Product Features

- 3M™ Neoprene High Performance Rubber &amp; Gasket Adhesive 1300L meets specification requirements of MMM-A-121.
- Temperature performance range is -30°F (-34°C) to 300°F (149°C).
- Bonding Range: 3M Adhesive 1300 up to 12 minutes; 3M Adhesive 1300L up to 8 minutes.
- Bonds neoprene, SBR, butyl and other types of rubber to various substrates.
- 3M Adhesive 1300L is a lower solids viscosity version of 3M Adhesive 1300, for easier brushing and sprayability.

# Technical Information Note

The following technical information and data should be considered representative or typical only and should not be used for specification purposes.

## Typical Uncured Physical Properties

|  Attribute Name | Value  |
| --- | --- |
|  Net Weight | 6.9 — 7.3 lb/gal  |
|  Base | Polychloroprene  |

## Typical Physical Properties

|  Attribute Name | Temperature | Value  |
| --- | --- | --- |
|  Color |  | Yellow  |
|  Solids Content by Weight |  | 26 — 33 %  |
|  Carrier Solvent |  | Petroleum distillate, methyl ethyl ketone and toluene (These products contain non-photochemically reactive solvent)  |
|  Flash Point |  | -26 °C (-14 °F) 1  |
|  Viscosity | 27 °C (80 °F) | 250 — 1000 cP 2  |

1 Closed Cup
2 Brookfield Viscometer RVF #2 spindle @ 20 rpm

# Typical Performance Characteristics

180° Peel Adhesion

Substrate: Canvas to Steel

|  Dwell Time | Temperature | Value  |
| --- | --- | --- |
|  24 h | 23 °C (73 °F) | 288 oz/in  |
|  72 h | 23 °C (73 °F) | 768 oz/in  |
|  120 h | 23 °C (73 °F) | 816 oz/in  |
|  168 h | 23 °C (73 °F) | 832 oz/in  |

3M™ Neoprene High Performance Rubber &amp; Gasket Adhesive 1300L | English-US

---

<!-- page: 1 -->

3M™ Neoprene High Performance Rubber &amp; Gasket Adhesive 1300L | English-US

# Overlap Shear Strength

Substrate: Birch to Birch
Temperature: 23 °C (73 °F)
Dwell Time: 2 week

|  Test Condition | Value  |
| --- | --- |
|  -34 °C (-30 °F) | 343 lb/in² ¹  |
|   | 549 lb/in² ¹  |
|  66 °C (150 °F) | 195 lb/in² ¹  |
|  82°C (180 °F) | 136 lb/in² ¹  |
|  93 °C (200 °F) | 85 lb/in² ¹  |
|  107 °C (225 °F) | 85 lb/in² ¹  |

¹ 3 mm (1/8 in) thick substrates

# Handling/Application Information

## Directions for Use

1. Surface Preparation
Remove all dust, dirt, oil, grease, wax, loose paint, etc. Wiping with a solvent such as methyl ethyl ketone (MEK)* will aid in preparing the surface for bonding.

2. Application Temperature
For best results, the temperature of the adhesive and surfaces to be bonded should be at least 65°F (18°C). If stored below 30°F (-1°C), allow adhesive to warm to room temperature by placing in a warm room only (do not exceed 120°F [49°C]) followed by thorough agitation.

3. Application
Stir well before using. Brush, flow or spray a thin, uniform coating of adhesive to each surface. A coating of 2.5 gms to 3.5 gms/ft. 2 dry weight per surface is recommended. Porous surfaces may require more than one coat. A uniform, glossy film indicates sufficient adhesive.

4. Drying Time
Allow adhesive to dry until no longer wet (maximum dry time about 4 minutes).

5. Bonding Range
Once dry, these adhesives have a short bonding range (up to 8 to 12 minutes).

6. Assembly
Position surfaces carefully before assembly. Bonding is immediate upon contact. Apply sufficient pressure to ensure good contact between coated surfaces. Bonded parts may be handled immediately.

7. Reactivation
Greater immediate strength may be obtained by solvent reactivation. To solvent reactivate, coat both surfaces with adhesive and allow to dry tack free. Lightly wipe one surface with methyl ethyl ketone (MEK)* and complete bonding within 30 seconds.

8. Cleanup

---

<!-- page: 2 -->

Use a solvent such as 3M™ Solvent No. 2* or methyl ethyl ketone (MEK)* to clean brushes immediately after use. Excess adhesive may be removed from other surfaces with 3M™ Citrus Base Cleaner* or equivalent.

*Note: When using solvents, extinguish all ignition sources, including pilot lights, and follow manufacturer's precautions and directions for use.

## Application Equipment

Note: Appropriate application equipment enhances adhesive performance. We suggest the following application equipment for the user's evaluation in light of the user's particular purpose and method of application.

1. Pumping:

### 5 Gallon Pail Dispensing System:

1. 3M™ Neoprene High Performance Rubber &amp; Gasket Adhesive 1300 - 4:1 double acting ball type check pump, 4 cu. in/cycle 3" air motor. Pail cover required to reduce solvent loss.
2. 3M™ Neoprene High Performance Rubber &amp; Gasket Adhesive 1300L - Use a pressure pot for material supply.

### 5 Gallon Pail Dispensing System:

1. 3M Adhesive 1300 - 4:1 double acting ball type check pump, 4 cu. in/cycle 3" air motor, bung style pump.
2. 3M Adhesive 1300L - 2:1 divorced design pump.

## Accessories:

1. Hose - Samuel Moore Synflex or equivalent, 500 psi working pressure minimum.

## Chemical Resistance Requirements:

1. Packings, glands and hoses in contact with this adhesive must be resistant to ketones and aromatic solvents. Nylon and PTFE lined or coated parts are suggested.
2. Spraying:

3M™ Neoprene High Performance Rubber &amp; Gasket Adhesive 1300L

|  Spray Gun | Air Cap | Fluid Tip | Atomizing Air Pressure | Approximate Air Requirement* | Fluid Flow**  |
| --- | --- | --- | --- | --- | --- |
|  Air Spray – Hand Held  |   |   |   |   |   |
|  Binks 2001, 95 | 63PH | 63BSS (.046") | 70 psi | 21 CFM | 6.5 fl. oz./min.  |
|  DeVilbiss JGA, MSA | 704 | FX (.042") | 70 psi | 17 CFM | 5 fl. oz./min.  |
|  Air Spray – Automatic  |   |   |   |   |   |
|  Binks 21, 95A, 610 | 63PH | 63BSS (.046") | 70 psi | 21 CFM | 6.5 fl. oz./min.  |
|  DeVilbiss AGX | 704 | FX (.042") | 70 psi | 17 CFM | 5 fl. oz./min.  |

Note: These adhesives are not recommended for Airless Spraying.

*3 H.P. Compressor for intermittent use. 5 H.P. Compressor for continuous use.

**To Measure Fluid Flow: Pressurize fluid source only; pull trigger; flow material into measuring device for 60 seconds; increase or decrease fluid source pressure to obtain desired fluid flow.

All material hoses should be nylon or PVA lined. Packings and glands in contact with these adhesives should be lined or coated with a non-stick surface.

3. Brushes

Use brushes designed for oil based paint.

## Industry Specifications

MMM-A-121

## Storage and Shelf Life

Store under normal conditions of 16° to 27°C (60° to 80°F) and 40 to 60% relative humidity in the original, unopened packaging, out of direct sunlight. Lower temperatures cause increased viscosity of a temporary nature. For best performance, use this product within 30 months from date of manufacture.

3M™ Neoprene High Performance Rubber &amp; Gasket Adhesive 1300L | English-US

---

<!-- page: 3 -->

# Precautionary Information

Refer to Product Label and Material Safety Data Sheet for health and safety information before using this product. For additional health and safety information, call 1-800-364-3577

# Automotive Disclaimer

## Select Automotive Applications:

This product is an industrial product and has not been designed or tested for use in certain automotive applications, such as automotive electric powertrain battery or high voltage applications, which may require the product to be manufactured in a IATF certified facility, meet a Ppk of 1.33 for all properties, undergo an automotive production part approval process (PPAP), or fully adhere to automotive design or quality system requirements (e.g., IATF 16949 or VDA 6.3). Customer assumes all responsibility and risk if customer chooses to use this product in these applications.

# Information

## Technical Information:

The technical information, guidance, and other statements contained in this document or otherwise provided by 3M are based upon records, tests, or experience that 3M believes to be reliable, but the accuracy, completeness, and representative nature of such information is not guaranteed. Such information is intended for people with knowledge and technical skills sufficient to assess and apply their own informed judgment to the information. No license under any 3M or third party intellectual property rights is granted or implied with this information.

## Product Selection and Use:

Many factors beyond 3M's control and uniquely within user's knowledge and control can affect the use and performance of a 3M product in a particular application. As a result, customer is solely responsible for evaluating the product and determining whether it is appropriate and suitable for customer's application, including conducting a workplace hazard assessment and reviewing all applicable regulations and standards (e.g., OSHA, ANSI, etc.). Failure to properly evaluate, select, and use a 3M product and appropriate safety products, or to meet all applicable safety regulations, may result in injury, sickness, death, and/or harm to property.

## Warranty, Limited Remedy, and Disclaimer:

Unless a different warranty is specifically stated on the applicable 3M product packaging or product literature (in which case such warranty governs), 3M warrants that each 3M product meets the applicable 3M product specification at the time 3M ships the product. 3M MAKES NO OTHER WARRANTIES OR CONDITIONS, EXPRESS OR IMPLIED, INCLUDING, BUT NOT LIMITED TO, ANY IMPLIED WARRANTY OR CONDITION OF MERCHANTABILITY, FITNESS FOR A PARTICULAR PURPOSE, OR ARISING OUT OF A COURSE OF DEALING, CUSTOM, OR USAGE OF TRADE. If a 3M product does not conform to this warranty, then the sole and exclusive remedy is, at 3M's option, replacement of the 3M product or refund of the purchase price.

## Limitation of Liability:

Except for the limited remedy stated above, and except to the extent prohibited by law, 3M will not be liable for any loss or damage arising from or related to the 3M product, whether direct, indirect, special, incidental, or consequential (including, but not limited to, lost profits or business opportunity), regardless of the legal or equitable theory asserted, including, but not limited to, warranty, contract, negligence, or strict liability.

## Disclaimer:

3M industrial and occupational products are intended, labeled, and packaged for sale to trained industrial and occupational customers for workplace use. Unless specifically stated otherwise on the applicable product packaging or literature, these products are not intended, labeled, or packaged for sale to or use by consumers (e.g., for home, personal, primary or secondary school, recreational/sporting, or other uses not described in the applicable product packaging or literature), and must be selected and used in compliance with applicable health and safety regulations and standards (e.g., U.S. OSHA, ANSI), as well as all product literature, user instructions, warnings, and limitations, and the user must take any action required under any recall, field action or other product use notice. Misuse of 3M industrial and occupational products may result in injury, sickness, or death. For help with product selection and use, consult your on-site safety professional, industrial hygienist, or other subject matter expert. For additional product information, visit www.3M.com.

# ISO Statement

This product was manufactured under a 3M quality system registered to ISO 9001 standards.

3M™ Industrial Adhesives and Tapes Division
3M Center, St. Paul, MN 55144-1000
3M.com/iatd

3M is a trademark of 3M Company.
©3M 2024 (9/24)

3M™ Neoprene High Performance Rubber &amp; Gasket Adhesive 1300L | English-US

File: data/tds-cache/3m-scotch-ad124-super-glue-liquid.txt
Scotch® Super Glue Liquid in Precision Applicator | 3M United States fd-2 | WebSphere_Portal CORP_SNAPS_GPH Z6_79L2HO02KG2450QU1CS5FTFGB4 2026.03 CORP_SNAPS_GPH_US Z6_79L2HO02KO3O10Q639V7L0A534 | CORP_SNAPS_GPH Z6_79L2HO02KG2450QU1CS5FTFGB4 CORP_SNAPS_GPH_US --> Go to US Navigation Go to GPH Navigation Go to Page Content Go to Search Go to Contact Information Go to Site Map Account Sign In Sign in to bCom Account US - EN Products Industries Brands 3M in the United States English - EN Change 3M Location Save Products Industries Abrasives Adhesives, Sealants & Fillers Advanced Materials Automotive Parts & Hardware Building Materials Cleaning Supplies Coatings Compounds & Polishes Electrical Electronics Materials & Components Films & Sheeting Filtration & Separation Home Insulation Lab Supplies & Testing Labels Lubricants Medical Office Supplies Personal Protective Equipment Signage & Marking Tapes Tools & Equipment View all 3M products Automotive Commercial Solutions Consumer Markets Design & Construction Electronics Energy Government Manufacturing Safety Transportation At 3M, we discover and innovate in nearly every industry to help solve problems around the world. United States All 3M Products Adhesives, Sealants & Fillers Structural Adhesives Instant Adhesives Scotch® Super Glue Liquid in Precision Applicator Scotch® Super Glue Liquid in Precision Applicator 3M ID 7100045780 UPC 00051141917733 Details Specifications Resources Reviews Patented droplet control technology . . . for 60% less mess than metal tube super glue liquids Ultimate precision - droplets are controlled with easy-squeeze finger pads of dispenser Clog-resistant "stay fresh" bottle. Avoids dry-out, so you can use the bottle over and over again View more details Frequently viewed resources PDF (1) Copy 26 Safety Data Sheet (PDF) View all resources Details Highlights Patented droplet control technology . . . for 60% less mess than metal tube super glue liquids Ultimate precision - droplets are controlled with easy-squeeze finger pads of dispenser Clog-resistant "stay fresh" bottle. Avoids dry-out, so you can use the bottle over and over again Advanced formula super glue liquid Bonds quickly Bonds to wood, metal, ceramic, leather, rubber, vinyl, some plastics, and more Scotch® Super Glue Liquid in Precision Applicator features patented droplet control technology for the ultimate in precision dispensing. The clog resistant "stay fresh" bottle avoids dry out, so you can use the bottle over and over again. Use on wood, metal, ceramic, leather, rubber, vinyl, some plastics, and more. Specifications Details Group 2 Created with Sketch. Resources Reviews Our Company About 3M 3M Careers Investor Relations Customers and Suppliers Sustainability People and Community Ethics & Compliance News News Center Press Releases Regulatory SDS, RDS, More Regulatory & Compliance Information Transport Information Search CPSIA Certification Search Lithium Battery UN 38.3 Test Summary Search Batteries and Battery Embedded Products Transparency in Supply Chains and Modern Slavery Disclosures US Ingredient Communication Product Recalls Help Help Center Site Map Where to Buy Legal | Privacy | HIPAA Privacy | DMCA | Accessibility Statement | Your Privacy Choices | Cookie Preferences &copy; 3M 2026. All Rights Reserved. Follow Us The brands listed above are trademarks of 3M.

File: data/tds-cache/3m-scotch-grip-847.txt
<!-- page: 0 -->

3M™

Nitrile High Performance Rubber &amp; Gasket Adhesive

847 • 847H

# Technical Data

May, 2019

## Features

- 3M™ Nitrile High Performance Rubber &amp; Gasket Adhesives 847 and 847H provide strong flexible bonds.
- Rubber &amp; gasket adhesive 847 is a medium viscosity grade adhesive for many brush or flow applications.
- Rubber &amp; gasket adhesive 847 meets the requirements of Mil-C-4003.
- Rubber &amp; gasket adhesive 847H is a high viscosity grade adhesive for many brush or flow applications requiring gap filling or reduced soak-in.
- Quick drying.
- Excellent resistance to many fuels and oils.
- Bond leather, nitrile rubber, most plastics, and gasketing materials to a variety of substrates.
- May be heat cured to obtain improved physical properties.

## Typical Physical Properties

Note: The following technical information and data should be considered representative or typical only and should not be used for specification purposes.

|   | 3M™ Nitrile High Performance Rubber & Gasket Adhesive  |   |
| --- | --- | --- |
|   |  847 | 847H  |
|  Viscosity (approx.):
Brookfield RVF @ 80°F (27°C) | 1500-3200 cps.
(#3 sp @ 20 rpm) | 35,000-90,000 cps.
(#6 sp @ 4 rpm)  |
|  Solids Content (by wt.): | 33-39% | 46-55%  |
|  Base: | Nitrile Rubber | Nitrile Rubber  |
|  Color (wet & dry): | Dark Brown | Dark Brown  |
|  Net wt. (approx.): (lbs/gallon) | 7.4-7.8 lbs/gal | 7.5-7.9 lbs/gal  |
|  Flashpoint (closed up): | 0°F (-18°C) | 0°F (-18°C)  |
|  Solvent: | Acetone | Acetone  |
|  Bonding Range:
(10 mil wet film 2 surfaces) | Up to 15 minutes | Up to 10 minutes  |

---

<!-- page: 1 -->

3M™

Nitrile High Performance Rubber &amp; Gasket Adhesive

847 • 847H

## Handling/Application Information

## Directions for Use:

1. Surface Preparation: Remove all dust, dirt, oil, grease, wax, loose paint, etc. Wiping with a solvent such as methyl ethyl ketone (MEK) or 3M™ Citrus Base Cleaner will aid in preparing the surface for bonding.*
2. Application Temperature: For best results the temperature of the adhesive and surfaces to be bonded should be at least 65°F (18°C).
3. Application: Stir well before using

Porous Surface(s): Brush, flow or spray a thin, even coat of adhesive to one or both surfaces. Coating both surfaces is preferred since it gives greater strength and permits longer open time before bonding. Very absorbent materials may require more than one coat. Bond while adhesive is still wet or aggressively tacky. Join surfaces with firm pressure.

Non-Porous Surfaces: Brush, flow or spray a thin, even coat of adhesive to both surfaces. Allow adhesive to dry until tacky. Join surfaces with firm pressure.

4. Drying Time: Drying time depends on temperature, humidity, air movement, and porosity of the materials bonded. Greater immediate strength may be obtained by heat or solvent reactivation. See Reactivation below.
5. Reactivation: To solvent reactivate, coat both surfaces with adhesive. Allow to dry tack-free. Lightly wipe one surface with a solvent such as methyl ethyl ketone (MEK)* Complete bond within 30 seconds.

To heat activate, coat both surfaces with adhesive. Allow adhesive to dry completely. Reactivate by heating one or both surfaces to a minimum of 180°F (82°C). Assemble immediately (while hot), using firm pressure to ensure contact.

6. Curing: 3M™ Nitrile High Performance Rubber &amp; Gasket Adhesives 847 and 847H may be heat cured to obtain improved physical properties. Cure assembled parts at time and temperature listed using 100 psi pressure on the bond line.

|  Temperature of Bondline | Time for Minimum Cure  |
| --- | --- |
|  200°F (93°C) | 120 minutes  |
|  240°F (115°C) | 40 minutes  |
|  280°F (138°C) | 12 minutes  |
|  320°F (160°C) | 8 minutes  |
|  360°F (182°C) | 5 minutes  |
|  400°F (204°C) | 2 minutes  |

7. Cleanup: Excess adhesive may be removed with a solvent such as methyl ethyl ketone (MEK) or acetone, preferably while adhesive is still wet.*

*When using solvents, extinguish all ignition sources, including pilot lights, and follow the manufacturer's precautions and directions for use.

---

<!-- page: 2 -->

3M™

Nitrile High Performance Rubber &amp; Gasket Adhesive

847 • 847H

## Application Equipment Suggestions

Note: Appropriate application equipment can enhance adhesive performance. We suggest the following application equipment for the user's evaluation in light of the user's particular purpose and method of application.

### 1. Pumping:

3M™ Nitrile High Performance Rubber &amp; Gasket Adhesives 847 and 847H

### 5 Gallon Pail Dispensing System:

1. Pump – 4:1 double acting ball type check pump, 4 cu. in./cycle 3 in. air motor.
2. Pail cover required to reduce solvent loss.

### 55 Gallon Drum Dispensing System:

1. Pump – 4:1 ratio double acting ball type check pump, 4 cu. in./cycle 3 in. air motor, bung style pump.

### Accessories:

1. Hose – nylon lined, 500 psi working pressure minimum.

### 2. Spray: Rubber &amp; Gasket Adhesive 847 Production Type Spray Equipment

|  Spray Applicator | Air Cap | Fluid Tip | Air Pressure | Approximate Air Requirement* | Fluid Flow**  |
| --- | --- | --- | --- | --- | --- |
|  DeVilbiss JGA or MSA | 777 | FX | 50 psi | 14½ CFM | 3 fl. oz./min.  |
|  Binks No. 95 or 2001 | 63PB | 63BSS | 40 psi | 12½ CFM | 1-2 fl. oz./min.  |

### Airless Spray:

This adhesive is not recommended for airless spraying.

*2 H.P. Compressor for intermittent use.
3 H.P. Compressor for continuous use.

**To Measure Fluid Flow: Pressurize fluid source only; pull trigger; flow material into measuring device for 60 seconds; increase or decrease fluid source pressure to obtain desired fluid flow.

All material hoses should be nylon or PVA lined.

### 3. Brush: Typical brushes designed for oil based paints may be used.

## Typical Adhesive Performance Characteristics

Note: The following technical information and data should be considered representative or typical only and should not be used for specification purposes.

rubber &amp; gasket adhesive 847 and 847H

|  180° Peel Strength
Canvas/Steel |   |   | Overlap Shear Strength
1/8 in. / 1/8 in. Birch
(Room temperature aged for 3 weeks)  |   |
| --- | --- | --- | --- | --- |
|  Time @ 75°F (14°C) | Test Temp | Value (piw) | Test Temp | Value (psi)  |
|  1 day | 75°F (14°C) | 13 | 30°F (1°C) | 152  |
|  3 days | 75°F (14°C) | 23.5 | 75°F (14°C) | 200  |
|  5 days | 75°F (14°C) | 27.5 | 150°F (66°C) | 20  |
|  7 days | 75°F (14°C) | 31 | 180°F (82°C) | 9  |
|  2 weeks | 75°F (14°C) | 35 |  |   |
|  3 weeks | 75°F (14°C) | 40 |  |   |
|  3 weeks | 30°F (1°C) | 20 |  |   |
|  3 weeks | 150°F (66°C) | 16 |  |   |
|  3 weeks | 180°F (82°C) | 9 |  |   |

---

<!-- page: 3 -->

3M™

Nitrile High Performance Rubber &amp; Gasket Adhesive

847 • 847H

Storage
Store product at 60-80°F (15-27°C) for maximum storage life. Higher temperatures reduce normal storage life. Lower temperatures cause increased viscosity of a temporary nature. Rotate stock on a “first in-first out” basis.

Shelf Life
When stored in the original unopened container, under the conditions recommended, these products have a shelf life from date of manufacture as follows:
3M™ Nitrile High Performance Rubber &amp; Gasket Adhesive 847 24 months
3M™ Nitrile High Performance Rubber &amp; Gasket Adhesive 847H 24 months

Technical Information
The technical information, recommendations and other statements contained in this document are based upon tests or experience that 3M believes are reliable, but the accuracy or completeness of such information is not guaranteed.

Product Use
Many factors beyond 3M's control and uniquely within user's knowledge and control can affect the use and performance of a 3M product in a particular application. Given the variety of factors that can affect the use and performance of a 3M product, user is solely responsible for evaluating the 3M product and determining whether it is fit for a particular purpose and suitable for user's method of application.

Warranty, Limited Remedy, and Disclaimer
Unless an additional warranty is specifically stated on the applicable 3M product packaging or product literature, 3M warrants that each 3M product meets the applicable 3M product specification at the time 3M ships the product. 3M MAKES NO OTHER WARRANTIES OR CONDITIONS, EXPRESS OR IMPLIED, INCLUDING, BUT NOT LIMITED TO, ANY IMPLIED WARRANTY OR CONDITION OF MERCHANTABILITY OR FITNESS FOR A PARTICULAR PURPOSE OR ANY IMPLIED WARRANTY OR CONDITION ARISING OUT OF A COURSE OF DEALING, CUSTOM OR USAGE OF TRADE. If the 3M product does not conform to this warranty, then the sole and exclusive remedy is, at 3M's option, replacement of the 3M product or refund of the purchase price.

Limitation of Liability
Except where prohibited by law, 3M will not be liable for any loss or damage arising from the 3M product, whether direct, indirect, special, incidental or consequential, regardless of the legal theory asserted, including warranty, contract, negligence or strict liability.

USO 9001:2000

This Industrial Adhesives and Tapes Division product was manufactured under a 3M quality system registered to ISO 9001:2000 standards.

3

Industrial Adhesives and Tapes Division
3M Center, Building 225-3S-06
St. Paul, MN 55144-1000
800-362-3550 • 877-369-2923 (Fax)
www.3M.com/Adhesives

3M is a trademark of 3M Company.
©3M 2015 78-6900-2874-7

File: data/tds-cache/3m-scotch-seal-1252.txt
<!-- page: 0 -->

3M

Scotch-Seal™

Tamper Proof Sealant

1252

# Technical Data

Issue No. 5

## Advantages

- 3M™ Scotch-Seal™ Tamper Proof Sealant 1252 is a one-part, fast drying, anti-tamper sealer.
- Self-extinguishing.
- It can be applied over adjustable or removable parts to indicate changes in position. A break in the seal indicates tampering or movement.
- Scotch-Seal 1252 is used in the electronics industry to protect settings and calibrations of hydraulic, pneumatic, and electronic equipment against tampering. Scotch-Seal 1252 is also used to seal components between stages of assembly and parts which are restricted to adjustment, alteration, or access by qualified personnel.
- Will not support fungus growth.
- Exposed surfaces of Scotch-Seal 1252 will accept ink from an inspector’s approval stamp within 20 seconds of application.
- Commonly used by aircraft industry to indicate sabotage, tampering, alteration or vibration loosening.

## Typical Physical Properties

Note: The following technical information and data should be considered representative or typical only and should not be used for specification purposes.

|  Viscosity: | 500-2500 poise  |
| --- | --- |
|  Brookfield Viscometer: | RVF #6 Spindle @ 4 rpm @ 77°F (26°C)  |
|  Solids (by weight): | 61-73%  |
|  Base: | Nitrile-Phenolic  |
|  Colors Available (wet and dry): | White, Blue, Red, Orange, Green, Gray, Pink, Yellow  |
|  Net Weight: | 12.3-13.3 lbs/gal  |
|  Flash Point (closed cup): | 20°F (-4°C)  |

---

<!-- page: 1 -->

Scotch-Seal™
Tamper Proof Sealant
1252

Handling/Application
Application: Scotch-Seal 1252 is a one-part, air drying compound suitable for hand extruding. Surfaces must be clean, dry and dust free.
Cleanup: Excess may be removed with a solvent such as 3M™ Scotch-Grip™ Solvent #3 or methyl ethyl ketone (MEK).*
*Note: When using solvents, extinguish all ignition sources and follow the manufacturer's precautions and directions for use.

Typical Performance Characteristics
Note: The following technical information and data should be considered representative or typical only and should not be used for specification purposes.
- Drying Time: An 1/8" thick layer of Scotch-Seal 1252 will dry tack free in 20 seconds.
- Hardness: Shore A Hardness of 97-99 after drying for 24 hours @ 77°F (25°C)/50% relative humidity.
- Friability: Scotch-Seal 1252 will easily crumble when flexed or twisted.
- Flammability: Dry film of Scotch-Seal 1252 is self-extinguishing and flame will self-extinguish within 15 seconds.
- Dielectric Strength (minimum): 100 volts/mil (Fed. Standard #406, Method 4031).
- Surface Resistivity (minimum): 10¹⁰ ohms (Fed. Standard #406, Method 4041).
- Volume Resistivity (minimum): 10¹⁰ ohms-cm (Fed. Standard #406 Method 4041).
- Heat Resistance: 1252 Sealant dried for 24 hours @ 77°F (25°C)/50% relative humidity will withstand 200°F (93.3°C) for 72 hours without loss of adhesion or sagging.
- Fluid Resistance: Scotch-Seal 1252 was cured 24 hours @ 77°F (25°C)/50% R.H. and then immersed in the following fluids:
Pure Oxygen No effect
MIL-L-7808 Oil Moderate softening; good adhesion
Aviation Gas (115/145) Slight softening; good adhesion
3% Salt Water No effect
Tap Water No effect
JP-4 Fuel Slight softening; good adhesion
Skydrol® Splash Slight softening; good adhesion
- Adhesion Overlap (Shear Strength) Aluminum (Alclad) Steel
Average of 6 173 psi 164 psi
1" x 1/2" overlap – 10 mil thick bond line. Specimens were cured for 24 hours @ 77°F (25°C).
- Corrosion: After 72 hours @ 77°F (25°C) there was no evidence of corrosion on steel, aluminum, brass or silver.
- Low Temp. Shock: Dried films 1/16" thick withstand 3 foot-lbs. shock at -20°F (-29°C) without loss or adhesion.

---

<!-- page: 2 -->

Scotch-Seal™
Tamper Proof Sealant
1252

|  Storage and Handling | Storage: Store product at 40°F (4°C) for maximum storage life. Higher temperatures reduce normal storage life. Lower storage temperatures temporarily increase viscosity.
Rotate stock on a “first in-first out” basis.
Tubes must be stored tips down.

Shelf life: 3M Standard shelf life of Scotch-Seal 1252 is 12 months from date of shipment from 3M when stored @ 40°F (4°C) or below. 3M Standard shelf life of Scotch-Seal 1252 is 9 months from date of shipment from 3M when stored @ 60-80°C (16-27°C).  |
| --- | --- |
|  Note: | 3M Scotch-Seal 1252 is identical to 3M EC-1252 in chemical composition. EC-1252 has been labeled, packaged, tested, and certified for aircraft and aerospace application. Scotch-Seal 1252 may be used for aircraft and aerospace application if proper Certificates of Test have been issued and material meets all specification requirements.  |

- 3 -

---

<!-- page: 3 -->

Scotch-Seal™
Tamper Proof Sealant
1252

|  Precautionary Information | See Product Label and Material Safety Data Sheet for health and safety information before using this product. For additional health and safety information call 1-800-364-3577 or 651-737-6501.  |
| --- | --- |
|  For Additional Information | To request additional product information or to arrange for sales assistance, call toll free (800) 235-2376. Our fax number is (417) 869-5219. Address correspondence to: 3M Aerospace Central, 3211 E. Chestnut Expressway, Springfield, MO 65802.  |
|  Important Notice | 3M MAKES NO WARRANTIES, EXPRESS OR IMPLIED, INCLUDING, BUT NOT LIMITED TO, ANY IMPLIED WARRANTY OF MERCHANTABILITY OR FITNESS FOR A PARTICULAR PURPOSE. User is responsible for determining whether the 3M product is fit for a particular purpose and suitable for user's method of application. Please remember that many factors can affect the use and performance of a 3M Adhesives Division product in a particular application. The materials to be bonded with the product, the surface preparation of those materials, the product selected for use, the conditions in which the product is used, and the time and environmental conditions in which the product is expected to perform are among the many factors that can affect the use and performance of a 3M product. Given the variety of factors that can affect the use and performance of a 3M product, some of which are uniquely within the user's knowledge and control, it is essential that the user evaluate the 3M product to determine whether it is fit for a particular purpose and suitable for the user's method of application.  |
|  Limitation of Remedies and Liability | If the 3M product is proved to be defective, THE EXCLUSIVE REMEDY, AT 3M'S OPTION, SHALL BE TO REFUND THE PURCHASE PRICE OF OR TO REPAIR OR REPLACE THE DEFECTIVE 3M PRODUCT. 3M shall not otherwise be liable for loss or damages, whether direct, indirect, special, incidental, or consequential, regardless of the legal theory asserted, including negligence, warranty, or strict liability.  |
|   | This Adhesives Division product was manufactured under a 3M quality system registered to ISO 9002 standards.  |

3M
Adhesives Division
3M Center, Building 220-8E-05
St. Paul, MN 55144-1000
Phone: 1-800-364-3577 or 651/737-6501
Recycled Paper
40% pw-consumer
10% post-consumer
Skydrol is a registered trademark of Monsanto Corporation.
Printed in U.S.A.
©3M 1999 78-6900-9744-5
