Repository: vineetpadia/glueguy

# Glueguy Lab

Spreadsheet-style adhesive selector plus a larger McMaster-derived engineering reference library.

## Run locally

```bash
python3 -m http.server 4317 --bind 0.0.0.0
```

Open `http://127.0.0.1:4317/` on the host, or from another machine on the same LAN/VPN open `http://<host-ip>:4317/`.

## Catalog pipeline

1. Crawl McMaster glue families into raw JSON.

```bash
python scripts/mcmaster_glue_pipeline.py --max-pages 220 --output data/mcmaster-glues.json
```

2. Enrich the representative McMaster part page for each family into a reusable detail cache.

```bash
python scripts/enrich_mcmaster_product_details.py
```

File: data/tds-cache/3m-scotch-spray-mount-6065.txt
Official 3M fallback extracted from the 3M Scotch Spray Mount 6065 product page and official 3M SDS because the distributor datasheet URL is an SDS and no separate public technical data sheet was located.

Product: Scotch Spray Mount, 10.25 oz, 6065. 3M ID 7100129195, UPC 00021200300608. 3M product-page highlights: repositionable on many surfaces; for layouts, posters, presentations, graphic designers and more; non-wrinkling; VOC <30% formulation. Product-page description: repositionable spray adhesive for layouts, posters, presentations, graphic designs and more. Bonds most acetate, foils, fabrics, light tissues and newsprint. Light spray allows repositioning, while heavier spray allows a stronger bond. Quick tack, non-wrinkling and resists bleed-through. Digi-Key row describes detailed description as adhesive spray multi-purpose, feature translucent, shelf life 24 months, storage/refrigeration temperature 122 F / 50 C, active row 19-6065-ND.

SDS: Scotch Spray Mount Adhesive 6065, document group 37-0746-0, version 7.01, issue date 05/30/23. Recommended use: adhesive aerosol. Product identification numbers: 70-0068-4535-1, 70-0068-4542-7, 70-0068-4613-6, 7100129191, 7100129195, 7100137409. Composition by weight: acetone 35-50%, non-volatile ingredients 10-25%, 1,1-difluoroethane 10-18%, cyclohexane 5-15%, isobutane 5-15%, propane 2-10%, polymer 1-5%, methyl alcohol <0.5%, toluene <0.3%, methylene chloride <0.008%. SDS physical properties: liquid light yellow aerosol, solvent odor, flash point -44 F closed cup, flammable limits LEL 1.3% volume and UEL 12.8% volume, vapor pressure <=4137 mmHg at 68 F, density 0.8 g/mL, specific gravity 0.8 water=1, water solubility negligible, viscosity <=100 cP at 73.4 F, VOC less H2O and exempt solvents <=28%. Storage: protect from sunlight, do not expose to temperatures exceeding 50 C / 122 F, store in a well-ventilated place, keep container tightly closed, store locked up, store away from heat, acids and oxidizing agents. Hazard classification includes flammable aerosol category 1, gas under pressure dissolved gas, serious eye irritation category 2A, skin sensitizer category 1B, reproductive toxicity category 1B, simple asphyxiant, STOT single exposure category 1 and category 3. NFPA ratings: health 2, flammability 4, instability 0, special hazards none; aerosol storage code 2. TSCA note: product is not and cannot be distributed in commerce or processed for consumer paint or coating removal. The product page and SDS do not publish lap shear, peel, tensile strength, hardness, dielectric, thermal conductivity, service-temperature range, dry time, fixture time or full-cure data.

File: data/tds-cache/3m-scotchcast-2131-flame-retardant-resin.txt
<!-- page: 0 -->

3M™

# 3M™ Scotchcast™ Flame-Retardant Electrical Insulating Resin 2131

Data Sheet
January 2015

## Description

3M™ Scotchcast™ Flame-Retardant Electrical Insulating Resin 2131 is a two-part polyurethane resin designed to replace the cable jacket when splicing or repairing mine and portable cables. Its formulation makes it particularly suited to withstand the rugged conditions under which mine and portable cables must operate.

Flame-Retardant Resin 2131 is also used as the insulating material for cable splices operating at up to 1000 volts and designed for 194°F (90°C) continuous use/266°F (130°C) overload.

- Flame-retardant
- Bonds to most modern cable jackets
- Bonds to itself
- Tough, yet flexible (semi-flexible)
- Available in two-part closed mixing pouch for easy mixing and pouring
- Excellent multi-purpose moisture sealing resin
- Room temperature cure
- Color: Black

## Agency Approvals &amp; Self Certifications

For RoHS information, please visit www.3M.com/ROHS

When used in accordance with the appropriate kit configuration, Flame-Retardant Resin 2131 meets Part 7, Title 30 CFR and carries the following MSHA approvals:

|  07-KA060002-MSHA | 3M™ Scotchcast™ Flexible Power Cable Inline Splice Kit 82-F Series
3M™ Scotchcast™ Flexible Power Cable Tap Splice Kit 82-BF1  |
| --- | --- |
|  07-KA060007-MSHA | 3M™ Scotchcast™ Mine and Portable Cable Splice Kit 8096 Series
3M™ Three-Conductor Inline Splice Kits 5750 and 5760 Series
3M™ Scotchcast™ Jacket Repair Kits M Series*  |

* The Flame-Retardant Resin 2131 is not included with the "M" Series kits and must be ordered separately.

## Resin Applications

- To replace or repair the jacket on both single and multi-core power cables
- To insulate between conductors of multi-core splices operating at up to 1000 volts
- To seal the crotch or sheath when terminating multi-core cables
- Potting cable or wire encasements
- Potting cable fittings &amp; splices
- Potting printed circuit boards
- Potting junction boxes
- Filling back shell connectors
- Potting for motor repairs

3M

---

<!-- page: 1 -->

3M™ Scotchcast™ Flame-Retardant Electrical Insulating Resin 2131

Typical Physical and Electrical Properties

Not for specifications. Values are typical, not to be considered minimum or maximum. Properties measured at room temperature 73°F (23°C) unless otherwise stated.

|  Physical Properties (Test Method) | Typical Value
US units (metric)  |
| --- | --- |
|  Color | Black  |
|  Hardness (ASTM D2240) | 82 Shore A  |
|  Density | 0.703 oz/in³ (1,217 g/cm³)  |
|  Tensile Strength (ASTM D412) | 1038 psi (73,0 kg/cm²)  |
|  Elongation (ASTM D412) | 339%  |
|  Glass Transition Temperature, Tg (DSC) | -103 °F (-75°C)  |
|  Maximum Exotherm, 100g (3M TM-67) | 147°F (64°C) rise  |
|  Gel Time @ 75°F (23°C) (3M Method TM-67) | 17 minutes  |
|  Viscosity (cP) @ 77°F (25°C) (3M Method TM-173)
Part A Prepolymer | 600 - 1,100  |
|  Part B Polyol | 4,000 - 10,000  |
|  Specific Gravity (ASTM D891)
Part A Prepolymer | 1.08  |
|  Part B Polyol | 1.29  |
|  Moisture Absorption (ASTM D471)
168 hrs. Immersion @ 212°F (100°C) | 4.9%  |
|  Adhesion to Metals (lb/in²) (3M TM-456)
Copper | 550.2  |
|  Brass | 274  |
|  Steel | 491.3  |
|  Aluminum | 221  |
|  Adhesion to Cable Jackets (lb/in²) (3M TM-457)
Vinyl | 125  |
|  Neoprene | 115  |
|  Nylon | >72  |
|  XLPE | 208.5  |
|  Electrical Properties (Test Method) | Typical Value  |
| --- | --- |
|  Dielectric Strength (ASTM D149) | 343 V/mil (13,5 kV/mm)  |
|  Dielectric Constant, @ 60Hz (ASTM D150) | 5.22 @ 73°F (23°C)
6.33 @140°F (60°C)
6.56 @194°F (90°C)  |
|  Dissipation Factor, @ 60Hz (ASTM D150) | 5.6% @ 73°F (23°C)
7.9% @140°F (60°C)
17.0% @194°F (90°C)  |

2 of 4

---

<!-- page: 2 -->

3M™ Scotchcast™ Flame-Retardant Electrical Insulating Resin 2131

Usage &amp; Handling

IMPORTANT:
Product should remain in the sealed container/envelope until ready to use. In cold weather, warm closed mixing pouch to 60°F (16°C) or warmer before mixing. Keep in a warm area, such as truck cab or inside pocket, until ready to use.

General Instructions

Closed Mixing Pouch:
- Tear open the protective envelope and remove the closed mixing pouch
- Before breaking the barrier, squeeze the bag to premix the separate components.
- Firmly grasp each flat side of the bag near the center barrier, while pulling the sides of the barrier apart and rolling the sides of thumbs through the barrier. Break the barrier all the way across to the side seals.
- Alternately squeeze each end of the bag, forcing the resin back and forth (30 seconds).
- Strip the resin from the corners of the bag and continue to mix until the color is uniform (additional 30 seconds, maximum).
- Clip off a corner of the closed mixing pouch and pour

Bulk Components:
Measure the appropriate quantity of each component as indicated in the table below, then thoroughly mix to a uniform color and consistency prior to use. Opened bulk components should be blanketed with nitrogen to prevent moisture contamination.

|  Component | Color | Weight Ratio (w/w) | Volume Ratio (v/v)  |
| --- | --- | --- | --- |
|  Part A | Pale Yellow | 1 | 1  |
|  Part B | Black | 2.1 | 1.69  |

Typical De-Mold/Cure Time:

|  Temperature | De-Mold Time | Approximate Cure Time  |
| --- | --- | --- |
|  70°F (21°C) | 1.5 – 2 hrs | 16 – 24 hours  |
|  50°F (10°C) | 3.5 – 4 hrs | 24 – 30 hours  |
|  32°F (0°C) | 6 – 8 hrs | 36+ hours  |

NOTE: Values are typical, not to be considered minimum or maximum. Always confirm that material is no longer tacky prior to de-molding.

Safety Precautions:
Read all Health Hazard, Precautionary and First Aid statements found in the Safety Data Sheet (SDS) and/or product label of chemicals prior to handling or use.
Wear protective gloves when using this product.

|  |
| --- |
|  Working around energized electrical systems may cause serious injury or death. Installation should be performed by personnel familiar with good safety practice in handling electrical equipment. De-energize and ground all electrical systems before installing product.  |

3 of 4

---

<!-- page: 3 -->

3M™ Scotchcast™ Flame-Retardant Electrical Insulating Resin 2131

Shelf Life &amp; Storage
3M™ Scotchcast™ Flame-Retardant Electrical Insulating Resin 2131 has a 3-year shelf life from date of manufacture when stored in the factory-sealed packaging under humidity controlled storage (10°C/50°F to 27°C/80°F and &lt;75% relative humidity).

Availability
Please contact your local distributor or call 1.800.245.3573.

3M and Scotchcast are trademarks of 3M Company.

Important Notice
All statements, technical information, and recommendations related to 3M's products are based on information believed to be reliable, but the accuracy or completeness is not guaranteed. Before using this product, you must evaluate it and determine if it is suitable for your intended application. You assume all risks and liability associated with such use. Any statements related to the product, which are not contained in 3M's current publications, or any contrary statements contained on your purchase order, shall have no force or effect unless expressly agreed upon, in writing, by an authorized officer of 3M.

Warranty; Limited Remedy; Limited Liability
This product will be free from defects in material and manufacture at the time of purchase. 3M MAKES NO OTHER WARRANTIES INCLUDING, BUT NOT LIMITED TO, ANY IMPLIED WARRANTY OF MERCHANTABILITY OR FITNESS FOR A PARTICULAR PURPOSE. If this product is defective within the warranty period stated above, your exclusive remedy shall be, at 3M's option, to replace or repair the 3M product or refund the purchase price of the 3M product. Except where prohibited by law, 3M will not be liable for any direct, indirect, special, incidental or consequential loss or damage arising from this 3M product, regardless of the legal theory asserted.

3M
Electrical Markets Division
6801 River Place Blvd.
Austin, TX 78726-9000
800.245.3573
Fax 800.245.0329
www.3M.com/electrical

Please recycle
© 3M 2015 All rights reserved
78-8129-9502-1 Rev D

4 of 4

File: data/tds-cache/3m-tc2810.txt
<!-- page: 0 -->

3M Science. Applied to Life.™
Technical Data | Aug 2023

# 3M™ Thermally Conductive Epoxy Adhesive TC-2810

## Product Description

3M™ Thermally Conductive Epoxy Adhesive TC-2810 is a thermally conductive, 2-part epoxy using high performance filler for good thermal conductivity with high adhesion.

## Key Features

- High adhesive strength
- Slight tack allows pre-assembly
- Good surface wet-out
- Low viscosity for potting applications
- Good gap filling
- Thin bonding line
- Good thermal conductivity (0.8-1.4 W/m-K)
- Low chloride (Cl) ion content and outgassing

## Typical Uncured Properties

Note: The following technical information and data should be considered representative or typical only and should not be used for specification purposes.

|  3M™ Thermally Conductive Epoxy Adhesive TC-2810  |   |   |
| --- | --- | --- |
|  Property |  | Value  |
|  *Viscosity | Base | 40,000-90,000 cps  |
|   |  Accelerator | 11,000-21,000 cps  |
|   |  Mixed | 40,000-80,000 cps  |
|  Base Resin | Base | Epoxy  |
|   |  Accelerator | Amine  |
|  Filler | Ceramic | 24 % by weight  |
|  Mix Ratio (B:A) | Volume | 2:1  |
|  Worklife |  | 100-120 minutes at 23 °C (72 °F)  |
|  New Weight (lb/gal) | Base | 10.58  |
|   |  Accelerator | 10.28  |
|   |  Mixed | 10.37  |

*Viscosity is measured using 40 mm, 2° cone, at 10 S⁻¹.

## Typical Applications

- LED Assembly
- Potting applications
- General gap filling

## Application Techniques and Product Use

For bonding rigid to rigid parts, it is suggested that the bond line thickness and edge fill be designed to optimize:

1. Bond Strength
2. Thermal Resistance

A typical suggested bond line is in the 3-7 mil (0.076- 0.018 mm) thickness range.

---

<!-- page: 1 -->

# 3M™ Thermally Conductive Epoxy Adhesive TC-2810

For improved thermal performance (lower thermal resistance), a thinner bond line is suggested. A thinner bond line can reduce the bond strength, so each application needs to be tested to find the correct balance between thermal and mechanical properties.

## Bond Line Thickness vs Thermal Resistance vs Bond Strength

A "fillet" at the edge of a bond line is suggested to increase bond strength. The fillets are formed as the epoxy squeezes out past the side edges. Fillets can add strength to the assembly.

3M™ Thermal Conductive Epoxy TC-2810 is supplied in dual syringe plastic duo-pak cartridges as part of the 3M™ Scotch-Weld™ EPX™ Plus II Applicator. The duo-pak cartridges are supplied in 37 ml or 50 ml configuration. To use the cartridge simply insert the duo-pak cartridge into the EPX™ Plus II Applicator and start the plunger into the cylinders using light pressure on the trigger. Next, remove the duo-pak cartridge cap and expel and discard a small amount of adhesive to be sure both sides of the duo-pak cartridge are flowing evenly and freely (ie: no voids, "plugs of adhesive", dis-continuity in flow, etc). Once even side to side and uniform flow from both sides of the duo-pak is confirmed, attach the 3M™ Scotch-Weld™ EPX™ Mixing Nozzle to the duo-pak cartridge to ensure proper and uniform mixing of the Part A and Part B and begin dispensing the adhesive.

Partially used cartridges must follow the above use instructions to ensure consistent product performance.

Complete and uniform mixing as noted above of the two components is required to obtain consistent product performance.

## 3M™ Scotch-Weld™ EPX™ Plus II Applicator and 3M™ Scotch-Weld™ EPX™ Mixing Nozzle

Use only 3M™ EPX™ Plus II Applicator and Mix Nozzles to ensure optimum product performance.

## Typical Cured Physical Properties and Performance Characteristics

Note: The following technical information and data should be considered representative or typical only and should not be used for specification purposes. Final product specifications and testing methods will be outlined in the products Certificate of Analysis (COA) that is shipped with the commercialized product.

|  3M™ Thermally Conductive Epoxy Adhesive TC-2810  |   |   |
| --- | --- | --- |
|  Property | Method* | Value  |
|  Color |  | Cream  |
|  Glass Transition Temperature | ASTM 1356 | See Chart on page 3  |
|  Thermal Coefficient of Expansion | ASTM E831 | 85 X 10⁻⁶/K (below Tg)
240 X 10⁻⁶/K (above Tg)  |
|  Thermal Conductivity | ASTM D5470 | 0.80-1.4 W/m-K  |
|  Volume Resistivity | ASTM D257 | 1.5 x 10¹⁴ ohm-cm  |
|  Dielectric Breakdown Voltage | ASTM D149 | 44.0 kV/mm (1119 Volts/mil)  |
|  Dielectric Constant | ASTM 150 | 4.1  |
|  Total Outgassing | ASTM 5116 | <1000 μg/g (GC/MS, 85 °C/3 hours)  |
|  Siloxane Outgassing | ASTM 5116 | <5 μg/g (GC/MS, 85 °C/3 hours)  |
|  Extractable Chloride | ASTM D7994 | <30 μg/g (hexane extraction)  |

*Methods listed as ASTM are tested in accordance with the ASTM method noted

Curing

---

<!-- page: 2 -->

# 3M™ Thermally Conductive Epoxy Adhesive TC-2810

Cure Schedule: 23 °C/24 hours
50 °C/270 minutes
70 °C/90 minutes
90 °C/30 minutes
120 °C/10 minutes

Please contact 3M Application Engineers for more data on curing conditions.

Note: If the adhesive has become grainy or lumpy in appearance when dispensed, this may be due to crystallization of the adhesive. This can be corrected by heating the adhesive in the cartridge to 120°F (50°C) for 30 minutes with the cartridge oriented nozzle up. Allow the adhesive to cool before dispensing.

## Typical Shear Strength, Peel Strength, Tg vs Cure Temperature/Time

Note: The following technical information and data should be considered representative or typical only and should not be used for specification purposes. Final product specifications and testing methods will be outlined in the products Certificate of Analysis (COA) that is shipped with the commercialized product.

|  3M™ Thermally Conductive Epoxy Adhesive TC-2810  |   |   |   |
| --- | --- | --- | --- |
|   | 23 °C (72 °F) 24 hours | 90 °C (194 °F) 30 minutes | 120 °C (248 °F) 10 minutes  |
|  Overlap Shear N/mm² (psi) (ASTM D-1002)* | 18.62 (2700) | 18.62 (2700) | 18.62 (2700)  |
|  T-Peel (piw) (ASTM D-1876) | 7 | 7 | 7  |
|  Shore D Hardness (ASTM D2240) | 75 | 80 | 80  |
|  Tg (°C) (ASTM E-1356) | 60 | 73 | 64  |

*Methods listed as ASTM are tested in accordance with the ASTM method noted

## Storage and Shelf Life

The shelf life of 3M™ Thermally Conductive Epoxy Adhesive TC-2810 is 12 months from the date of manufacture when stored in original cartons at 21 °C (70 °F) and 50 % relative humidity.

## Certificate of Analysis (COA)

The 3M Certificate of Analysis (COA) for this product is established when the product is manufactured and deemed commercially available from 3M. The COA contains the 3M test methods, specifications limits and test results for the product's performance attributes that the product will be supplied against. Contact your local 3M representative for this product's COA.

---

<!-- page: 3 -->

# 3M™ Thermally Conductive Epoxy Adhesive TC-2810

Safety Data Sheet: Consult Safety Data Sheet before use.

Regulatory: For regulatory information about this product, contact your 3M representative.

Technical Information: The technical information, guidance, and other statements contained in this document or otherwise provided by 3M are based upon records, tests, or experience that 3M believes to be reliable, but the accuracy, completeness, and representative nature of such information is not guaranteed. Such information is intended for people with knowledge and technical skills sufficient to assess and apply their own informed judgment to the information. No license under any 3M or third-party intellectual property rights is granted or implied with this information.

Product Use: Many factors beyond 3M's control and uniquely within user's knowledge and control can affect the use and performance of a 3M product in a particular application. As a result, customer is solely responsible for evaluating the product and determining whether it is appropriate and suitable for customer's application, including conducting a workplace hazard assessment and reviewing all applicable regulations and standards (e.g., OSHA, ANSI, etc.). Failure to properly evaluate, select, and use a 3M product in accordance with all applicable instructions and with appropriate safety equipment, or to meet all applicable safety regulations, may result in injury, sickness, death, and/or harm to property.

Warranty, Limited Remedy, and Disclaimer: Unless a different warranty is specifically stated on the applicable 3M product packaging or product literature (in which case such warranty governs), 3M warrants that each 3M product meets the applicable 3M product specification at the time 3M ships the product. 3M MAKES NO OTHER WARRANTIES OR CONDITIONS, EXPRESS OR IMPLIED, INCLUDING, BUT NOT LIMITED TO, ANY IMPLIED WARRANTY OR CONDITION OF MERCHANTABILITY, FITNESS FOR A PARTICULAR PURPOSE, OR ANY IMPLIED WARRANTY OR CONDITION ARISING OUT OF A COURSE OF DEALING, CUSTOM, OR USAGE OF TRADE. If a 3M product does not conform to this warranty, then the sole and exclusive remedy is, at 3M's option, replacement or repair of the 3M product or refund of the purchase price.

Limitation of Liability: Except for the limited remedy stated above, and except to the extent prohibited by applicable law, 3M will not be liable for any loss or damage arising from or related to the 3M product, whether direct, indirect, special, incidental, or consequential (including, but not limited to, lost profits or business opportunity), regardless of the legal or equitable theory asserted, including, but not limited to, warranty, contract, negligence, or strict liability.

Disclaimer: For industrial use only. Not intended, labeled, or packaged for consumer sale or use.

3M
Electronics Materials Solutions Division
3M Center, Building 223-3S-32
St. Paul, MN 55144-1000
1-800-251-8634 phone
651-778-4244 fax
www.3M.com/electronics
3M, EPX and Scotch-Weld are trademarks of
3M Company.
Please recycle.
©3M 2023. All rights reserved.
60-5005-0125-3

File: data/tds-cache/3m-thermal-bonding-film-583.txt
<!-- page: 0 -->

3M Science. Applied to Life.
Technical Data | May 2024

# 3M™ Thermal Bonding Film 583

## Product Description

3M™ Thermal Bonding Film 583 is a high strength, flexible, nitrile phenolic based thermoplastic bonding film. The product should be activated for bonding using a primary heating source and can be crosslinked (after bonding) by post-heating bonded parts for an extended time period at elevated temperature. Crosslinking provides additional heat and solvent resistance.

## Key Features

- Flexible
- Heat Activated
- Die Cuttable
- High Adhesion
- Heat Crosslinkable Option

## Product Construction/Material Description

Note: The following technical information and data is based upon limited 3M testing conditions and should not be used for specification purposes.

|  50 μm PET Release Liner  |
| --- |
|  50 μm Adhesive  |
|  3M™ Thermal Bonding Film 583  |   |
| --- | --- |
|  Property | Value  |
|  Base Adhesive | Nitrile Phenolic  |
|  Adhesive Thickness | 2.0 mils (50.8μm)  |
|  Adhesive Tack | Slightly tacky  |
|  Adhesive Color | Hazy (Transparent)  |
|  Liner | Clear PET 2.0 mils (50.8μm)  |

## Typical Applications

The 3M film 583 can be used to bond together a wide variety of similar and dissimilar materials. Some application ideas include:

- Bonding metals, plastics, rubbers, fabrics
- Metal-to-metal, metal-to-fabrics, rubber-to-metal, metal-to-plastic
- Please work with your 3M Application Engineer to discuss other potential joining and bonding applications.

---

<!-- page: 1 -->

3M™ Thermal Bonding Film 583

## Application Equipment Suggestions

Note: Appropriate application equipment can enhance bonding film performance. We suggest the following equipment, but user applications vary depending on purpose and method of application.

The type of application equipment that can be used to bond 3M™ Thermal Bonding Film 583 will depend on the application involved and on the type of equipment available to the user. Thin films and flexible substrates can be bonded using a heated roll laminator where heat and pressure can be varied to suit the application. Larger, thicker substrates can be bonded using a heated static press or, in some cases, an autoclave. For applications where a shaped adhesive is bonded to a flat or three-dimensional part, a hot shoe or thermode method may be appropriate.

The optimum bonding conditions should be predetermined by the end user with substrates specific to their application and the bonding method they chose.

## Directions For Use – Heat Activation (Bonding)

3M™ Thermal Bonding Film 583 can typically be “heat stacked” (pre-tacked) onto one substrate by heating the adhesive at low heat and pressure to achieve a partial bond to the substrate. After heat stacking the adhesive to the first substrate, remove the product’s liner and then place the second substrate atop the surface of the heat stacked adhesive. Next, align the parts and place them into the bonding apparatus and adjoin the components using your final bonding protocol. Final bonds are made by heating the two substrates together under pressure with a heated press, a hot roll laminator, a hot shoe thermode or similar equipment. Note: Pre-tacking can help facilitate easier liner removal. Results may vary depending on end user’s skill and experience when working with heat activation bonding.

|  Suggested TACKING Conditions  |
| --- |
|  38°C to 90°C (100°F to 194°F) bondline temperature  |
|  2 - 5 seconds dwell time (at bondline temperature)  |
|  5 - 40 psi pressure  |

For optimum bonding, heat, pressure, and dwell time for using 3M film 583 will depend on the substrate type and thickness being bonded. A suggested starting point for bonding is described on the next page.

---

<!-- page: 2 -->

3M™ Thermal Bonding Film 583

Suggested **BEGINNING** Bonding Conditions
107°C to 149°C (225°F to 300°F) bondline temperature
2 - 10 seconds dwell time (at bondline temperature)
15 - 40 psi pressure

## Directions for Use – Bonding Optimization

One approach to obtaining optimum bonding conditions is to evaluate a series of bonding temperatures, pressures and dwell times, and then evaluating bond performance to determine the best overall results. Evaluating a range of temperatures [e.g., 93°C (200°F), 107°C (225°F), 121°C (250°F), 135°C (275°F) or 149°C (300°F)], pressures (e.g., 10 psi, 15 psi or 20 psi) and dwell times (5 seconds, 10 seconds or 15 seconds) allows users to optimize or tune conditions that best suit their application needs. Substrate type(s), thickness and heat capacity will play a role in determining optimum bonding conditions. Thicker substrates and surfaces that may be more difficult to bond could require longer times, higher pressures, and higher temperatures than mentioned herein. If voids are experienced in the bondline, they can be minimized by increasing pressure.

**Note:** Once a bond is made, the bondline should be allowed to cool before stress is applied to the bond. Generally, cooling the bondline below 66°C (150°F) is adequate to allow the bonded parts to be unfixtured/unclamped and handled. Results may vary depending on end user’s skill and experience when working in bonding applications.

## Directions for Use – Post Crosslinking

3M™ Thermal Bonding Film 583 may also be lightly crosslinked to enhance shear performance. Crosslinking of the 3M film 583 can typically be achieved by heating bond(s) between 105°C (302°F) to 177°C (350°F) for extended periods.

**Note:** The amount of crosslinking achieved via heating is temperature and time dependent. 3M™ Thermal Bonding Film 583 will achieve its highest degree of curing after an extended time (e.g., 8 to 15 minutes) at 177°C (350°F) or higher, however, an increase in adhesive internal strength can also be realized by holding bonded parts at much lower temperature for extended times. As an example, curing (crosslinking) of 3M™ Thermal Bonding Film 583 can be achieved by post-heating bonded parts isothermal at a temperature of 110°C (or greater) for 4 to 15 hrs. Again, the degree to which the adhesive crosslinks is directly proportional to its exposure time at a given temperature. It is the user’s responsibility to determine the optimal degree of crosslinking required for a given application. Results may vary depending on end user’s skill and experience when working with crosslinking and bonding.

---

<!-- page: 3 -->

3M™ Thermal Bonding Film 583

# Typical Physical Properties and Performance Characteristics

Note: The following technical information and data should be considered representative or typical only and should not be used for specification purposes. Final product specifications and testing methods will be outlined in the product's Certificate of Analysis (COA) that is shipped with the commercialized product.

|  3M™ Thermal Bonding Film 583  |   |   |   |
| --- | --- | --- | --- |
|  Property | Test Method^{1} | Value  |   |
|  T-Peel Adhesion @ RT, 24 hr dwell^{2} | ASTM D1876 | Alum (etched) | 2.25 N/mm  |
|  180 Degree Peel Adhesion @ RT 72 hr dwell^{3,4} | ASTM D3330 | SS | 2.88 N/mm  |
|   |   |  PC | 3.69 N/mm  |
|   |   |  ABS | 3.61 N/mm  |
|   |   |  Alum (etched) | 3.07 N/mm  |
|   |   |  FR4 | 3.31 N/mm  |
|  180 Degree Peel Adhesion @ 65°C/90% RH, 72 hr dwell^{3,4} | ASTM D3330 | SS | 3.35 N/mm  |
|  180 Degree Peel Adhesion @ 85°C, 72 hr dwell^{3,4} |  | SS | >3.00 N/mm  |
|  Static Shear^{5} | ASTM D3654 | Minutes |   |
|  1kg RT (Uncured) |  |  | >10,000  |
|  1kg 70°C (Cured) |  |  | >10,000  |
|  Overlap^{6} Shear Strength @ RT | ASTM D1002 | 2.93 MPa (Uncured)  |   |
|   |   |  6.53 MPa (Fast Cure)  |   |
|   |   |  9.92 MPa (Slow Cure)  |   |
|  Glass Transition Temperature (Peak at tan delta) | Shear Parallel Plate | 31°C (Uncured)  |   |
|   |  DMA (1Hz 1% strain) | 63°C (Cured)  |   |
|  Dielectric Constant^{7} @ 1kHz | ASTM D-150 | 5.83 (Uncured)  |   |
|   |   |  5.19 (Cured)  |   |
|  Dissipation Factor^{7} 1kHz | ASTM D-150 | 0.086 (Uncured)  |   |
|   |   |  0.058 (Cured)  |   |
|  Dielectric Breakdown^{7} Voltage | ASTM D-149 | 4.41 kV (Uncured)  |   |
|   |   |  5.20 kV (Cured)  |   |
|  Dielectric Breakdown Strength^{7} | ASTM D-149 | 77.8 kV/mm (Uncured)  |   |
|   |   |  99.4 kV/mm (Cured)  |   |
|  Surface Resistivity^{7} | ASTM D-257 | 8.20E+13 ohm/sq (Uncured)  |   |
|   |   |  1.10E+15 ohm/sq (Cured)  |   |
|  Volume Resistivity^{7} | ASTM D-257 | 1.10E+12 ohms/cm (Uncured)  |   |
|   |   |  1.30E+13 ohms/cm (Cured)  |   |

1. Methods listed as ASTM are tested in accordance with the ASTM method noted
2. T-Peel bonds were 0.5" wide using 10 mil etched aluminum bonded to each other; Peel rates were 12"/minute; Bonds were made at 149°C (300°F), 20 psi with a 15 second ramp time and heating from both sides
3. 180° peel bonds were 0.5" wide using 4 mil primed aluminum; Peel rates were 12"/minute; All 180° peel bonds were made using 140°C (284°F), 20 psi with a 15 second ramp time and heating from one side (metal) only
4. 4 mil aluminum coupons were pre-cleaned with MEK and heptane, and then primed with 3M™ Chemical-Resistant Tape Primer CR-100A
5. Static shear bonds were 1" x 1" using 4 mil primed aluminum against stainless steel with a 1-kg load; Static shear samples were bonded at 140°C (284°F), 70 psi and a 20 second ramp time and heating from one side (metal) only; 70°C static shear samples were post-cured by subjecting them to an 8-minute isothermal cure at 177°C (350°F) after heat bonding
6. OLS bonds were 1" x 0.5" on etched aluminum; pull rate was 0.2"/minute; All bonds were made using 140°C (284°F), 20 psi with 30 seconds of ramp time; Fast Curing = 8 minute post-curing cycle at 177°C (350°F); Slow Curing = 15 hour post-curing cycle at 110°C
7. All cured films were subjected to 8 minutes at 177°C (350°F) cure cycle prior to being tested

---

<!-- page: 4 -->

3M™ Thermal Bonding Film 583

## Storage and Shelf Life

3M™ Thermal Bonding Film 583 should be stored at or below 4°C (40°F) for maximum storage life. Higher storage temperatures reduce normal storage life.

Shelf life is 6 months from date of manufacturing when stored at 23°C (75°F), and 18 months from date of manufacturing when stored at 4°C (40°F).

## Certificate of Analysis (COA)

The 3M Certificate of Analysis (COA) for this product is established when the product is manufactured and deemed commercially available from 3M. The COA contains the 3M test methods, specifications limits and test results for the product's performance attributes that the product will be supplied against. Contact your local 3M representative for this product's COA.

---

<!-- page: 5 -->

3M™ Thermal Bonding Film 583

Safety Data Sheet: Review product Safety Data Sheet before use.

Regulatory: For regulatory information about this product, contact your 3M representative.

Technical Information: The technical information, guidance, and other statements contained in this document or otherwise provided by 3M are based upon records, tests, or experience that 3M believes to be reliable, but the accuracy, completeness, and representative nature of such information is not guaranteed. Such information is intended for people with knowledge and technical skills sufficient to assess and apply their own informed judgment to the information. No license under any 3M or third party intellectual property rights is granted or implied with this information.

Product Use: Many factors beyond 3M's control and uniquely within user's knowledge and control can affect the use and performance of a 3M product in a particular application. As a result, customer is solely responsible for evaluating the product and determining whether it is appropriate and suitable for customer's application, including conducting a workplace hazard assessment and reviewing all applicable regulations and standards (e.g., OSHA, ANSI, etc.). Failure to properly evaluate, select, and use a 3M product in accordance with all applicable instructions and with appropriate safety equipment, or to meet all applicable safety regulations, may result in injury, sickness, death, and/or harm to property.

Warranty, Limited Remedy, and Disclaimer: Unless a different warranty is specifically stated on the applicable 3M product packaging or product literature (in which case such warranty governs), 3M warrants that each 3M product meets the applicable 3M product specifications on the Certificate of Analysis, which is established when the product is manufactured and deemed commercially available and is provided at the time 3M ships the product. 3M MAKES NO OTHER WARRANTIES OR CONDITIONS, EXPRESS OR IMPLIED, INCLUDING, BUT NOT LIMITED TO, ANY IMPLIED WARRANTY OR CONDITION OF MERCHANTABILITY, FITNESS FOR A PARTICULAR PURPOSE, OR ANY IMPLIED WARRANTY OR CONDITION ARISING OUT OF A COURSE OF DEALING, CUSTOM, OR USAGE OF TRADE. If a 3M product does not conform to this warranty, then the sole and exclusive remedy is, at 3M's option, replacement or repair of the 3M product or refund of the purchase price.

Limitation of Liability: Except for the limited remedy stated above, and except to the extent prohibited by applicable law, 3M will not be liable for any loss or damage arising from or related to the 3M product, whether direct, indirect, special, incidental, or consequential (including, but not limited to, lost profits or business opportunity), regardless of the legal or equitable theory asserted, including, but not limited to, warranty, contract, negligence, or strict liability.

Disclaimer: For industrial use only. Not intended, labeled or packaged for consumer sale or use.

3M

Electronics Materials Solutions Division

3M Center, Building 223-3S-22

St. Paul, MN 55144

1-800-251-8634 phone

651-778-4244 fax

www.3M.com/electronics

3M is a trademark of 3M Company.

©3M 2024. All rights reserved.

60-5005-0427-3

File: data/tds-cache/3m-thermal-bonding-film-af42.txt
<!-- page: 0 -->

3M Science. Applied to Life.™
Technical Data | August 2015

# 3M™ Thermal Bonding Film AF42

## Product Description

3M™ Thermal Bonding Film AF42 is an epoxy, thermoset film adhesive developed for structural bonding of metal, glass and other engineering grade substances for electronics applications.

3M film AF42 must be stored at or below 4°C (40°F) before use.

## Key Features

- 177°C (350°F) cure
- 4°C (40°F) storage required
- Cures clear
- Tough, high peel strength
- No tack, low flow

## Physical Properties Before Cure

Note: The following technical information and data should be considered representative or typical only and should not be used for specification purposes.

|  Product | 3M™ Thermal Bonding Film AF42  |
| --- | --- |
|  Base Resin | Epoxy  |
|  Adhesive Thickness | 3 mil (0.08 mm)  |
|  Liner Thickness | 6.5 mil (0.17 mm)  |
|  Tack | None  |
|  Color | Translucent  |
|  Construction |   |
|   | 3 mil non-tacky adhesive  |
|   | 6.5 mil brown paper liner  |

---

<!-- page: 1 -->

3M™ Thermal Bonding Film AF42

# Physical Properties After Cure

Note: The following technical information and data should be considered representative or typical only and should not be used for specification purposes.

|  Product | 3M™ Thermal Bonding Film AF42  |
| --- | --- |
|  Tensile (psi) | 4800  |
|  Elongation (%) | 250  |
|  Modulus (psi) | 65,000  |
|  Color After Cure | Clear  |

# Suggested Use Procedure

Room Temperature Work Life – 3M™ Thermal Bonding Film AF42 has a work life of 4 weeks. Work life is defined as the time at room temperature that the product will still yield the performance data summarized in this data sheet if bonds are made and tested per instructions.

Shelf Life – (usable life) of Bonding Film AF42 is:
4 weeks @ 21°C (70°F)
15 months @ 4°C (40°F)

Cure Conditions – The suggested curing condition for 3M film AF42 is 60 minutes at 177°C (350°F). The adhesive may be cured either under pressure or in a vacuum bag. Alternate suggested cure cycles are shown below.

|  Bondline Temperature | Time (in minutes)  |
| --- | --- |
|  177°C (350°F) | 60  |
|  204°C (400°F) | 15  |
|  232°C (450°F) | 10  |

During cure, pressure is required to keep parts in alignment and in intimate contact. A minimum of 20 psi is suggested, but higher psi is acceptable if resultant flow during cure is not excessive.

Bondline Thickness – Unless otherwise specified, the bondline thickness used to generate the data in this data sheet was 3 mils. Since 3M film AF42 will flow when heated to its curing temperature (... and the higher the cure temperature, the more the flow...), it may be necessary to insert mechanical spacers (i.e., beads, wires, stops, etc.) in the bondline to maintain this thickness.

Cold Storage Removal – Important: During storage, 3M film AF42 should be wrapped/sealed in a polyethylene (or similar) wrap/bag. When removing the wrapped roll or sheets from cold storage, especially if stored below 0°C (32°F), ample time should be given before handling or overwrap removal to allow for the roll/sheets to acclimate to room temperature for two reasons:
1) to prevent moisture from condensing on the adhesive surface; and
2) to prevent cracking of the adhesive as it is brittle when cold.

Surface Preparation Prior to Bonding – A thoroughly cleaned, dry, grease-free surface is essential for maximum performance. Cleaning methods which will produce a break-free water film on metal surfaces are generally satisfactory.

(2)

---

<!-- page: 2 -->

3M™ Thermal Bonding Film AF42

## Suggested Use Procedure (continued)

### Application of Film to Substrate:

A. Cut a portion of film sufficient for the assembly from the stock roll with protective liner(s) in place. Note earlier comment to bring adhesive to room temperature before use.
B. Place the adhesive against the substrate using the liner as a protective cover.
C. Position film and remove liner.
D. Complete assembly and cure, be careful to avoid trapping air.

## Typical Overlap Shear (OLS) Adhesions to Various Substrates

Note: The following technical information and data should be considered representative or typical only and should not be used for specification purposes.

|  Substrate | 3M™ Thermal Bonding Film AF42 OLS  |
| --- | --- |
|  Al (etched) | 4600 psi  |
|  Al (sanded, solvent wiped) | 3700 psi  |
|  Al (scour pad abraded, solvent wiped) | 3750 psi  |
|  Al (solvent wiped) | 500 psi  |
|  CRS (scour pad abraded, solvent wiped) | 1350 psi  |
|  Stainless Steel (solvent wiped) | 600 psi  |
|  FR-4 (solvent wiped) | 2500 psi  |
|  LCP (solvent wiped) | 400 psi  |
|  Polyimide Film | 650 psi  |
|  Polyester Film | 350 psi  |
|  Black E-coat | 350 psi  |
|  Phenolic Board | 1000 psi  |
|  Ultem™ Resin 1000 | 1500 psi  |
|  PEN Plastic | 250 psi  |

- OLS values given in psi (pounds per square inch). ASTM D1002.
- Al (aluminum), CRS (cold rolled steel), FR-4 (printed circuit board substrate), LCP (liquid crystal polymer), and PEN (polyethylene naphthalate).
- Solvent wiped (Methyl ethyl ketone [MEK], alcoho)*; 3M™ Scotch-Brite™ Scour Pad (green) abraded; sanded (600 grit sandpaper).
- OLS bonds were 1" x 0.5" and tested at 0.2"/minute.
- Bonds were cured 60 minutes (+ 7 minutes ramp time) at 121°C (250°F).
- The polyimide and polyester films were overbonded to CRS using 3M™ Scotch-Weld™ Epoxy Adhesive DP-190.

*Note: When using solvents, extinguish all ignition sources and follow the manufacturer's precautions and directions for use.

---

<!-- page: 3 -->

3M™ Thermal Bonding Film AF42

# Typical Peel Adhesion to Various Substrates

Note: The following technical information and data should be considered representative or typical only and should not be used for specification purposes.

|  Substrate | 3M™ Thermal Bonding Film AF42 Peel  |
| --- | --- |
|  Al (etched) | 55 piw  |
|  Al (sanded, solvent wiped) | 48 piw  |
|  Al (scour pad abraded, solvent wiped) | 45 piw  |
|  Al (solvent wiped) | 52 piw  |
|  CRS (scour pad abraded, solvent wiped) | 58 piw  |
|  Stainless Steel (solvent wiped) | 11 piw  |
|  FR-4 (solvent wiped) | 58 piw  |
|  LCP (solvent wiped) | 1 piw  |
|  Polyimide Film | 8 piw  |
|  Polyester Film | 2.5 piw  |
|  Black E-coat | 49 piw  |
|  Phenolic Board | 36 piw  |
|  Ultem™ Resin 1000 | 50 piw  |
|  PEN Plastic | 14 piw  |
|  Borosilicate Glass | 60 piw  |

- 90° peel test of 1/2" wide, 4 mil thick etched aluminum foil bonded to each test substrate.
- Peel rate 2"/minute.
- Peel values given in piw (pounds per inch width). ASTM D1876.
- Al (aluminum), CRS (cold rolled steel), FR-4 (printed circuit board substrate), LCP (liquid crystal polymer), and PEN (polyethylene naphthalate).
- Solvent wiped (Methyl ethyl ketone [MEK], alcoho)*; 3M™ Scotch-Brite™ Scour Pad (green) abraded; sanded (600 grit sandpaper).
- Bonds were cured 60 minutes (+7 minutes ramp time) at 250°F (121°C).
- The polyimide and polyester films were overbonded to CRS using 3M™ Scotch-Weld™ Epoxy Adhesive DP-190.

*Note: When using solvents, extinguish all ignition sources and follow the manufacturer's precautions and directions for use.

---

<!-- page: 4 -->

3M™ Thermal Bonding Film AF42

# Adhesion Retention Values After Environmental Aging

Note: The following technical information and data should be considered representative or typical only and should not be used for specification purposes.

|  Aging Parameters | 3M™ Thermal Bonding Film AF42 Peel*  |
| --- | --- |
|  30 days at room temperature (control) | 63 piw  |
|  30 days at 71°C (160°F) oven | 68 piw  |
|  30 days at 49°C (120°F)/100% RH | 58 piw  |
|  30 days immersion in distilled water | 55 piw  |
|  Hot/cold cycling | 63 piw  |

* Peel bonds consisted of 10 mil etched aluminum strips bonded to 0.047" FR-4. Panels were cured 60 minutes + 7 minutes (ramp time) at 121°C (250°F) and peeled at 2"/minute speed.
- Hot/cold cycle was 17 hours at 49°C (120°F) and 5 hours at -21°C (-5°F) with one hour at room temperature between temperature changes.

|  Aging Parameters | 3M™ Thermal Bonding Film AF42 OLS*  |
| --- | --- |
|  30 days at room temperature (control) | 1200 psi  |
|  30 days at 71°C (160°F) oven | 1450 psi  |
|  30 days at 49°C (120°F)/100% RH | 200 psi  |
|  30 days immersion in distilled water | 300 psi  |
|  Hot/cold cycling | 900 psi  |

* OLS (overlap shear) bonds consisted of 3M™ Scotch-Brite™ Scour Pad (green) abraded CRS to CRS, cured 60 minutes + 7 minutes (ramp time) at 121°C (250°F) and tested at 0.2"/minute speed.
- Hot/cold cycle was 17 hours at 49°C (120°F) and 5 hours at -21°C (-5°F) with one hour at room temperature between temperature changes.

# Solvent Resistance of Cured Films After 60 Days Immersion at RT

|  Aging Parameters | 3M™ Thermal Bonding Film AF42  |
| --- | --- |
|  Isopropyl Alcohol | No Attack  |
|  Methyl Ethyl Ketone | No Attack  |
|  Heptane | No Attack  |
|  3M™ Citrus Base Cleaner | No Attack  |

- Samples were cured according to data sheet instructions [60 minutes at 121°C (250°F)] and immersed in test solvents.
- After 60 days, samples were removed, dried, and examined for swelling and surface attack.

---

<!-- page: 5 -->

3M™ Thermal Bonding Film AF42

Overlap Shear and Peel Adhesion Tested at Various Temperatures

Note: The following technical information and data should be considered representative or typical only and should not be used for specification purposes.

|  Test Temperature | 3M™ Thermal Bonding Film AF42 OLS  |
| --- | --- |
|  -55°C (-67°F) | 1500 psi  |
|  24°C (75°F) | 1300 psi  |
|  82°C (180°F) | 350 psi  |
|  121°C (250°F) | 175 psi  |
|  Test Temperature | 3M™ Thermal Bonding Film AF42 Peel  |
| --- | --- |
|  -55°C (-67°F) | 66 piw  |
|  24°C (75°F) | 56 piw  |
|  82°C (180°F) | 54 piw  |
|  121°C (250°F) | 36 piw  |

- OLS bonds were 0.5" x 1" (CRS, 3M™ Scotch-Brite™ Scour Pad [green] abraded, solvent wiped).
- Peel bonds were 0.5" wide, 10 mil etched aluminum strips bonded to 0.047" FR-4 board.
- Both OLS and peel bonds were made and tested in similar fashion described in previous sections.

(6)

---

<!-- page: 6 -->

3M™ Thermal Bonding Film AF42

## Electrical Properties

Note: The following technical information and data should be considered representative or typical only and should not be used for specification purposes.

|  Test | Method¹ | 3M™ Thermal Bonding Film AF42  |
| --- | --- | --- |
|  Dielectric Constant | ASTM D-150 | 4.6 @ 1 kilohertz
4.2 @ 10 kilohertz
3.8 @ 100 kilohertz  |
|  Dissipation Factor | ASTM D-150 | .004 @ 1 kilohertz
.006 @ 10 kilohertz
.008 @ 100 kilohertz  |
|  Dielectric Breakdown Strength | ASTM D-149 | 900 volts/mil (7 mil)  |
|  Volume Resistivity | ASTM D-257 | 1.2 × 10¹⁵ ohm-cm (3 mil)  |

¹ Tested in accordance with ASTM test method.

## Thermal Properties

Note: The following technical information and data should be considered representative or typical only and should not be used for specification purposes.

|  Test | 3M™ Thermal Bonding Film AF42  |
| --- | --- |
|  Weight Loss
by TGA (Thermal gravametric analysis) @ 10°C/min. | 1% wt loss @ 68°C
5% wt loss @ 320°C
10% wt loss @ 357°C  |
|  Coefficient of Thermal Expansion
by TMA (units/unit/°C @ 10°C/min.) | 63 × 10⁻⁵ (-60 to 40°C)*
13 × 10⁻⁵ (-60 to 40°C)**
266 × 10⁻⁵ (+65 to 125°C)**  |
|  Tg (glass transition temperature)
by TMA @ 10°C/min. | onset @ 55°C**  |
|  Tg by DSC @ 5°C/min. | midpoint @ 50°C*
midpoint @ 45°C**  |
|  Thermal Conductivity
(Tested in accordance with ASTM C177) | 0.124 BTU-FT/FT² - hr °F
(0.21 Watt/M - °K)  |

* 1st heat values
** 2nd heat values

## Storage Requirements

The shelf life of 3M™ Thermal Bonding Film AF42 is 15 months from the date of manufacture when stored in the original packaging materials and stored at 4°C (44°F) and 50% relative humidity.

## Cleanup

Uncured 3M™ Thermal Bonding Film AF42 can be removed using acetone, MEK or 3M™ Citrus Base Cleaner.*

*Note: When using solvents, extinguish all ignition sources and follow the manufacturer's precautions and directions for use.

---

<!-- page: 7 -->

3M™ Thermal Bonding Film AF42

Safety Data Sheet: Consult Safety Data Sheet before use.

Regulatory: For regulatory information about this product, contact your 3M representative.

Technical Information: The technical information, recommendations and other statements contained in this document are based upon tests or experience that 3M believes are reliable, but the accuracy or completeness of such information is not guaranteed.

Product Use: Many factors beyond 3M's control and uniquely within user's knowledge and control can affect the use and performance of a 3M product in a particular application. Given the variety of factors that can affect the use and performance of a 3M product, user is solely responsible for evaluating the 3M product and determining whether it is fit for a particular purpose and suitable for user's method of application.

Warranty, Limited Remedy, and Disclaimer: Unless an additional warranty is specifically stated on the applicable 3M product packaging or product literature, 3M warrants that each 3M product meets the applicable 3M product specification at the time 3M ships the product. 3M MAKES NO OTHER WARRANTIES OR CONDITIONS, EXPRESS OR IMPLIED, INCLUDING, BUT NOT LIMITED TO, ANY IMPLIED WARRANTY OR CONDITION OF MERCHANTABILITY OR FITNESS FOR A PARTICULAR PURPOSE OR ANY IMPLIED WARRANTY OR CONDITION ARISING OUT OF A COURSE OF DEALING, CUSTOM OR USAGE OF TRADE. If the 3M product does not conform to this warranty, then the sole and exclusive remedy is, at 3M's option, replacement of the 3M product or refund of the purchase price.

Limitation of Liability: Except where prohibited by law, 3M will not be liable for any loss or damage arising from the 3M product, whether direct, indirect, special, incidental or consequential, regardless of the legal theory asserted, including warranty, contract, negligence or strict liability.

3M

Electronics Materials Solutions Division

3M Center, Building 224-3N-11

St. Paul, MN 55144-1000

1-800-251-8634 phone

651-778-4244 fax

www.3M.com/electronics

3M, Scotch-Brite and Scotch-Weld are trademarks of 3M Company.

Ultem is a trademark of SABIC Innovative Plastics.

©3M 2015. All rights reserved.

78-6900-9997-9

3M
