Repository: vineetpadia/glueguy

# Glueguy Lab

Spreadsheet-style adhesive selector plus a larger McMaster-derived engineering reference library.

## Run locally

```bash
python3 -m http.server 4317 --bind 0.0.0.0
```

Open `http://127.0.0.1:4317/` on the host, or from another machine on the same LAN/VPN open `http://<host-ip>:4317/`.

## Catalog pipeline

1. Crawl McMaster glue families into raw JSON.

```bash
python scripts/mcmaster_glue_pipeline.py --max-pages 220 --output data/mcmaster-glues.json
```

2. Enrich the representative McMaster part page for each family into a reusable detail cache.

```bash
python scripts/enrich_mcmaster_product_details.py
```

File: data/tds-cache/cemedine-sx1008.txt
SX-TCA series | Elastic Adhesive | CEMEDINE sxtca | CEMEDINE search Company information Inquiry JP | EN search ✕ Close Company information Inquiry JP | EN HOME Product Elastic Adhesive SX-TCA series Elastic adhesive | Thermal Conductive Elastic Adhesive SX-TCA series Features Forms a highly thermally conductive elastic body and offers long-lasting thermal radiation at a high level. Contains no low-molecular silicones, which can cause electrical contact failure. Can be used to reduce screw usage due to its adhesion and adhesive reliability. No compound bleeding and no shrinking &ndash; can be used as a curable grease. Curing/half-curing, preventing pump-out. Excellent adhesion and durability make it suitable for heat management solutions for vertical surfaces and parts affected by vibration. Fast-curing, improving work efficiency. No concern for pump out (compared to grease) Product data Adhesive properties for various types of adherends (Tensile shear strength :MPa) Adherends SX1008 SX1010 RH96L Adhesive strength Failure Modes Adhesive strength Failure Modes Adhesive strength Failure Modes Hard polyvinyl chloride 2.18 CF 1.61 CF 0.68 CF1AF9 Polycarbonate 2.16 CF 0.77 AF 0.82 CF2AF8 Polystyrene 1.98 CF 1.24 AF 0.61 AF ABS 2.10 CF 1.24 CF5AF5 0.61 AF Acryl 2.20 CF 1.60 CF 0.28 AF Nylon 6 1.66 CF 1.28 CF 0.65 CF1AF9 Steel plate 2.23 CF 1.50 CF 0.55 AF7,Uncured3 Aluminum 2.85 CF 1.90 CF 0.76 AF ＊ CF :Cohesion Failure, AF :Adhesive Failure The numbers indicate their proportion to the adhesion area. Surface treatment: Steel plate is MEK degreased, Plastic is IPA degreased Coating quantity: Coated on both sides 100&mu;m thick (per side) Open time: SX1008, SX1010 No open-time, RH96L 2 minutes Curing: 23&deg;C 50%RH x 7 days Tension speed: 50mm/min Heat aging resistance（SX1008/SX1010） (MPa) SX1008 SX1010 120&deg;C 130&deg;C 120&deg;C 130&deg;C Initial value 2.85 CF 2.85 CF 1.90 CF 1.90 CF 1W 4.69 CF 4.82 CF 3.67 CF 3.88 CF 2W 4.60 CF 4.10 CF 4.04 CF 3.81 CF 4W 4.53 CF 3.98 CF 3.84 CF 3.70 CF 8W 4.16 CF 3.01 CF 3.72 CF 3.20 CF 12W 4.12 CF 2.48 CF 3.68 CF 2.96 CF 18W 2.89 CF 1.99 CF 2.84 CF 2.54 CF ＊ CF:Cohesion Failure Adherends: Aluminum (alumite) Test method : JIS K6833 Heat aging resistance（RH96L） (MPa) 150&deg;C Adhesive strength Failure Modes Initial value 0.76 AF 100h 0.89 CF 300h 1.00 CF 500h 1.19 CF 1000h 1.52 CF 2000h 2.22 CF 3000h 2.58 CF ＊ CF:Cohesion Failure, AF:Adhesive Failure Adherends: Aluminum (alumite) Test method : JIS K6833 High-temperature and high-humidity test (MPa) 85&deg;C x 85%RH SX1010 Adhesive strength Failure Modes Initial value 1.90 CF 1W 3.14 CF 2W 3.23 CF 4W 3.16 CF 8W 3.43 CF 12W 3.51 CF 18W 3.67 CF ＊ CF:Cohesion Failure Adherends: Aluminum (alumite) Test method : JIS K6833 Thermal shock test (MPa) RH96L Adhesive strength Failure Modes Thermal conductivity Initial value 0.76 AF 2.14 W/m･K -40&deg;C &uarr;&darr; 125&deg;C 100 cycles 1.28 CF1AF9 2.04 W/m･K 300 cycles 1.46 CF1AF9 2.15 W/m･K 500 cycles 1.75 AF 2.06 W/m･K 1000 cycles 2.04 CF5AF5 2.71 W/m･K 2000 cycles 2.59 CF7AF3 2.82 W/m･K 3000 cycles 3.02 CF9AF1 2.81 W/m･K ＊ CF:Cohesion Failure, AF:Adhesive Failure The numbers indicate their proportion to the adhesion area. Adherends: Aluminum (alumite) Test method : JIS K6833 Property Thermal Conductive Elastic Adhesive SX1008 SX1010 RH96L Application / Properties / Features RoHS compliant UL94 V-0 Equivalent Low viscosity High viscosity Heat resistance Type One-Component Type Elastic Adhesive Base Special acrylic-modified polymer Appearance White paste White paste Gray paste Viscosity Pa･s/23&deg;C 120 650 250 SVI 2.0 4.2 4.5 Density g/cm 3 1.98 2.00 2.15 Skin over time 23&deg;C 3min 3min 7min Cured properties Hardness Shore A 84 85 65 Glass transfer point &deg;C -62 -62 -44 Breaking strength MPa 2.5 1.8 1.1 Elongation at break % 30 20 45 Thermal conductivity W/m･K 1.7 2.1 2.14 Linear expansion coefficient ppm/K 77 55 Electric Characteristics Volume resistivity &Omega;･cm 6.6 x 10 12 1.3 x 10 13 4.1 x 10 11 Dielectric constant 1MHz 0.64 3.1 7.7 Dielectric loss tangent 1MHz 0.01 0.12 0.46 Insulation breakdown voltage kV/mm 38 22 Capacity 135ml 333ml *Made to order 333ml *Made to order 333ml *Made to order Viscosity: BS-type rotational viscometer (Rotor No. 7, 10 rpm) SVI: Viscosity ratio between 10 rpm and 1 rpm Density: Based on the specific gravity cup method in JIS K6833 Thermal conductivity: Compliant with JIS A1412 Volume resistivity: Compliant with JIS K6911 (measurement voltage: 500 V) Dielectric constant: Compliant with JIS K6911 5.14 Dielectric loss tangent: Compliant with JIS K6911 5.14 Insulation breakdown strength: Increase the voltage until insulation breakdown occurs, and measure the voltage limit SHARE : Check it at Online-Shop ※ The link destination is an external site. ※ The link will be broken due to the circumstances of the link seller. close Description of the mark This mark means that products comply with RoHS Directiverequirements. This mark means that products comply with Japanese formaldehyde emission standards for adhesives. These are set forth by the Japanese Industrial Standards (JIS) or Japan Adhesive Industry Association (JAIA). This mark means that products comply with Japanese Voluntary VOC Regulating Rule for Indoor Air Pollution Control. These are set forth by Japan Adhesive Industry Association (JAIA). This mark is a self-management mark for people and environmentally friendly products. We provide products that address environmental and health concerns, mainly for construction and housing applications. PAGE TOP --> Search Sitemap Privacy Policy &copy; 2024 CEMEDINE Co.,Ltd. Copy

File: data/tds-cache/cemedine-sx720.txt
Super X series | Elastic Adhesive | CEMEDINE superx | CEMEDINE search Company information Inquiry JP | EN search ✕ Close Company information Inquiry JP | EN HOME Product Elastic Adhesive Super X series Elastic adhesive Super X series Elastic adhesive | Super X Cemedine Super X is an innovative one-part, quick cure adhesive with three key features: "Pressure-sensitive adhesion", "Elastic adhesion" and "Solvent-free adhesion", which are the ideal properties of adhesives. It is used around the world. Super X No.8008 Super X Gold No.777 SX720 (UL94 V-0 Certified) Features Multi-purpose adhesive for high-performance bonding of numerous materials. Super X products allow for adhesion of various types of plastics, rubbers and ceramics over an extensive range, and also over different types of metals. These products provide excellent adhesion over a very extensive range of materials, eliminating the need for selecting a particular adhesive for each type of material, as in the case of conventional adhesives. One-part solventless type providing quick curing at room temperature Curing reaction is caused by moisture absorbed from the air. Pressure-sensitive range is reached in this curing process about 10 min after application. If adherends are put together during this time, they bind instantaneously as in the case of rubber contact adhesive, eliminating the need for temporary fixation. Easy-to-use, safe, and clean adhesive featuring one-part solventless capable of quick curing at room temperature is provided. High durability Super X as elastic adhesives does not peel off. Once materials are adhered, Super X provides durability in the range from low temperature (-60&deg;C) to high temperature (120&deg;C). Because of the rubber state of the hard film, the Super X sufficiently follows expansion, shrinkage and other changes of adherends. Siloxane-free There is not including low molecular weight cyclosiloxane. (D3 to D10 Cyclosiloxane compound) Application For bonding application that requires initial rise strength. For bonding applications of dissimilar materials with different coefficients of thermal expansion. For bonding applications that require durability, such as thermal cycling. There are two ways to use: single sided and double sided. Please use properly depending on the material and the conditions to be attached. [Method 1: Single-sided application] In the case of porous material. In the case of the bonding area is small. [Method 2: Double-sided application (like contact cement)] In the case of non-porous materials such as metal, plastic and ceramic. When the initial rising adhesion strength is required, such as warped parts, adhesion to vertical surfaces, adhesion of heavy materials, etc. Initial curing process Representative test data Initial curing speed by environmental temperature Tensile shear strength on each temperature Tensile shear strength after heat aging Tensile shear adhesive strength after High-temperature and High-humidity Adhesive strength for various types of adherends (MPa) Adherends Tensile shear adhesive strength after 7-day curing Metal Steel plate (SPCC, SPCD) 3.32 CF Aluminum(*1) 4.26 CF Stainless steel 2.24 AF Copper 3.62 CF Plastics Polycarbonate 3.29 CF Bakelite 4.43 CF ABS 3.10 CF Unplasticized polyvinyl chloride 3.08 CF Styrene 2.40 CF5 AF5 Acryl 3.22 CF 6-nylon 3.28 CF FRP(*2) 2.92 CF Polypropylene(*3) 2.77 CF5 AF5 PET(Polyethylene terephthalate) 2.22 CF3 AF7 PPS(Polyphenylene sulﬁde) 1.60 AF PPO(Polyphenylene oxide) 3.16 CF PAR(Polyarylate) 1.10 AF Others Slate 1.01 MF Plywood 3.60 CF CF:Cohesion Failure, AF:Adhesive Failure, MF:Failure Modes Coated on both sides, 50&micro;m thick (one side),tension speed between adherends: 50mm/min *1 and *2: Surface preparation causes adhesive strength to become uneven; it must be confirmed in advance. *3: Primer (Cemedine PP-7F) to be used. Adhesive strength for various types of rubbers (N/mm) Adherends Peeling adhesive strength after 7-day curing Rubbers NBR 0.27 AF Silicone rubber 0.45 AF EPDM 0.60 AF EPDM(*) 2.73 CF CR (Chloroprene rubber) (*) 0.43 AF (*)&hellip;Degreasing by MEK after treatment by sandpaper (#120) Chemicals resistance (MPa) Chemicals Tensile shear strength after dipping in chemicals Initial Value 2.24 AF Water 3.00 CF5 AF5 Acetic acid (1% water solution) 2.05 CF4 AF6 Acetic acid (10% water solution) 1.22 CF3 AF7 Sulfuric acid (3% water solution) 2.93 CF2 AF8 Sulfuric acid (30% water solution) 2.05 AF Sodium hydroxide (1% water solution) 2.84 CF5 AF5 Sodium hydroxide (10% water solution) 3.29 CF2 AF8 Machine oil (Idemitsu: Mechanic Oil) 2.96 CF5 AF5 Salt (10% water solution) 3.16 CF4 AF6 MEK * 0.11 AF n-Hexane* 0.56 AF CF:Cohesion Failure, AF:Adhesive Failure Adherends : Stainless steel x Stainless steel Surface preparation : Degreasing with MEK Coating quantity : Coated on both sides 50&mu;m thick (per side) Open time : 2 min Pressing : 2 pinches Curing : 23&deg;C50%RH x 7 days Chemical immersion : 23&deg;C x 7 days Tension speed : 50 mm/min Destruction State : Confirmation by seeing *&hellip; Deterioration of solvent is observed, but no problem with short-time contact, for example, in washing. Property Super X No.8008 White Black L Black LL Black Clear Type One component type Elastic Adhesive Standard type Low viscosity type Clear type Base Special polymer containing silyl group Appearance White paste Black paste Light yellow clear paste Viscosity Pa･s/23&deg;C 85.0 85.0 22.0 19.0 82.6 Specific gravity g/cm 3 1.27 1.27 1.25 1.22 1.07 Skin over time 23&deg;C 11min 11min 11min 12min 8.5min Adhesive property Tensile shear adhesive strength MPa 4.0 4.0 3.5 3.3 3.5 T type peeling adhesive strength N/mm 2.0 2.0 2.1 1.0 3.4 Curing properties Hardness Shore A 43 43 35 34 50 Glass transfer point &deg;C -63 -63 -68 -59 -64 Breaking strength MPa 2.5 2.5 1.3 0.9 4.0 Elongation at break % 200 200 320 200 170 Electric Characteristics Volume resistivity &Omega;･cm 1.1 x 10 12 4.7 x 10 11 1.2 x 10 12 1.0 x 10 12 1.3 x 10 12 Dielectric constant 100Hz 6.15 7.07 6.99 6.56 3.89 Dielectric loss tangent 100Hz 0.22 0.34 0.24 0.25 0.11 Grade Capacity 170g 170g 170g 135ml 333ml 333ml 333ml 333ml 333ml Check it at Online-Shop OnlineShop OnlineShop OnlineShop OnlineShop Description of the mark explanation Super X Gold No.777 Features Fast curing Handling time by the open time about 1 min after application : About 1-2 min./23&deg;C Handling time by the open time about 2 min after application : About 30 sec.-1 min./23&deg;C Good low-temperature curing Environmental countermeasure products Avoidance of 14 substances formulated based on the guidelines of the Ministry of Health, Labour and Welfare Avoidance of poisonous and deleterious substances Voluntary registration of products not subject to formaldehyde by the Japan Adhesive Industry Association [Conformity to JAIA F☆☆☆☆･4VOCStandards] Rohs Compliant products High durability Excellent thermal shock resistance and high durability Application For adhesive applications that require initial adhesive strength For bonding applications where durability is required by repeated heating, cooling and vibration Property Super X Gold No.777 White Black Clear Application / Properties / Features High-Speed curing type Type One component type Elastic Adhesive Base Special polymer containing silyl group Appearance White-Whitish Yellow paste (Curing: White) Black Paste(Curing: Black) Light yellow clear paste (Curing: Light yellow) Viscosity Pa･s/23&deg;C 82.0 82.6 76.0 Specific gravity g/cm 3 1.14 1.14 1.02 Skin over time 23&deg;C 2.5 min. 2.5 min. 3.5 min. Adhesive property Tensile shear strength MPa 3.2 3.2 5.9 T peel strength N/mm 3.31 3.31 3.08 Curing properties Hardness Shore A 58 58 60 Breaking strength MPa 3.42 3.42 3.65 Elongation at break % 120 120 110 Electrical characteristics Volume resistivity &Omega;･cm 3.5 x 10 12 3.5 x 10 12 2.3 x 10 12 Dielectric constant 100Hz 5.12 6.30 3.87 Dielectric loss tangent 100Hz 0.19 0.28 0.07 Grade Capacity 135mL 135mL 135mL Check it at online-shop OnlineShop OnlineShop OnlineShop Description of the mark explanation Flame-retardant elastic adhesive for electronic devices SX720 Series Features Nonflammable product (UL94V-O listed). (file No.E178790) One-part elastic adhesive capable of curing at room temperature and humidity. Quick initial adhesion, high tack power for various types of materials, and excellent durability. Safe and global environment-friendly adhesive. Employs no halogen-based, antimony oxide, or phosphorus-based materials. Designated 14 chemical substances under the guideline of the Ministry of Health, Labour and Welfare are not used. Siloxane-free There is not including low molecular weight cyclosiloxane. *D3 to D10 Cyclosiloxane compound Application Fixing of circuit boards such as condenser and coil Sealing of power supply and transformer for insulation Sealing of electronic components for waterproofing Property SX720 Series SX720W SX720WH SX720B SX720BH Application / Properties / Features For Electronic devices･UL94 V-0 Certified Type One component type Elastic adhesive Base Special polymer containing silyl group Appearance White Paste Black P aste Viscosity Pa･s/23&deg;C 42 82 42 82 Specific gravity g/cm 3 1.59 1.58 1.59 1.58 Skin over time 23&deg;C 9min 7min 9min 7min Adhesive property Tensile shear strength MPa 4.0 3.1 4.0 3.1 T peel strength N/mm 0.9 1.1 0.9 1.1 Curing properties Hardness Shore A 78 78 78 78 Glass transfer point &deg;C -60 -62 -60 -62 Breaking strength MPa 3.8 3.6 3.8 3.6 Elongation at break % 40 40 40 40 Electric Characteristics Volume resistivity &Omega;･cm 3.0 x 10 12 2.0 x 10 12 1.5 x 10 12 1.6 x 10 12 Dielectric constant 100Hz 6.3 6.0 7.0 6.2 Dielectric loss tangent 100Hz 0.4 0.3 0.4 0.3 Grade Capacity standards 200g 200g 200g 200g 333ml 333ml 333ml 333ml Check it at online-shop OnlineShop OnlineShop OnlineShop OnlineShop Description of the mark explanation SHARE : Check it at Online-Shop ※ The link destination is an external site. ※ The link will be broken due to the circumstances of the link seller. close Description of the mark This mark means that products comply with RoHS Directiverequirements. This mark means that products comply with Japanese formaldehyde emission standards for adhesives. These are set forth by the Japanese Industrial Standards (JIS) or Japan Adhesive Industry Association (JAIA). This mark means that products comply with Japanese Voluntary VOC Regulating Rule for Indoor Air Pollution Control. These are set forth by Japan Adhesive Industry Association (JAIA). This mark is a self-management mark for people and environmentally friendly products. We provide products that address environmental and health concerns, mainly for construction and housing applications. PAGE TOP --> Search Sitemap Privacy Policy &copy; 2024 CEMEDINE Co.,Ltd. Copy

File: data/tds-cache/chipquik-ad1-10s.txt
Official Chip Quik fallback extracted from web-visible AD1-10S datasheet when local automation received HTTP 403.

Product: AD1-10S Thermoset Chip Glue (Red), 10 cc / 10 g syringe. Heat-curing epoxy adhesive for bonding surface mount chips and ICs to PCBs; higher viscosity for stencil printing. Cure: 90-120 sec at 150 C or higher; recommended 150-260 C; max 260 C; designed for leaded and lead-free reflow. Operating range after curing -40 C to +125 C. Lap shear after curing >15 MPa steel-steel at 25 C. Density 1.25 g/cc. Viscosity 450,000 mPa.s. Tg 80 C. CTE below Tg 60 ppm/C; above Tg 120 ppm/C. Thermal conductivity 0.14 W/m.K. Dielectric strength 25 kV/mm. Dielectric constant 3.2 at 25 C and 1 MHz. Dielectric loss tangent <0.02. Spot diameter growth <10%. Stencil life >8 h at 20-50% RH and >4 h at 50-70% RH.

File: data/tds-cache/chipquik-ad7.txt
Official Chip Quik fallback extracted from web-visible AD7-5S / AD7 family datasheets when local automation received HTTP 403.

Product: AD7 Thermoset Chip Bonding Epoxy (Red), sold as 5 g / 5 cc syringe, 10 g / 10 cc syringe, 30 g / 30 cc syringe and 200 g / 6 oz cartridge. Heat-curing epoxy adhesive designed to bond surface-mount chips and ICs to PCBs; low viscosity; dot/line dispensing; helps hold large or heavy surface mount components during two-sided reflow. Cure: 120-180 sec at 190 C or higher; recommended 190-260 C; max 260 C; designed for Sn63/Pb37 and SAC305 reflow temperatures. Maximum dot size 10 mm x 10 mm x 1 mm, 100 mm3. Operating range after curing -40 C to +125 C. Density 1.4 g/cc. Viscosity 44 Pa.s / 44,000 mPa.s. Stencil life >12 h at 20-50% RH and >8 h at 50-70% RH. AD7 only works as adhesive after reflow heat cure and cooling.

File: data/tds-cache/chipquik-cq511-20g.txt
Official Chip Quik fallback extracted from web-visible CQ511-20G datasheet when local automation received HTTP 403.

Product: CQ511-20G Industrial Grade Self-Leveling Silicone (Clear) 20g squeeze tube. Lead-Free, RoHS 3, REACH. Self-leveling neutral-cure RTV silicone. Meets ASTM C920, TT-S-00230C, TT-S-001543A, MIL-46106 Type 1. Operating range -57 C to +204 C. Cure: 10 min skin, 24 h full cure, 7 days max adhesion at 25 C / 50% RH. Hardness 30 Shore A. Tensile 250 psi. Tear 30 psi. Elongation 400%. Dielectric strength 460 V/mil / 18 kV/mm. Viscosity 10,900 mPa.s.

File: data/tds-cache/chipquik-cq512-20g.txt
Official Chip Quik fallback extracted from web-visible CQ512-20G datasheet when local automation received HTTP 403.

Product: CQ512-20G Electronics Grade Self-Leveling Silicone (Clear) 20g squeeze tube. Lead-Free, RoHS 3, REACH. Self-leveling, safe for electronics, non-corrosive and non-conductive. Meets ASTM C920. Operating range -40 C to +204 C. Cure: 10 min skin, 24 h full cure, 7 days max adhesion at 25 C / 50% RH. Hardness 25 Shore A. Tensile 300 psi. Tear 30 psi. Elongation 300%. Dielectric strength 460 V/mil / 18 kV/mm. Viscosity 35,000 mPa.s.

File: data/tds-cache/chipquik-egs10b-20g.txt
Official Chip Quik fallback extracted from web-visible EGS10B-20G datasheet when local automation received HTTP 403.

Product: EGS10B-20G Electronics Grade Silicone Adhesive Sealant (Black) 20g squeeze tube. Same published specification set as EGS10C-20G except color black: ASTM C920, MIL 46106B Type 1; -57 C to +204 C continuous operating range; intermittent +232 C; 10 min skin, 24 h full cure, 7 days max adhesion; 30 +/-2 Shore A; tensile 250 +/-25 psi; elongation 400 +/-25%; tear 30 +/-10 psi; peel adhesion 8 +/-2 psi primed aluminum, 10 +/-2 psi glass, 12 +/-2 psi primed mortar; dielectric strength 460 V/mil / 18 kV/mm; dielectric constant 2.7; dissipation factor 0.0009 at 50 Hz, 0.0004 at 1 kHz, 0.0002 at 1 MHz; volume resistivity 2 x 10^14; surface resistivity 3 x 10^16; viscosity 750,000-2,000,000 mPa.s.

File: data/tds-cache/chipquik-egs10c-20g.txt
Official Chip Quik fallback extracted from web-visible EGS10C-20G datasheet when local automation received HTTP 403.

Product: EGS10C-20G Electronics Grade Silicone Adhesive Sealant (Clear) 20g squeeze tube. Cure: skin 10 min, full cure 24 h for 1/8 in bead, max adhesion 7 days at 25 C / 50% RH. Operating range -57 C to +204 C, intermittent +232 C. Hardness 30 +/-2 Shore A. Tensile 250 +/-25 psi. Elongation 400 +/-25%. Tear 30 +/-10 psi. Peel adhesion 8 +/-2 psi primed aluminum, 10 +/-2 psi glass, 12 +/-2 psi primed mortar. Dielectric strength 460 V/mil / 18 kV/mm. Dielectric constant 2.7 at 50 Hz, 1 kHz and 1 MHz. Dissipation factor 0.0009 at 50 Hz, 0.0004 at 1 kHz, 0.0002 at 1 MHz. Volume resistivity 2 x 10^14, surface resistivity 3 x 10^16. Viscosity 750,000-2,000,000 mPa.s. Standards: ASTM C920, MIL 46106B Type 1, RoHS 3, REACH.

File: data/tds-cache/chipquik-egs10w-20g.txt
Official Chip Quik fallback extracted from web-visible EGS10W-20G datasheet when local automation received HTTP 403.

Product: EGS10W-20G Electronics Grade Silicone Adhesive Sealant (White) 20g squeeze tube. Same published specification set as EGS10C-20G except color white: ASTM C920, MIL 46106B Type 1; -57 C to +204 C continuous operating range; intermittent +232 C; 10 min skin, 24 h full cure, 7 days max adhesion; 30 +/-2 Shore A; tensile 250 +/-25 psi; elongation 400 +/-25%; tear 30 +/-10 psi; peel adhesion 8 +/-2 psi primed aluminum, 10 +/-2 psi glass, 12 +/-2 psi primed mortar; dielectric strength 460 V/mil / 18 kV/mm; dielectric constant 2.7; dissipation factor 0.0009 at 50 Hz, 0.0004 at 1 kHz, 0.0002 at 1 MHz; volume resistivity 2 x 10^14; surface resistivity 3 x 10^16; viscosity 750,000-2,000,000 mPa.s.

File: data/tds-cache/chipquik-hps10c-20g.txt
Official Chip Quik fallback extracted from web-visible HPS10C-20G datasheet when local automation received HTTP 403.

Product: HPS10C-20G High Performance Silicone 100% RTV Silicone (Clear) 20g squeeze tube. One-component moisture cure. Operating range -46 C to +204 C. Application temperature range -37 C to +65 C. Cure at 21 C / 50% RH: 10 min skin, 24 h full cure, 7 days max adhesion. Viscosity 582,000 mPa.s. Hardness 25 Shore A. Tensile 264 psi. Elongation 500%. Size 20 g. Standards: ASTM C920, TT-S-00230C, TT-S-001543A, MIL-46106 Type 1. Bonds glass, metal, ceramic, most paints and most plastics.

File: data/tds-cache/chipquik-ncs10b-20g.txt
Official Chip Quik fallback extracted from web-visible NCS10B-20G datasheet when local automation received HTTP 403.

Product: NCS10B-20G Neutral Cure Silicone Adhesive Sealant (Black) 20g squeeze tube. Neutral cure RTV silicone. Meets ASTM C920, TT-S-00230C, TT-S-001543A, MIL-46106 Type 1. Operating range -46 C to +204 C; intermittent +232 C. Cure: skin 10 min, full cure 24 h, max adhesion 7 days at 25 C / 50% RH. Viscosity 750,000-2,000,000 mPa.s. Hardness 30 Shore A. Tensile 250 psi. Tear 30 psi. Elongation 400%. Dielectric strength 460 V/mil / 18 kV/mm. Life expectancy under normal operating conditions 30+ years.

File: data/tds-cache/chipquik-ncs10c-20g.txt
Official Chip Quik fallback extracted from web-visible NCS10C-20G datasheet when local automation received HTTP 403.

Product: NCS10C-20G Neutral Cure Silicone Adhesive Sealant (Clear) 20g squeeze tube. Neutral cure RTV silicone. Bonds aluminum, vinyl, fiberglass, ceramics, brick, mortar, concrete, glass, granite, marble, metals, wood, plastic, porcelain, PVC and steel. Meets ASTM C920, TT-S-00230C, TT-S-001543A, MIL-46106 Type 1. Operating range -46 C to +204 C; intermittent +232 C. Cure: skin 10 min, full cure 24 h, max adhesion 7 days at 25 C / 50% RH. Viscosity 750,000-2,000,000 mPa.s. Hardness 30 Shore A. Tensile 250 psi. Tear 30 psi. Elongation 400%. Dielectric strength 460 V/mil / 18 kV/mm. Life expectancy under normal conditions 30+ years.

File: data/tds-cache/chipquik-ncs10g.txt
Official Chip Quik fallback extracted from web-visible NCS10G datasheet when local automation received HTTP 403.

Product: NCS10G Neutral Cure Silicone Adhesive Sealant (Grey) 10.2 oz cartridge. Neutral cure RTV silicone. Meets ASTM C920, TT-S-00230C, TT-S-001543A, MIL-46106 Type 1. Operating range -46 C to +204 C; intermittent +232 C. Cure: skin 10 min, full cure 24 h, max adhesion 7 days at 25 C / 50% RH. Viscosity 750,000-2,000,000 mPa.s. Hardness 30 Shore A. Tensile 250 psi. Tear 30 psi. Elongation 400%. Dielectric strength 460 V/mil / 18 kV/mm. Life expectancy under normal operating conditions 30+ years.

File: data/tds-cache/chipquik-ncs10w-20g.txt
Official Chip Quik fallback extracted from web-visible NCS10W-20G datasheet when local automation received HTTP 403.

Product: NCS10W-20G Neutral Cure Silicone Adhesive Sealant (White) 20g squeeze tube. Neutral cure RTV silicone. Meets ASTM C920, TT-S-00230C, TT-S-001543A, MIL-46106 Type 1. Operating range -46 C to +204 C; intermittent +232 C. Cure: skin 10 min, full cure 24 h, max adhesion 7 days at 25 C / 50% RH. Viscosity 750,000-2,000,000 mPa.s. Hardness 30 Shore A. Tensile 250 psi. Tear 30 psi. Elongation 400%. Dielectric strength 460 V/mil / 18 kV/mm. Life expectancy under normal operating conditions 30+ years.

File: data/tds-cache/chipquik-sg1.txt
Official Chip Quik fallback extracted from web-visible SG1-0.5 / SG1-1.0 datasheets when local automation received HTTP 403.

Product: SG1 Super Glue - Thin Viscosity - Penetrating cyanoacrylate glue. Product highlights: thin viscosity penetrating super glue for penetrating tight-fitting joints. Bonds metal, plastic, wood, cardboard, paper, ceramic, leather and more. Specifications: viscosity 5 cP / 5 mPa.s; curing time 3 seconds; main ingredient cyanoacrylate; thermal conductivity after curing 0.2 W/m.K; operating temperature after curing -30 C to +90 C; size 15 mL squeeze bottle for SG1-0.5 and 30 mL squeeze bottle for SG1-1.0. Storage: store at 3-25 C, do not freeze, allow 4 h to reach operating temperature 20-25 C before use. Shelf life >24 months unopened. Transportation: no shipping restrictions when total shipment volume of Super Glue does not exceed 1000 mL; normal ground or air transit below 0 C or above 25 C will not impact stated shelf life.

File: data/tds-cache/chipquik-sg2.txt
Official Chip Quik fallback extracted from web-visible SG2-0.5 / SG2-1.0 datasheets when local automation received HTTP 403.

Product: SG2 Super Glue - Medium Viscosity - Gap Filling cyanoacrylate glue. Product highlights: medium viscosity gap filling super glue for joints that will not fit perfectly tight. Bonds metal, plastic, wood, cardboard, paper, ceramic, leather and more. Specifications: viscosity 100 cP / 100 mPa.s; curing time 15 seconds; main ingredient cyanoacrylate; thermal conductivity after curing 0.2 W/m.K; operating temperature after curing -30 C to +90 C; size 15 mL squeeze bottle for SG2-0.5 and 30 mL squeeze bottle for SG2-1.0. Storage: store at 3-25 C, do not freeze, allow 4 h to reach operating temperature 20-25 C before use. Shelf life >24 months unopened. Transportation: no shipping restrictions when total shipment volume of Super Glue does not exceed 1000 mL; normal ground or air transit below 0 C or above 25 C will not impact stated shelf life.

File: data/tds-cache/chipquik-sg3.txt
Official Chip Quik fallback extracted from web-visible SG3-0.5 / SG3-1.0 datasheets when local automation received HTTP 403.

Product: SG3 Super Glue - Thick Viscosity - Big Gap Filling cyanoacrylate glue. Product highlights: thick viscosity large gap filling super glue for joints that will not fit tight. Bonds metal, plastic, wood, cardboard, paper, ceramic, leather and more. Specifications: viscosity 700 cP / 700 mPa.s; curing time 45 seconds; main ingredient cyanoacrylate; thermal conductivity after curing 0.2 W/m.K; operating temperature after curing -30 C to +90 C; size 15 mL squeeze bottle for SG3-0.5 and 30 mL squeeze bottle for SG3-1.0. Storage: store at 3-25 C, do not freeze, allow 4 h to reach operating temperature 20-25 C before use. Shelf life >24 months unopened. Transportation: no shipping restrictions when total shipment volume of Super Glue does not exceed 1000 mL; normal ground or air transit below 0 C or above 25 C will not impact stated shelf life.

File: data/tds-cache/chipquik-sg4.txt
Official Chip Quik fallback extracted from web-visible SG4-1.0 datasheet when local automation received HTTP 403.

Product: SG4 Super Glue - Thick Viscosity - Big Gap Filling 1.0 oz. Product highlights: rubber reinforced big gap filling super glue for joints that will not fit tight and when flexibility and vibration resistance are needed. Bonds metal, plastic, wood, cardboard, paper, ceramic, leather and more. Specifications: viscosity 700 cP / 700 mPa.s; curing time 45 seconds; main ingredient cyanoacrylate; thermal conductivity after curing 0.2 W/m.K; operating temperature after curing -30 C to +90 C; size 30 mL squeeze bottle. Storage: store at 3-25 C, do not freeze, allow 4 h to reach operating temperature 20-25 C before use. Shelf life >24 months unopened. Transportation: no shipping restrictions when total shipment volume of Super Glue does not exceed 1000 mL; normal ground or air transit below 0 C or above 25 C will not impact stated shelf life.

File: data/tds-cache/cotronics-duralco-132.txt
<!-- page: 0 -->

# 500°F THERMALLY CONDUCTIVE ADHESIVE

For High Power Applications

## 500°F DURALCO™ 132

Just Mix and Apply

Cures at Room Temperature

Provides Fast Heat Transfer

Ideal for any Industrial, Electrical or Electronic Application

Duralco thermally conductive adhesives combine Cotronics' unique, high temperature resins with highly conductive fillers to form thermally conductive, adhesive bonds with continuous service up to 500°F.

Easy to use. Just mix and apply.

100% solids formulations. No volatiles. No VOC's.

Duralco 132 has excellent adhesion to metals, glass, ceramics, and plastics.

Offers excellent resistance to chemicals solvents and moisture.

Provides the heat dissipation required for many high temperature electronic and industrial applications.

## Users Report:

- Duralco™ 132 dissipates heat in a semiconductor device.
- Duralco™ 132 transfers the heat generated in high power devices and provides for efficient cooling.
- Duralco™ 132 bonds electrical heating elements for fluid heating.

Applications include: bonding and assembling heating coils, cooling coils, heating elements, heat sinks, reaction vessels, semiconductors, rectifiers, power supplies, replacement for soldering and welding, etc.

Duralco™ 132P is commonly used as a heat tracing adhesive which is used to bond heating or cooling tubing to equipment. Its' non sag formulation and room temperature curing, provides for the most efficient placement of the heating or cooling coils.

Duralco™ 132 is the ideal choice for high temperature, high power electronic or industrial applications requiring high thermal conductivity.

## Availability:

|  Cat. No. | Description | Temp.  |
| --- | --- | --- |
|  Duralco™ 132-1 | 16 oz. Kit | 500°F  |
|  Duralco™ 132-2 | 32 oz. Kit | 500°F  |
|  Duralco™ 132IP-1 | 16 oz. Kit | 500°F  |
|  Duralco™ 132IP-2 | 32 oz. Kit | 500°F  |
|  Duralco™ 132P | 16 oz. Kit | 500°F  |
|  Duralco™ 132P-IP | 16 oz. Putty | 500°F  |

## Pre-Measured Kits

Each Unit Contains: 1 jar of resin, 1 syringe of hardener and 1 1 mixing stick. (See page 19 for details)

EE 132-10...10 - 10gm units/box
EE 132-25...10 - 25gm units/box
EE 132IP-10...10 - 10gm units/box
EE 132IP-25...10 - 25gm units/box

Quantity Prices &amp; Custom Formulations

Available Upon Request

![img-0.jpeg](img-0.jpeg)
Duralco™ 132 Dissipates Heat in A Semi Conductor Device

![img-1.jpeg](img-1.jpeg)
Duralco™ 132 Bonds Electrical Heating Element for Fluid Heating

|  Physical Properties | 132 | 132IP  |
| --- | --- | --- |
|  Maximum Temperature | 500°F | 500°F  |
|  Components - Color 2 | Silver | Silver  |
|  Mixed Viscosity (cps) | 14,500 | 43,000  |
|  Hardness (Shore D) | 75 | 75  |
|  Flexural Strength (psi) | 1,150 | 1,600  |
|  Compressive Strength (psi) | 6,000 | 6,350  |
|  Thermal Conductivity (BTU-in/Hr. Ft²·F) | 30 | 30  |
|  Thermal Expansion (10⁻⁹/°C) | 4.1 | 4.1  |
|  Volume Resistivity (ohm-cm) | 10⁸ | 10⁶  |
|  Heat Distortion (°C) | 210 | 210  |
|  Thermal Stability (%1000 hr @ 200°C) | 0.2 | 0.2  |
|  Shrinkage (% max.) | 0.8 | 0.8  |
|  Moisture Absorption (% 30 Days) | 0.2 | 0.2  |
|  Mix Ratio (by wt.) | 100:8 | 100:8  |
|  Cure (Hrs. @ R.T.) | 16-24* | 16-24*  |

* Cures can be accelerated with mild heat.

COTRONICS CORP.

www.cotronics.com | Phone: 718-788-5533 | Facsimile: 718-788-5538

---

<!-- page: 1 -->

# 600°F THERMALLY CONDUCTIVE ADHESIVES

## For Electrical and Industrial Applications

Duralco Thermally Conductive adhesives and potting compounds provide the heat dissipation required for many High Temperature Electronic and Industrial applications.

These ultra temp. adhesives combine Cotronics' unique polymer system and special thermally conductive fillers to provide continuous service up to 650°F.

Duralco Conductive Adhesives have excellent adhesion to glass, ceramics, metals and plastics.

Resistant to most chemicals and solvents.

They are ideal for all high temperature applications.

|  Duralco™
Maximum Temperature | 128
500°F | 132
500°F | 133
600°F | 134
500°F | 135
500°F  |
| --- | --- | --- | --- | --- | --- |
|  Major Constituent Features | Ceramic
Hi Electrical Resistance | Aluminum
Hi Thermal Conductivity | Aluminum
High Temperature | Ceramic
Electrically Resistant Grease | Aluminum
Thermally Conductive Grease  |
|  Volume Resistance (ohm-cm.) | 10^{15} | 10^{8} | 10^{6} | 10^{16} | N. A.  |
|  Thermal Conductivity (BTU-in/re. Pi²/F) | 20 | 30 | 40 | 35 | 40  |
|  Mixed Viscosity (cps) | 79,000 | 15,000 | 36,500 | Grease | Grease  |
|  Color | Tan | Silver | Silver | Tan | Gray  |
|  No. of Components | 2 | 2 | 2 | 1 | 1  |
|  Mix Ratio | 100/5 | 100/8 | 100/30 | N. A. | N. A.  |
|  Cure Cycle (Hrs. @ 75°F) | 16 - 24* | 16 - 24* | 4 hrs. @ 250 | N. A. | N. A.  |

* Cures can be accelerated with mild heat.

## Applications Include:

- Removing the heat generated in many electronic applications including semi-conductors, rectifiers, high power devices, etc.
- Heat transfer applications, including bonding copper coils to reaction vessels for heating and or cooling. Heat tracing adhesive. etc.
- Fabrication of heated, plastic forming tools, molds, etc.

![img-2.jpeg](img-2.jpeg)
Duralco 132 Dissipates
Heat in a Semiconductor Device

## Duralco™ 128 - 500°F Ceramic Based

Duralco™ 128 is highly thermally conductive, electrically resistant adhesive and potting compound.

The ceramic fillers are carefully chosen to provide high thermal conductivity and high dielectric strength.

Just mix the resin and hardener, apply and cure at room temp. Curing may be accelerated with mild heat.

## Duralco™ 132 - 500°F Aluminum Based

Duralco™ 132 is an Aluminum Metal Filled Epoxy that cures at room temperature to form machinable, thermally conductive bond lines.

Duralco™ 132 provides the maximum heat transfer available in a 500°F epoxy system.

Can be supplied as a non-sag putty, Duralco™ 132P, for heat tracing applications.

Users report 132 bonds copper coils to vessels for rapid heating and cooling in a critical chemical process.

Used for bonding, assembling and heat tacking applications.

|  Cat. No. | Description | Temp.  |
| --- | --- | --- |
|  Duralco™ 128 | 8 oz. | 500°F  |
|  Duralco™ 132-1 | 16 oz. | 500°F  |
|  Duralco™ 132-2 | 32 oz. | 500°F  |
|  Duralco™ 132IP-1 | 16 oz. | 500°F  |
|  Duralco™ 132P | 16 oz. | 500°F  |
|  Duralco™ 132P-IP | 16 oz. | 500°F  |
|  Duralco™ 133 | 16 oz. | 600°F  |
|  Duralco™ 134 | 8 oz. | 500°F  |
|  Duralco™ 135 | 4 oz. | 500°F  |
|  Duralco™ 135 | 8 oz. | 500°F  |

## Duralco™ 133 - 600°F Aluminum Based

Duralco™ 133 is a two component, heat curing, Aluminum Filled, Conductive Epoxy.

Duralco™ 133 combines the excellent properties of Duralco™ 132 with Cotronics' higher temp. epoxy systems making it suitable for applications requiring up to 600°F service.

Cures with mild heat to form thermally conductive bond lines and heat transfer medium.

Duralco™ 133 is suitable for high temperature tooling. It is readily machinable and ideal for all kinds of repairs and as a construction material.

## Duralco™ 134 - 500°F Ceramic Based Grease

Duralco™ 134 thermally conductive grease, is a non-hardening, electrically insulating and thermally conductive grease. It is ideal for use between components and heat sinks.

Users Report Duralco™ 134 replaced silicone based grease in manufacturing of high end digital cameras.

Duralco™ 134 retains its paste like consistency, enabling parts to be easily removed and replaced. Will not dry out even after long periods of time. Usable to 500°F.

## Duralco™ 135 - 500°F Aluminum Based Grease

Duralco™ 135 is filled with an ultra fine, aluminum metal powder to provide the maximum possible heat transfer rate in a non hardening grease.

Used in delicate military applications where excess heat build up can cause serious failures.

Duralco™ 135 is commonly used in many industrial applications where electrical resistance is not critical.

Quantity Prices, Special Packing Upon Request

www.cotronics.com | Phone: 718-788-5533 | Facsimile: 718-788-5538

COTRONICS CORP. | 13

File: data/tds-cache/cotronics-duralco-4460.txt
<!-- page: 0 -->

# 600°F LOW VISCOSITY EPOXY

## Resists Electricity, Chemicals and Moisture

# 600°F - DURALCO™ 4460

Duralco™ Low Viscosity Adhesives were formulated with Cotronics' unique, polymer system to provide the ultimate in high temperature chemical, electrical and moisture resistance.

They have superior adhesion and can easily forms protective coatings, with 600°F service.

Duralco™ Epoxies offer high bond strength, high temp. stability, low moisture absorption and low shrinkage.

They are 100% solid systems.

User friendly.

No volatiles. Low odor. No VOC's.

Duralco™ 4460 low viscosity, liquid adhesive forms ultra thin bond lines and is ideal for impregnating, coating and encapsulating.

4460 has the chemical, electrical and radiation resistance that is often required in the most critical applications.

This Unique Polymer System can be used up to 600°F after a heat cure at moderate temperatures.

## Users Report:

### Ultra Thin Bond Lines

- Transducers bonded with 0.0005" of Duralco™ 4460 provided strengths of 2000 psi at 400°F.

### Impregnates Fine Structures

- Used to impregnate composite cloths to form custom high temperature, high strength wave guides.
- Penetrates tightly wound wire coils for electronic high temperature applications.
- Successfully encapsulates induction coils for high temperature pressure sensors.
- Seals and protects cable end seals against corrosion and high heat.

## Applications Include:

bonding, sealing, encapsulating and protecting cable end seals, thermocouples, strain gauges, critical electronic components, electric heaters, flow, meters, glass lined tanks, etc.

Duralco 4460 is commonly found in aerospace, electronic, appliance, instrumentation and equipment applications.

## Availability:

|  Cat. No. | Description | Temp. | Price  |
| --- | --- | --- | --- |
|  Duralco™ 4460-1 | Pint Trial Kit | 600°F | 139.90  |
|  Duralco™ 4460-2 | Gallon Kit | 600°F | 474.34  |

## Pre-Measured Kits

Each Unit Contains: (1) jar of resin, (1) syringe of hardener and (1) mixing stick. (See page "19" for details)

EE 4460-10 ...10 Epox-Eez 10gm units/box...126.39
EE 4460-25 ...10 Epox-Eez 25gm units/box ...146.78

## Quantity Prices and Custom Formulations

Available Upon Request

![img-0.jpeg](img-0.jpeg)
4460 Fully Impregnates a High Temperature Coil

![img-1.jpeg](img-1.jpeg)
4460 Penetrates and Encapsulates a Tightly Wound Coil

![img-2.jpeg](img-2.jpeg)
4460 Coats, Moisture Proofs, Seals and Protects Ceramic Sleeving

|  Duralco™ Maximum Temp. | Units °F | 4460 600  |
| --- | --- | --- |
|  Components | Color | 2-Amber  |
|  Mixed Density | (gms/cc) | 1.1  |
|  Mixed Viscosity | cps | 1,600  |
|  Hardness | Shore D | 90  |
|  Tensile Strength | psi | 10,300  |
|  Thermal Conductivity | BTU-in./Hr.Ft²°F | 1.5  |
|  Thermal Expansion | 10⁻⁵/°C | 5.4  |
|  Dielectric Strength | volts/mil. | 500  |
|  Volume Resistivity | ohm-cm | 10¹⁴  |
|  Heat Distortion | °C | 260  |
|  Elongation | % | 5  |
|  Thermal Stability | % 1000 hrs. @ 200°C | 0.1  |
|  Shrinkage | % max. | 0.5  |
|  Moisture Absorption | % after 30 Days | 0.1  |
|  Mix Ratio | R/H | 100:80  |

COTRONICS CORP.

www.cotronics.com | Phone: 718-788-5533 | Facsimile: 718-788-5538
