Repository: vineetpadia/glueguy

# Glueguy Lab

Spreadsheet-style adhesive selector plus a larger McMaster-derived engineering reference library.

## Run locally

```bash
python3 -m http.server 4317 --bind 0.0.0.0
```

Open `http://127.0.0.1:4317/` on the host, or from another machine on the same LAN/VPN open `http://<host-ip>:4317/`.

## Catalog pipeline

1. Crawl McMaster glue families into raw JSON.

```bash
python scripts/mcmaster_glue_pipeline.py --max-pages 220 --output data/mcmaster-glues.json
```

2. Enrich the representative McMaster part page for each family into a reusable detail cache.

```bash
python scripts/enrich_mcmaster_product_details.py
```

File: data/tds-cache/dymax-9-20351-ur.txt
<!-- page: 0 -->

DYMAX

# Multi-Cure® 9-20351-UR Flexible Coating/Encapsulant

## APPLICATIONS
- Conformal Coating

## FEATURES
- UV/Visible Light Cure
- Secondary Heat-Cure Technology
- Low VOC
- Suitable for Spraying

## OTHER FEATURES
- Ultra-Red® Fluorescing
- Isocyanate Free
- One Part, No Mixing Required
- Optimized for Wetting High-Profile Leads

Multi-Cure® 9-20351-UR cures upon exposure to light and is designed for rapid conformal coatings of printed circuit boards and other electronics assemblies. This coatings has been engineered for application thicknesses between 50 mic [0.002 in] and 0.51 mm [0.020 in]. The low modulus of this product allows it to excel in thick coatings applications where thermal shock performance is critical. When exposed to black light, Ultra-Red® Fluorescing emits a bright red color, providing a vivid contrast on components and solder masks. 9-20351-UR is a Multi-Cure® material specially formulated to cure with heat in applications where shadow areas exist. Dymax Multi-Cure® materials contain no nonreactive solvents and cure upon exposure to light. Their ability to cure in seconds enables faster processing, greater output, and lower processing costs. When cured with Dymax light-curing spot lamps, focused-beam lamps, or flood lamps, they deliver optimum speed and performance for conformal coating. Dymax lamps offer the ideal balance of UL and visible light for the fastest, deepest cures. This product is in full compliance with RoHS directives 2015/863/EU.

|  UNCURED PROPERTIES *  |   |   |
| --- | --- | --- |
|  Property | Value | Test Method  |
|  Solvent Content | No Nonreactive Solvents | N/A  |
|  Chemical Class | Acrylated Urethane | N/A  |
|  Appearance | Colorless Translucent Gel | N/A  |
|  Soluble in | Organic Solvents | N/A  |
|  Density, g/ml | 1.05 | ASTM D1875  |
|  Viscosity, cP | 10,000 (nominal) | ASTM D2556  |
|  Shelf Life at Recommended Conditions from Date of Manufacture | 6 months | N/A  |
|  CURED MECHANICAL PROPERTIES #  |   |   |
| --- | --- | --- |
|  Property | Value | Test Method  |
|  Durometer Hardness | D60 | ASTM D2240  |
|  Tensile at Break, MPa [psi] | 13.8 [2,000] | ASTM D638  |
|  Elongation at Break, % | 165 | ASTM D638  |
|  Modulus of Elasticity, MPa [psi] | 89.6 [13,000] | ASTM D638  |
|  ELECTRICAL PROPERTIES #  |   |   |
| --- | --- | --- |
|  Property | Value | Test Method  |
|  Dielectric Constant (1 MHz) | 4.90 | ASTM D1304  |
|  Dissipation Factor (1 MHz) | 0.04 | ASTM D1304  |
|  Dielectric Strength, kV/mm [V/mil] | 200 [500] | ASTM D1304  |
|  Volume Resistivity, ohm-cm | 500x10E12 | ASTM D1304  |
|  Surface Resistivity, ohm | 6,000x10E12 | ASTM D1304  |
|  OTHER CURED PROPERTIES #  |   |   |
| --- | --- | --- |
|  Property | Value | Test Method  |
|  Refractive Index (20°C) | 1.5 | ASTM D542  |
|  Boiling Water Absorption, % (2 h) | 2.4 | ASTM D570  |
|  Water Absorption, % (25°C, 24 h) | 0.8 | ASTM D570  |
|  Linear Shrinkage, % | 0.6 | ASTM D2566  |
|  Glass Transition Tg, °C | 41 | ASTM D5418  |
|  CTEα₁, μm/m/°C | 65 | ASTM E831  |
|  CTEα₂, μm/m/°C | 192 | ASTM E831  |
|  ADHESION  |   |
| --- | --- |
|  Substrate | Recommendation  |
|  Ceramic | ☑  |
|  PCB | ☑  |
|  Flex | ☑  |
|  Silicon | ☑  |
|  Leadframe | ☑  |

☑ Recommended
○ Limited Applications
at Requires Surface Treatment (e.g. plasma, corona treatment, etc.)

* Not Specifications
N/A Not Applicable
¥ Measured after UV cure followed by 15 days at 25°C/50% RH
© 2024 Dymax Corporation. All rights reserved.
All trademarks in this guide, except where noted, are the property of, or used under license by Dymax Corporation, U.S.A.
Technical Data Collected 4/2024 Rev.06/04/2024
T
REACH
RoHS

---

<!-- page: 1 -->

DYMAX

ELECTRONIC CIRCUIT BOARD MATERIALS

9-20351-UR Product Data Sheet

# CURING GUIDELINES

Light-curing guidelines for Multi-Cure® 9-20351-UR at 0.003 in (0.075 mm). Fixture time is defined as the time to develop a shear strength of 0.1 N/mm² [10 psi] between glass slides. Actual cure time typically 3-to-5 times fixture time.

|  Dymax Curing System (Intensity) | Cure Time or Belt Speed  |
| --- | --- |
|  5000-EC (200 W/cm²)⁵ | 1s  |
|  BlueWave® 200 (10 W/cm²)⁵ | 4s  |

a Intensity was measured over the UVA range (350-450 nm) using a Dymax ACCU-CAL™ 50-LED Radiometer.
b Intensity was measured over the UVA range (320-395 nm) using a Dymax ACCU-CAL™ 160 Radiometer.

Full cure is best determined empirically by curing at different times and intensities, and measuring the corresponding change in cured properties such as tackiness, adhesion, hardness, etc. Full cure is defined as the point at which more light exposure no longer improves cured properties. Higher intensities or longer cures (up to 5x) generally will not degrade Dymx light-curable materials.

# SECONDARY HEAT CURE

Heat can be used as a secondary cure mechanism where the adhesive cannot be cured with light. Light curing must be done prior to heat cure. The following heat-cure schedule may be used:

|  Temperature | Time*  |
| --- | --- |
|  110°C [230°F] | 60 minutes  |
|  120°C [250°F] | 30 minutes  |
|  150°C [300°F] | 15 minutes  |

*Note: Actual heat-cure time may vary due to part configuration, volume of adhesive applied, and oven efficiency.

# DEPTH OF CURE

The graph below shows the increase in depth of cure as a function of exposure time. A 9.5 mm [0.37 in] diameter specimen was cured in a polypropylene mold and cooled to room temperature. It was then released from the mold and the cure depth was measured.

![img-0.jpeg](img-0.jpeg)

![img-1.jpeg](img-1.jpeg)

---

<!-- page: 2 -->

DYMAX

ELECTRONIC CIRCUIT BOARD MATERIALS

9-20351-UR Product Data Sheet

# OPTIMIZING PERFORMANCE AND HANDLING

1. This product cures with exposure to UV and visible light as well as moisture. Exposure to ambient and artificial light and moisture should be kept to a minimum before curing. Dispensing components including needles and fluid lines should be 100% light blocking, not just UV blocking.
2. All bond surfaces should be clean and free from grease, mold release, or other contaminants prior to dispensing the adhesive.
3. Cure speed is dependent upon many variables, including lamp intensity, distance from the light source, required depth of cure, bond gap, and percent light transmission of the substrate.
4. Oxygen in the atmosphere may inhibit surface cure. Surfaces exposed to air may require high-intensity UV light to produce a dry surface cure. Flooding the bond area with an inert gas, such as nitrogen, can also reduce the effects of oxygen inhibition.
5. Parts should be allowed to cool after cure before testing and subjecting to any loads.
6. In rare cases, stress cracking may occur in assembled parts. Three options may be explored to eliminate this problem. One option is to heat anneal the parts to remove molded-in stresses. A second option is to open the gap between mating parts to reduce stress caused by an interference fit. The third option is to minimize the amount of time the liquid adhesive remains in contact with the substrate(s) prior to curing.
7. Light curing generally produces some heat. If necessary, cooling fans can be placed in the curing area to reduce the heating effect on components.
8. At the point of curing, an air exhaust system is recommended to dissipate any heat and vapors formed during the curing process.
9. Resealing opened container under a dry, inert gas, such as nitrogen, can help to prolong the shelf life.
10. Light cure is recommended prior to moisture cure. Full cure develops after both light and moisture cure, not one or the other.

# DISPENSING SUPPORT

The Dymax Application Engineering team is ready to discuss your application requirements to provide the most appropriate dispensing and/or spraying solution. Visit our current dispensing equipment portfolio here or consult our global contact phone numbers and online chat feature (available in North America only) during normal business hours for instant support.

# STORAGE AND SHELF LIFE

Store the material in a low humidity, cool, and dark place when not in use. This product may polymerize upon prolonged exposure to ambient and artificial light as well as moisture. This material shelf life noted on page 1 of this document, when stored between 10°C (50°F) and 25°C (77°F) in the original, unopened container.

Resealing large containers under dry inert gas, such as nitrogen, can help maintain the shelf life. Smaller syringes and cartridges should be kept in moisture barrier bags with desiccant when not in use.

# CLEAN UP

Uncured Dymax dual-cure materials may be removed from dispensing components and parts with non-alcoholic solvents. Alcoholic solvents (such as IPA or ethanol) that contain moisture activate the curing process. Therefore, it is recommended that non-alcohols such as Butyl Acetate Acetone or MEK be used to cleanup uncured material and purge wetted dispensing lines.

Cured material will be impervious to many solvents and difficult to remove. Cleanup of cured material may require mechanical methods such as ultrasonic bath, water jet, vacuum tweezers, air knife and/or warming to aid in the removal.

---

<!-- page: 3 -->

DYMAX

ELECTRONIC CIRCUIT BOARD MATERIALS

9-20351-UR Product Data Sheet

# GENERAL INFORMATION

This product is intended for industrial use only. Keep out of the reach of children. Avoid breathing vapors. Avoid contact with skin, eyes, and clothing. Wear impervious gloves. Repeated or continuous skin contact with uncured material may cause irritation. Remove material from skin with soap and water. Never use organic solvents to remove material from skin and eyes. For more information on the safe handling of this material, please refer to the Safety Data Sheet before use.

The data provided in this document are based on historical testing that Dymax performed under laboratory conditions as they existed at that time and are for informational purposes only. The data are neither specifications nor guarantees of future performance in a particular application. Dymax does not guarantee that this product's properties are suitable for the user's intended purpose.

Numerous factors—including, without limitation, transport, storage, processing, the material with which the product is used, and the ultimate function or purpose for which the product was obtained—may affect the product's performance and/or may cause the product's actual behavior to deviate from its behavior in the laboratory. None of these factors are within Dymax's control. Conclusions about the behavior of the product under the user's particular conditions, and the product's suitability for a specific purpose, cannot be drawn from the information contained in this document.

It is the user's responsibility to determine (i) whether a product is suitable for the user's particular purpose or application and (ii) whether it is compatible with the user's intended manufacturing process, equipment, and methods. Under no circumstances will Dymax be liable for determining such suitability or compatibility. Before the user sells any item that incorporates Dymax's product, the user shall adequately and repetitively test the item in accordance with the user's procedures and protocols. Unless specifically agreed to in writing, Dymax will have no involvement in, and shall under no circumstances be liable for, such testing.

Dymax makes no warranties, whether express or implied, concerning the merchantability of this product or its fitness for a particular purpose. Nothing in this document should be interpreted as a warranty of any kind. Under no circumstances will Dymax be liable for any injury, loss, expense or incidental or consequential damage of any kind allegedly arising in connection with the user's handling, processing, or use of the product. It is the user's responsibility to adopt appropriate precautions and safeguards to protect persons and property from any risk arising from such handling, processing, or use.

The specific conditions of sale for this product are set forth in Dymax's General Terms &amp; Conditions of Sale. Nothing contained herein shall act as a representation that the product use or application is free from patents owned by Dymax or any others. Nothing contained herein shall act as a grant of license under any Dymax Corporation Patent.

Except as otherwise noted, all trademarks used herein are trademarks of Dymax. The “©” symbol denotes a trademark that is registered in the U.S. Patent and Trademark Office.

The contents of this document are subject to change. Unless specifically agreed to in writing, Dymax shall have no obligation to notify the user about any change to its content.

# CONTACT DYMAX

www.dymax.com

Americas

USA | +1.860.482.1010 | info@dymax.com

Europa

Germany | +49 611.962.7900 | info_de@dymax.com

Ireland | +353 21.237.3016 | info_ie@dymax.com

Asia

Singapore | +65.67522887 | info_ap@dymax.com

Shenzhen | +86.755.83485759 | info@hanarey.com

Hong Kong | +852.2460.7038 | dymaxasia@dymax.com

Korea | +82.31.608.3434 | info_kr@dymax.com

File: data/tds-cache/dymax-9482.txt
<!-- page: 0 -->

DYMAX

# Dual-Cure 9482

# Light + Moisture-Cure Conformal Coating

## APPLICATIONS

- Conformal Coating

## FEATURES

- UV/Visible Light Cure
- Secondary Moisture Cure
- Superior Reworkability
- Thermal Shock Resistance
- Low VOC

## OTHER FEATURES

- Bright Blue Fluorescence
- Chemical Resistance
- MIL-I-46058C Listed
- Meets IPC-CC-830B
- UL 94V-0 Flammability
- UL 746-E

Dymax dual-cure 9482 is a light- and moisture-cure reworkable conformal coating, especially formulated to ensure complete cure for coating that flows underneath components on printed circuit boards. Coating in shadow areas cures over time with ambient moisture. This conformal coating fluoresces a vivid blue when exposed to UV light (365 nm) for easy inspection of coating coverage. Dymax 9482 is engineered for coating thicknesses up to 0.254 mm (0.010 in). Dymax dual-cure materials contain no nonreactive solvents. Their ability to UV cure in seconds enables faster processing, greater output, and lower processing costs. When cured with Dymax light-curing spot lamps, focused-beam lamps, or flood lamps, they deliver ideal speed and performance for conformal coating applications. Dymax lamps offer the optimum balance of UV and visible light for the fastest, deepest cures. This product is in full compliance with RoHS directives 2015/863/EU.

## UNCURED PROPERTIES *

|  Property | Value | Test Method  |
| --- | --- | --- |
|  Solvent Content | No Nonreactive Solvents | N/A  |
|  Chemical Class | Acrylated Urethane | N/A  |
|  Appearance | Clear/Light Yellow Liquid | N/A  |
|  Soluble in | Organic Solvents | N/A  |
|  Density, g/ml | 1.09 | ASTM D1875  |
|  Viscosity, cP | 1,100 (nominal) | ASTM D2556  |
|  Shelf Life at Recommended Conditions from Date of Manufacture | 12 months | N/A  |

## CURED MECHANICAL PROPERTIES *

|  Property | Value | Test Method  |
| --- | --- | --- |
|  Durometer Hardness (UV Only) | A60 | ASTM D2240  |
|  Durometer Hardness | D70 | ASTM D2240  |
|  Tensile at Break, MPa [psi] | 15.8 [2,300] | ASTM D638  |
|  Elongation at Break, % | 26 | ASTM D638  |
|  Modulus of Elasticity, MPa [psi] | 275 [40,000] | ASTM D638  |
|  Glass Transition Tg, °C | 71 | ASTM D5418  |
|  CTEα1, μm/m/°C | 100 | ASTM E831  |
|  CTEα2, μm/m/°C | 148 | ASTM E831  |

## OTHER CURED PROPERTIES *

|  Property | Value | Test Method  |
| --- | --- | --- |
|  Refractive Index (20°C) | 1.51 | ASTM D542  |
|  Boiling Water Absorption, % (2 h) | 1.3 | ASTM D570  |
|  Water Absorption, % (25°C, 24 h) | 0.4 | ASTM D570  |
|  Linear Shrinkage, % | 2.0 | ASTM D2566  |
|  Thermal Shock, -65°C to 125°C | 50 cycles | MIL-I-46058C  |
|  Flammability | V0 | UL 94  |
|  Dielectric Withstand Voltage | >1500 volts | MIL-I-46058C  |
|  Moisture Resistance | Passes | MIL-I-46058C  |
|  Fungus Resistance (ASTM G21-13) | Passes | MIL-I-46058C  |

## ELECTRICAL PROPERTIES *

|  Property | Value | Test Method  |
| --- | --- | --- |
|  Dielectric Constant (1 MHz) | 4.09 | ASTM D150  |
|  Dissipation Factor (1 MHz) | 0.06 | ASTM D150  |
|  Volume Resistivity, ohm-cm | 1.63E+14 | ASTM D257  |
|  Surface Resistivity, ohm | 2.06E+13 | ASTM D257  |
|  Dielectric Breakdown Voltage, kV/mm [V/mil] | 43 [1,100] | ASTM D149  |

* Not Specifications

N/A Not Applicable

Measured after UV cure followed by 15 days at 25°C/50% RH

© 2023 Dymax Corporation. All rights reserved.

All trademarks in this guide, except where noted, are the property of, or used under license by Dymax Corporation, U.S.A.

Technical Data Collected PRIOR TO 2012 Rev.02/15/2023

REACH

RoHS

---

<!-- page: 1 -->

DYMAX

ELECTRONIC CIRCUIT BOARD MATERIALS

9482 Product Data Sheet

|  ADHESION  |   |
| --- | --- |
|  Substrate | Recommendation  |
|  Lead Frame | ☑  |
|  Ceramic | ○  |
|  PCB | ☑  |
|  Flex | ☑  |
|  Silicon | ☑  |

☑ Recommended
○ Limited Applications
○ Requires Surface Treatment (e.g. plasma, corona treatment, etc.)

# CURING GUIDELINES

UV-curing guidelines for 9482 at 0.003 in (0.076 mm)

|  Dymax Curing System (Intensity) | Fixture Time or Belt Speed  |
| --- | --- |
|  5000-EC (225 mW/cm²)ᴬ | 50 s  |
|  BlueWave® 200 (10 W/cm²)ᴬ | 5 s  |
|  UVCS Conveyor with Fusion D lamp (2.5 W/cm²)ᴮ | 1.5 m/min [5 ft/min]  |
|  UVCS Conveyor with one 5000-EC (250 mW/cm²)ᴮ | 0.3 m/min [1 ft/min]  |

ᴬ Intensity was measured over the UVA range (320-395 nm) using a Dymax ACCU-CAL™ 50 Radiometer.
ᴮ Intensity was measured over the UVA range (320-395 nm) using a Dymax ACCU-CAL™ 160 Radiometer.

# SECONDARY MOISTURE CURE

A combination of light and moisture cure is required to achieve full cured mechanical properties. Moisture is also used as a secondary cure mechanism for shadow areas that cannot be cured with light. While moisture cure time in shadow areas is typically 2-3 days at 25°C [77°F], 50% RH, actual moisture cure time is application specific and may vary. For material that has been light cured, typical full property development is after 7 days at 25°C [77°F], 50% RH.

Cure time for both light cured and shadow areas depends on humidity level, amount of material in shadow areas, and its proximity to humidity. Material entrapped under large components may have a prolonged cure time. Exposure to heat (typically 40°C-60°C) and higher relative humidity will accelerate cure.

Full cure is best determined empirically by curing at different times and intensities, and measuring the corresponding change in cured properties such as tackiness, adhesion, hardness, etc. Full cure is defined as the point at which more light exposure no longer improves cured properties.

Dymax recommends that customers employ a safety factor by curing longer and/or at higher intensities than required for full cure. Although Dymax Application Engineering can provide technical support and assist with process development, each customer must ultimately determine and qualify the appropriate curing parameters required for their unique application.

---

<!-- page: 2 -->

DYMAX

ELECTRONIC CIRCUIT BOARD MATERIALS

9482 Product Data Sheet

# DEPTH OF CURE

The graphs below show the increase in depth of cure as a function of exposure time with two different lamps at different intensities. A 9.5 mm [0.37 in] diameter specimen was cured in a polypropylene mold and cooled to room temperature. It was then released from the mold and the cure depth was measured.

![img-0.jpeg](img-0.jpeg)

![img-1.jpeg](img-1.jpeg)

# OPTIMIZING PERFORMANCE AND HANDLING

1. This product cures with exposure to UV light, visible light, and moisture. Exposure to ambient light and ambient moisture should be kept to a minimum before curing. Dispensing components including needles and fluid lines should be 100% light blocking, not just UV blocking.
2. All surfaces in contact with the material should be clean and free from flux residue, grease, mold release, or other contaminants prior to dispensing the material.
3. Cure speed is dependent upon many variables, including lamp intensity, distance from the light source, required depth of cure, thickness, and percent light transmission of components between the material and light source.
4. Oxygen in the atmosphere may inhibit surface cure. Surfaces exposed to air may require high-intensity (&gt;100 mW/cm²) UV light to produce a dry surface cure. Flooding the curing area with an inert gas, such as nitrogen, can also reduce the effects of oxygen inhibition.
5. Parts should be allowed to cool after cure before testing and subjecting to any loads or electrical testing.
6. Light curing generally produces some heat. If necessary, cooling fans can be placed in the curing area to reduce the heating effect on components.
7. At the point of light curing, an air exhaust system is recommended to dissipate any heat and vapors formed during the curing process.
8. Resealing opened containers under a dry, inert gas, such as nitrogen, extends shelf life.
9. Light cure is recommended prior to moisture cure. Full cure develops after light and moisture cure.

# DISPENSING SUPPORT

The Dymax Application Engineering team is ready to discuss your application requirements to provide the most appropriate dispensing and/or spraying solution. Visit our current dispensing equipment portfolio here or consult our global contact phone numbers and online chat feature (available in North America only) during normal business hours for instant support.

# STORAGE AND SHELF LIFE

Store the material in a low humidity, cool, and dark place when not in use. This product may polymerize upon prolonged exposure to ambient and artificial light as well as moisture. This material shelf life noted on page 1 of this document, when stored between 10°C (50°F) and 32°C (90°F) in the original, unopened container.

Resealing large containers under dry inert gas, such as nitrogen, can help maintain the shelf life. Smaller syringes and cartridges should be kept in moisture barrier bags with desiccant when not in use.

# CLEAN UP

Uncured Dymax dual-cure materials may be removed from dispensing components and parts with non-alcoholic solvents. Alcoholic solvents (such as IPA or ethanol) that contain moisture activate the curing process. Therefore, it is recommended that non-alcohols such as Butyl Acetate Acetone, or MEK be used to clean up uncured material and purge wetted dispensing lines.

Cured material will be impervious to many solvents and difficult to remove. Cleanup of cured material may require mechanical methods such as ultrasonic bath, water jet, vacuum tweezers, air knife and/or warming to aid in the removal.

---

<!-- page: 3 -->

DYMAX

ELECTRONIC CIRCUIT BOARD MATERIALS

9482 Product Data Sheet

# GENERAL INFORMATION

This product is intended for industrial use only. Keep out of the reach of children. Avoid breathing vapors. Avoid contact with skin, eyes, and clothing. Wear impervious gloves. Repeated or continuous skin contact with uncured material may cause irritation. Remove material from skin with soap and water. Never use organic solvents to remove material from skin and eyes. For more information on the safe handling of this material, please refer to the Safety Data Sheet before use.

The data provided in this document are based on historical testing that Dymax performed under laboratory conditions as they existed at that time and are for informational purposes only. The data are neither specifications nor guarantees of future performance in a particular application. Dymax does not guarantee that this product's properties are suitable for the user's intended purpose.

Numerous factors—including, without limitation, transport, storage, processing, the material with which the product is used, and the ultimate function or purpose for which the product was obtained—may affect the product's performance and/or may cause the product's actual behavior to deviate from its behavior in the laboratory. None of these factors are within Dymax's control. Conclusions about the behavior of the product under the user's particular conditions, and the product's suitability for a specific purpose, cannot be drawn from the information contained in this document.

It is the user's responsibility to determine (i) whether a product is suitable for the user's particular purpose or application and (ii) whether it is compatible with the user's intended manufacturing process, equipment, and methods. Under no circumstances will Dymax be liable for determining such suitability or compatibility. Before the user sells any item that incorporates Dymax's product, the user shall adequately and repetitively test the item in accordance with the user's procedures and protocols. Unless specifically agreed to in writing, Dymax will have no involvement in, and shall under no circumstances be liable for, such testing.

Dymax makes no warranties, whether express or implied, concerning the merchantability of this product or its fitness for a particular purpose. Nothing in this document should be interpreted as a warranty of any kind. Under no circumstances will Dymax be liable for any injury, loss, expense or incidental or consequential damage of any kind allegedly arising in connection with the user's handling, processing, or use of the product. It is the user's responsibility to adopt appropriate precautions and safeguards to protect persons and property from any risk arising from such handling, processing, or use.

The specific conditions of sale for this product are set forth in Dymax's General Terms &amp; Conditions of Sale. Nothing contained herein shall act as a representation that the product use or application is free from patents owned by Dymax or any others. Nothing contained herein shall act as a grant of license under any Dymax Corporation Patent.

Except as otherwise noted, all trademarks used herein are trademarks of Dymax. The “©” symbol denotes a trademark that is registered in the U.S. Patent and Trademark Office.

The contents of this document are subject to change. Unless specifically agreed to in writing, Dymax shall have no obligation to notify the user about any change to its content.

# CONTACT DYMAX

www.dymax.com

Americas

USA | +1.860.482.1010 | info@dymax.com

Aria

Singapore | +65.67522887 | info_ap@dymax.com

Shenzhen | +86.755.83485759 | dymaxasia@dymax.com

Hong Kong | +852.2460.7038 | dymaxasia@dymax.com

Korea | +82.31.608.3434 | info_kr@dymax.com

Europe

Germany | +49 611.962.7900 | info_de@dymax.com

Ireland | +353 21.237.3016 | info_ie@dymax.com

File: data/tds-cache/e6000-fabri-fuse.txt
<!-- page: 0 -->

Technical

Data Sheet

E6000 FABRI-FUSE

FABRIC GLUE (Clear)

# ECECTIC

IN THE HOME &amp; ON THE JOB PRODUCTS

Eclectic Products, Inc.

Manufacturing Facility

101 Dixie Mae Drive

Pineville, Louisiana

eclecticproducts.com

800.349.4667

ISO 9001:2008

Compliant

Quality Management

Systems

Administration Office

Eugene, Oregon

eclecticproducts.com

800.693.4667

Technical Service

800.767.4667

![img-0.jpeg](img-0.jpeg)
UNITED STATES

2.0 fl oz hang bottles
4.0 fl oz hang bottles
4.0 fl oz shelf bottles
4.0 fl oz shelf carded bottles

Not all styles/sizes/colors available in all areas

# PRODUCT DESCRIPTION

Fabri-Fuse allows exceptional adhesion on fabric to fabric or decorative items to fabric. Its extreme flexibility will allow fabric to remain flexible – even after washing and can be sewn through once dry!

# WHERE TO USE / APPLICATIONS

Adhere appliques, patches, trims, lace, ribbon and decorative accents. Works great on fabric, felt, yarn, metal, wood, glass, ceramic, Styrofoam™, vinyl, rubber and much more!

# FEATURES AND BENEFITS

EXTREME STRETCH

LOW ODOR

PERMANENT

WASHABLE

DRIES CLEAR

ACID-FREE

TECHNICAL INFORMATION

|  PROPERTIES  |   |
| --- | --- |
|  Color: | Wet: Cloudy White ; Cured: Clear  |
|  Density: | 1.0 g/mL.  |
|  Viscosity: | 9,760 cP (Spindle 7, 50 rpm, 24.5 °C)  |
|  Odor: | Distinct  |
|  Solvents: | None  |
|  Boiling Point: | ≥200 °F (≥93 °C)  |
|  Physical State: | Milky liquid  |
|  Dilute-able: | In water, before cure  |
|  Cure: | Room temperature 8 hours; washable after 72 hours.  |
|  Work time/open time/pot life: | 3 hours @ 70 °F (21 °C)  |
|  Set time/time to reposition: | 3.5 to 4 hours 70 °F (21 °C)  |
|  Application Temperature: | 40 to 90 °F (4 to 32 °C); the colder the temperature, the longer it takes to cure; the hotter the temperatures, the shorter time it takes to cure.  |
|  Service Temperature: | 10 to 150 °F (-12 to 66 °C)  |
|  Storage Temperature: | Above 40 °F (4 °C)  |
|  Paintable: | Yes, once cured  |
|  Shelf life: | 2 years (unopened)  |

# DIRECTIONS and APPLICATION NOTES

Always test a small area before full use.

Step 1 Remove inner seal.
Step 2 Apply directly to each surface to be bonded.
Step 3 Mate surfaces.
Step 4 Dry flat 8 hours.
Step 5 Washable after 72 hours.

RTM No. 011199437

USA/CAN/EU/ME E6000 FABRI-FUSE - Rev 01 - Effective: 2017 AUGUST/ Approved: 3STMorgan/OTiba (4/25/14)

---

<!-- page: 1 -->

Technical

Data Sheet

E6000 FABRI-FUSE

FABRIC GLUE (Clear)

USA

CANADA

EUROPE

MIDDLE EAST

![img-1.jpeg](img-1.jpeg)
CANADA

59.1 mL hang bottles
118.2 mL hang bottles
118.2 mL shelf bottles
Not all styles/sizes/colors available in all areas

![img-2.jpeg](img-2.jpeg)
EUROPE

59.1 mL shelf bottles
59.1 mL carded bottles
Not all styles/sizes/colors available in all areas

![img-3.jpeg](img-3.jpeg)
MIDDLE EAST (ARABIC)

59.1 mL carded bottles
Not all styles/sizes/colors available in all areas

# HEALTH and SAFETY

Before working with this product, read and become familiar with information concerning hazards, proper use and handling. SDS's are available online at the following links:

## United States

English: http://eclecticproducts.com/downloads/sds-e6000-fabrifuse-english.pdf
Spanish: http://eclecticproducts.com/downloads/sds-e6000-fabrifuse-spanish.pdf

## Canada

English: http://eclecticproducts.com/downloads/sds-e6000-fabrifuse-english.pdf
French: http://eclecticproducts.com/downloads/sds-e6000-fabrifuse-french.pdf

## Europe

English (Request SDS): sds@eclecticproducts.com
French (Request SDS): sds@eclecticproducts.com
German (Request SDS): sds@eclecticproducts.com
Spanish (Request SDS): sds@eclecticproducts.com

## Middle East

Arabic &amp; English (Request SDS): sds@eclecticproducts.com

To request a hard copy of the SDS, please send an e-mail to sds@eclecticproducts.com.

# LIMITED WARRANTY

The product is warranted against any defect in materials or workmanship under normal use for a period of 180 days after the date of purchase. The product is also warranted under any implied warranties provided under applicable state law, including, without limitation, the implied warranty of merchantability and the implied warranty of fitness for a particular purpose, for a period of 180 days after the date of purchase. This warranty covers only the original buyer of the product. For warranty service, the buyer should contact the store where the product was purchased, or write Eclectic Products, Inc., P.O. Box 4450, Pineville LA 71361 or call 800.767.4667. This warranty gives you specific legal rights, and you also have other rights, which vary from state to state.

USA/CAN/EU/ME E6000 FABRI-FUSE – Rev 01 – Effective: 2017 AUGUST/ Approved: 35TMorgan/OTiba (4/25/14)

File: data/tds-cache/e6000-industrial.txt
<!-- page: 0 -->

USA CANADA

# Technical Data Sheet

# ECLECTIC IN THE HOME &amp; ON THE JOB PRODUCTS

Eclectic Products, Inc.
Manufacturing Facility
101 Dixie Mae Drive
Pineville, Louisiana
eclecticproducts.com
800.349.4667

ISO 9001:2015
Compliant
Quality Management Systems

Administration Office
Eugene, Oregon
eclecticproducts.com
800.693.4667
Technical Service
800.767.4667

![img-0.jpeg](img-0.jpeg)
UNITED STATES

3.7 fl oz (Clear)
10.2 fl oz (Clear)
Not all styles/sizes/colors available in all areas.

# E6000 INDUSTRIAL ADHESIVE
Self-Leveling Formula (Clear)

## PRODUCT DESCRIPTION

E6000 is a unique SELF-LEVELING, non-flammable industrial adhesive formulated to meet high-performance requirements. It permanently adheres to more surfaces than virtually any other adhesive, providing exceptional adhesion to wood, metal, glass, fiberglass, ceramics, masonry, concrete, asphalt, leather, rubber, PVC, neoprene, vinyl and many plastics. E6000 maintains its flexible bond in extreme cold temperatures, will not crack or become brittle and is excellent for bonding items subject to vibration. For applications that are exposed to direct sunlight, paint over E6000 after curing or use E6800 UV formula.

## WHERE TO USE / APPLICATIONS

- general facility/building repair
- flooring repairs
- locking down fasteners against vibration
- trailer repair
- auto upholstery/paneling/molding
- and much more!

## FEATURES AND BENEFITS

EASY TO USE – easy squeeze tube (1.0 or 3.7 fl oz tube) or cartridge gun (10.2 fl oz cartridge)
FLEXIBLE – does not become brittle in cold weather and bonds items subject to vibration
CHEMICAL RESISTANT – safe for applications exposed to dilute acids and dilute caustics
ABRASION RESISTANT – great for bonding objects subject to normal wear
WATERPROOF – can be submerged in fresh and salt water after complete cure
PAINTABLE – paint to match surrounding area or to make UV resistant

## TECHNICAL INFORMATION

|  PROPERTIES – Low / Medium / High Viscosity  |   |
| --- | --- |
|  UNCURED MATERIAL  |   |
|  Color: | Clear  |
|  Solvent: | Perchloroethylene  |
|  Non-flammable: | Yes (uncured liquid state)  |
|  Density: | 11.0 +/-0.1 lbs/gal  |
|  Solids: | 30% by weight, 40% by volume  |
|  Viscosity: | 50,000 cps low / 100,000 cps medium / 200,000 cps high  |
|  Tack time: | ~ 4 minutes  |
|  Set time: | 20 minutes*  |
|  Full cure time: | Thin film: 24 hours / Thick film: 48-72 hours  |
|  Storage: | Product may thicken when stored in colder temperatures. If product thickens from colder temperatures, warm to room temperature before use.  |
|  Application Temp: | Ideal application temperature range is 50 to 90 °F (10 to 32 °C).  |
|  Freeze/thaw stability: | Stable, allow product to warm to room temperature before using  |
|  Shelf life: | 2 years (unopened)  |

*Depending on material, humidity and temperature.

E6000 Industrial - Clear | Rev 12 – Effective: 2018 OCTOBER / Approved: 35TMorgan /OTiba (9/26/14)

---

<!-- page: 1 -->

U.S.A. CANADA

# Technical Data Sheet

# E6000 INDUSTRIAL ADHESIVE

Self-Leveling Formula (Clear)

![img-1.jpeg](img-1.jpeg)
CANADA
109.4 mL (Clear)
Not all styles/sizes/colors available in all areas.

|  CURED MATERIAL  |   |
| --- | --- |
|  Chemical resistance: | Excellent to water, dilute acids and dilute bases  |
|  Hardness: | 80 Shore A  |
|  Dielectric strength: | 400V/mil (ASTM D-149); this is the maximum voltage that can be applied to a given material without causing it to break down  |
|  Tensile strength: | 3500 lb/in² (ASTM D-412)  |
|  Elongation: | 900% (ASTM D-412)  |
|  Service temperature: | Fully cured adhesive can withstand temperatures from -40 to 180 °F (-40 to 82 °C) intermittently.  |
|  ADHESION TEST - 180° Peel Strength Test - ASTM D 903  |   |   |   |   |
| --- | --- | --- | --- | --- |
|  Aluminum | Birch (wood) | Glass | PVC | Steel  |
|  35 pli | 40 pli | 34 pli | 38 pli | 45 pli  |

Avg. Max Load Measured in pli (pounds per linear inch)

|  CHEMICALS THAT HAVE LITTLE OR NO EFFECT ON E6000  |   |
| --- | --- |
|  Acetic acid (5% and 10%) | E6000 exhibits excellent resistance to water, dilute acids and dilute bases. Thin films of E6000 were immersed in various chemicals for two weeks and exhibited weight gains of less than 2% and tensile strength loss of less than 10%. These chemicals are listed on the left. All percentages are given by weight unless otherwise noted.  |
|  Ammonium hydroxide (3.4%)  |   |
|  Ammonium nitrate (50%)  |   |
|  Antifreeze  |   |
|  Beer (3.2% alcohol by volume)  |   |
|  Boric acid (3.1%)  |   |
|  Distilled water  |   |
|  Hydraulic oil  |   |
|  Lactic acid (3.8%)  |   |
|  Milk (fresh, tested at 40 °F)  |   |
|  Motor oil (30w)  |   |
|  Nitric acid (10% and 20%)  |   |
|  Oxalic acid (3.1%)  |   |
|  Phosphoric acid (30% and 60% as P₂O₅)  |   |
|  Potassium hydroxide (3.4%)  |   |
|  Sodium carbonates (2.7%)  |   |
|  Sodium chloride (10%)  |   |
|  Sulfuric acid (3% and 10%)  |   |
|  Wine (20% alcohol by volume)  |   |
|  SOLVENTS THAT DISSOLVE E6000  |   |
| --- | --- |
|  Chevron solvent 1100 | These are common solvents that dissolve E6000 when hardened samples were immersed. The dissolution with these solvents was not instantaneous and therefore does not preclude usage in all cases. Applications where an occasional splash or brief exposure is expected may be acceptable. Test a small area before full use.  |
|  Chlorothane NU  |   |
|  Cyclohexane  |   |
|  Gasoline  |   |
|  Perchloroethylene  |   |
|  Propyl acetate  |   |
|  Toluene  |   |
|  DIRECTIONS and APPLICATION NOTES  |   |
| --- | --- |
|  Read directions and test small area before use.  |   |
|  Step 1 | Surface should be clean, dry and free of dirt. For best results, lightly roughen surface before use.  |
|  Step 2 | TUBE: Puncture inner seal using pointer cap (if tube has a foil seal). CARTRIDGE: Trim end of nozzle. Puncture inner seal. Ideal application temperature range is 50 to 90 °F (10 to 32 °C). However, fully cured adhesive can withstand temperatures from 40 to 180 °F (-40 to 82 °C) intermittently.  |
|  Step 3 | Apply directly to surfaces to be bonded or repaired.  |
|  Step 4 | Allow 24 hours for curing. Depending on materials and temperature, maximum bond strength may not be reached for 48 to 72 hours.  |
|  Step 5 | TUBE: For future easy cap removal, apply a thin coat of petroleum jelly to the threads  |

E6000 Industrial - Clear | Rev 12 – Effective: 2018 OCTOBER / Approved: 35TMorgan /OTiba (9/26/14)

---

<!-- page: 2 -->

U.S.A. CANADA

# Technical Data Sheet

## E6000 INDUSTRIAL ADHESIVE

Self-Leveling Formula (Clear)

of the tube before replacing the cap. CARTRIDGE: For prolonged storage after opening, cover or plug the opening of the nozzle.

Step 6 Clean uncured adhesive with acetone or citrus-based solvents. Cured material may be removed by cutting or scraping.

Product is paintable and immediately resistant to precipitation upon application.

## HEALTH and SAFETY

This product contains perchloroethylene. Before working with this product, read and become familiar with information concerning hazards, proper use and handling.

To request a hard copy of the SDS, please send an e-mail to sds@eclecticproducts.com.

**WARNING**: This product can expose you to chemicals including perchloroethylene which is known to the State of California to cause cancer. For more information go to www.p65warnings.ca.gov.

## LIMITED WARRANTY

The product is warranted against any defect in materials or workmanship under normal use for a period of 180 days after the date of purchase. The product is also warranted under any implied warranties provided under applicable state law, including, without limitation, the implied warranty of merchantability and the implied warranty of fitness for a particular purpose, for a period of 180 days after the date of purchase. This warranty covers only the original buyer of the product. For warranty service, the buyer should contact the store where the product was purchased, or write Eclectic Products, Inc., P.O. Box 4450, Pineville LA 71361 or call 800.767.4667. This warranty gives you specific legal rights, and you also have other rights, which vary from state to state.

E6000 Industrial - Clear | Rev 12 – Effective: 2018 OCTOBER / Approved: 35TMorgan /OTiba (9/26/14)
