Repository: vineetpadia/glueguy

# Glueguy Lab

Spreadsheet-style adhesive selector plus a larger McMaster-derived engineering reference library.

## Run locally

```bash
python3 -m http.server 4317 --bind 0.0.0.0
```

Open `http://127.0.0.1:4317/` on the host, or from another machine on the same LAN/VPN open `http://<host-ip>:4317/`.

## Catalog pipeline

1. Crawl McMaster glue families into raw JSON.

```bash
python scripts/mcmaster_glue_pipeline.py --max-pages 220 --output data/mcmaster-glues.json
```

2. Enrich the representative McMaster part page for each family into a reusable detail cache.

```bash
python scripts/enrich_mcmaster_product_details.py
```

File: data/tds-cache/liquid-nails-ln901.txt
<!-- page: 0 -->

LIQUID NAILS
HEAVY DUTY
LN-901

Architectural Coatings

## GENERAL DESCRIPTION

Liquid Nails Heavy Duty Construction Adhesive, LN-901/LNP-901, bridges gaps, provides ten minutes working time and produces a durable, flexible, and impact-resistant bond on heavy materials. This formula contains added antioxidants for excellent all-weather performance.

## RECOMMENDED SUBSTRATES

Bonds To: Wood, Treated Wood, Plywood, OSB, Waferboard, Particleboard, Drywall, Concrete, Cementboard, Brick Veneers, and Tileboard.

## FEATURES / BENEFITS

- Strong bond will outlast project
- Waterproof &amp; Weatherproof
- Bonds a wide range of construction materials
- Interior &amp; Exterior
- Strong, durable and flexible
- Exceptional holding power
- 10 minute working time
- Bridges gaps

## PRODUCT INFORMATION / PACKAGING

- LN-901 10.0 FL OZ (295 mL) Tube (12 or 24 Tubes/Carton)
- LNP-901 28 FL OZ (828 mL) Tube (12 Tubes/Carton)

## LIMITATIONS OF USE

Not recommended for plastics, vinyl, foamboard, ceramics, mirrors, granite, marble, ceiling tile, flooring, and subfloors.

Not recommended for direct exposure to sunlight.

FREEZE/THAW STABLE. Store product at 40°F (4°C) to 100°F (38°C). USE PRODUCT WITHIN ONE YEAR OF PURCHASE

Liquid Nails Heavy Duty Interior/Exterior Construction Adhesive

## PRODUCT DATA

- BASE: Synthetic Rubber (Solvent)
- COLOR: Tan
- APPEARANCE: Smooth
- APPLICATION TEMPERATURE: 40°F to 100°F (4°C to 38°C)
- SERVICE TEMPERATURE: -20°F to 140°F (-29°C to 60°C)
- CONSISTENCY: Non-sag under normal conditions
- EXTRUDABILITY: Easy to gun at room temperature
- SHEAR STRENGTH:
- 24 hours – 225 psi
- 48 hours – 300 psi
- 7 days – &gt;425 psi
- WEIGHT PER GALLON: 9.4 lbs. (4.26 kg)
- VISCOSITY: 230,000 cps
- OPEN TIME: 10 minutes at room temperature
- MINIMUM CURE TIME: 24 hours at room temperature
- FREEZE/THAW STABILITY: No effect after 5 cycles
- FLAMMABILITY: Extremely flammable; non-flammable when dry
- FLASH POINT: 1°F (-17°C)
- PERCENT VOLATILE: 35%
- PERCENT SOLIDS: 65%
- COVERAGE: Approximately 30 linear ft. (9 linear meters) using a ¼" (6 mm) bead, for 10.0 FL OZ tube. Approximately 85 linear ft. (26 linear meters), for 28 FL OZ tube.
- SHELF LIFE: One year from date of purchase
- ODOR: Mild Solvent
- SPECIFICATIONS: Exceeds ASTM C557
- MAX VOC: &lt; 40% by weight

Read Label and Safety Data Sheet Prior to Use. See other cautions on last page.
LN-901

---

<!-- page: 1 -->

Heavy Duty
LN-901

Architectural Coatings
Liquid Nails Heavy Duty Interior/Exterior Construction Adhesive

# GENERAL SURFACE PREPARATION/APPLICATION

WARNING! If you scrape, sand, or remove old paint, you may release lead dust or fumes. LEAD IS TOXIC. EXPOSURE TO LEAD DUST OR FUMES CAN CAUSE SERIOUS ILLNESS, SUCH AS BRAIN DAMAGE, ESPECIALLY IN CHILDREN. PREGNANT WOMEN SHOULD ALSO AVOID EXPOSURE. Wear a properly fitted, NIOSH-approved respirator and prevent skin contact to control lead exposure. Clean up carefully with a HEPA vacuum and a wet mop. Before you start, find out how to protect yourself and your family by contacting the USEPA National Lead Information Hotline at 1-800-424-LEAD or log on to www.epa.gov/lead. Follow these instructions to control exposure to other hazardous substances that may be released during surface preparation.

DIRECTIONS: Surfaces must be clean, dry, and structurally sound. Paneling must be conditioned to room temperature for 24 hours. Please research all installation instructions and read label for safety, health, and environmental information. Cut cartridge tip to desired bead size, puncture foil seal inside the tip of the cartridge, and place cartridge into caulk gun. Cabinets &amp; Countertops: Apply ¼" (6 mm) bead to contact areas. Press into place. Mechanical fasteners must be used for wall cabinets. Furring Strips or Studs: Apply ¼" (6 mm) zigzag bead to each strip or stud. Press into place. Use nails at top and bottom. Drywall: Apply ¼" (6 mm) bead to each stud, or two ¼" (6 mm) parallel beads to studs at drywall joints. Press drywall into place. Position drywall panels so that edges meet at stud center. Nail as required.

CLEANUP: Dry cloth when wet, scraping and mineral spirits when dry.

DISPOSAL: Contact your local environmental regulatory agency for guidance on disposal of unused product.

PERMISSIBLE TEMPERATURES DURING APPLICATION:
Material: 40 to 100°F 4 to 38°C
Ambient: 40 to 100°F 4 to 38°C
Substrate: 40 to 100°F 4 to 38°C

# PRECAUTIONS

DANGER! EXTREMELY FLAMMABLE LIQUID AND VAPOR. MAY CAUSE FLASH FIRE. HARMFUL IF INHALED. HARMFUL OR FATAL IF SWALLOWED. CAUSES RESPIRATORY TRACT IRRITATION. MAY CAUSE EYE IRRITATION. MAY CAUSE ALLERGIC RESPIRATORY REACTION. Sanding and grinding dusts may be harmful if inhaled. Inhalation of high concentrations of vapor may affect the central nervous system. Repeated exposure to high vapor concentrations may cause irritation of the respiratory system and permanent brain and nervous system damage. High vapor concentrations can cause headaches, dizziness, drowsiness, and nausea and may lead to unconsciousness. This product contains crystalline silica which can cause lung cancer or silicosis. The risk of cancer depends on the duration and level of exposure to dust from sanding surfaces. Can enter lungs and cause damage. Keep away from heat, sparks, and flame. Keep away from flames, such as pilot light, and any object that sparks, such as an electric motor. Do not breathe vapor. Do not swallow. Do not get on skin or clothing. Avoid contact with eyes. Keep container tightly closed and sealed until ready for use. Wash thoroughly after handling. Provide fresh air ventilation during and after application and drying. Avoid the inhalation of dust or particulates arising from the application of this preparation. Use personal protective equipment as required. FIRST AID: If swallowed, rinse mouth with water (only if the person is conscious). Call physician immediately. Do not induce vomiting unless directed to do so by medical personnel. If in eyes, rinse with water for 15 minutes. Check for and remove any contact lenses. If on skin, rinse well with water. Wash with soap and water. Get medical attention if irritation develops. If inhaled, remove to fresh air. Call physician immediately. Keep out of the reach of children. For workplace use, an SDS is available from your retailer or by calling (412) 492-5555. EMERGENCY SPILL INFORMATION: (412) 434-4515.

© 2022 PPG Industries, Inc. All Rights Reserved. The PPG Logo is a registered trademark of PPG Industries Ohio, Inc. Liquid Nails is a registered trademark of PPG Architectural Finishes, Inc.

PPG Architectural Finishes, Inc. believes the technical data presented is currently accurate: however, no guarantee of accuracy, comprehensiveness, or performance is given or implied. Improvements in coatings technology may cause future technical data to vary from what is in this bulletin. For complete, up-to-date technical information, call 1-800-441-9695.

PPG
PPG Architectural Finishes, Inc.
One PPG Place
Pittsburgh, PA 15272
www.liquidnails.com
Technical Services
1-800-441-9695
Architect/Specifier
1-888-PPG-IDEA
PPG Architectural Coatings Canada Inc.
1550 rue Ampère, Suite 500
Boucherville (Quebec) J4B 7L4
LN-901 5/2022

File: data/tds-cache/liquid-nails-ln905.txt
<!-- page: 0 -->

LIQUID NAILS

LANDSCAPE BLOCK &amp; STONE

LN-905

Architectural Coatings

## GENERAL DESCRIPTION

Liquid Nails Landscape Block &amp; Stone Adhesive, LN-905, is a weather-resistant construction adhesive to prevent shifting and loosening of blocks, stones and timbers due to seasonal changes. Bonds stone, block and timber into a single, strong structure. Also ideal for repairs to loose stone, brick or block. Certified by UL Environment to meet the GREENGUARD Gold Standard as a low emitting material.

## RECOMMENDED SUBSTRATES

Bonds To: Brick, Concrete, Timber, Slate &amp; Stone for Retaining Walls or Garden Walls, Capstones &amp; Hardscape Applications, Steps, Walkways, and Planters.

## FEATURES / BENEFITS

- Strong bond for masonry &amp; stone projects
- Waterproof bond
- Withstands extreme temperatures from -20°F (-29°C) to 140°F (49°C)
- Ideal for repairs to loose stone, brick, or block
- Paintable with oil or latex paint

## CONFORMANCE STANDARDS

VOC compliant in all regulated areas

![img-0.jpeg](img-0.jpeg)

## PRODUCT INFORMATION / PACKAGING

LN-905 10.0 FL OZ (295 mL) Tube (12 Tubes/Carton)

## LIMITATIONS OF USE

For structures greater than 3 ft. (91 cm) in height, consult manufacturer's instructions. Not recommended for water immersion applications.

Do not apply to wet surfaces.

FREEZE/THAW STABLE. Store product at 40°F (4°C) to 100°F (38°C). USE PRODUCT WITHIN ONE YEAR OF PURCHASE.

Liquid Nails Landscape Block &amp; Stone Exterior Construction Adhesive

## PRODUCT DATA

- BASE: Latex
- COLOR: White
- APPEARANCE: Smooth
- APPLICATION TEMPERATURE: 22°F to 120°F (-6°C to 49°C)
- SERVICE TEMPERATURE: -20°F to 140°F (-29°C to 60°C)
- EXTRUDABILITY: Applies easily to temperatures down to 22°F (-6°C)
- CONSISTENCY: Paste, non-sag
- SAG: Non-sag in normal use
- BRIDGING: Excellent, bridges gaps to 3/8" (9.5 mm)
- SHEAR STRENGTH:
- 24 hours – 350 psi
- 48 hours – 450 psi
- 7 days – 500 psi
- DURABILITY: Excellent; estimated to exceed 40 years
- WEIGHT PER GALLON: 11.00 lbs. (4.99 kg)
- VISCOSITY: 400,000 cps
- OPEN TIME: 15 minutes at room temperature
- MINIMUM CURE TIME: 24 hours at room temperature
- DRYING TIME: Completely dry in two weeks
- FREEZE/THAW STABILITY: Passes 5 cycles
- FLAMMABILITY: Non-flammable
- FLASH POINT: &gt;205°F (96°C)
- PERCENT VOLATILE: 40%
- PERCENT SOLIDS: 60%
- COVERAGE: Approximately 30 linear ft. (9 linear meters) using a ¼" (6 mm) bead.
- SHELF LIFE: One year from date of purchase
- ODOR: Very mild latex
- SPECIFICATIONS: Exceeds ASTM C557
- MAX VOC: &lt; 7% by weight

Read Label and Safety Data Sheet Prior to Use. See other cautions on last page.

LN-905

---

<!-- page: 1 -->

Landscape Block &amp; Stone
LN-905

Architectural Coatings
Liquid Nails Landscape Block &amp; Stone Exterior Construction Adhesive

# GENERAL SURFACE PREPARATION/APPLICATION

WARNING! If you scrape, sand, or remove old paint, you may release lead dust or fumes. LEAD IS TOXIC. EXPOSURE TO LEAD DUST OR FUMES CAN CAUSE SERIOUS ILLNESS, SUCH AS BRAIN DAMAGE, ESPECIALLY IN CHILDREN. PREGNANT WOMEN SHOULD ALSO AVOID EXPOSURE. Wear a properly fitted, NIOSH-approved respirator and prevent skin contact to control lead exposure. Clean up carefully with a HEPA vacuum and a wet mop. Before you start, find out how to protect yourself and your family by contacting the USEPA National Lead Information Hotline at 1-800-424-LEAD or log on to www.epa.gov/lead. Follow these instructions to control exposure to other hazardous substances that may be released during surface preparation.

DIRECTIONS: Surfaces must be clean, dry, and structurally sound. Cut nozzle, puncture inner seal, and insert tube into caulking gun. Apply ¼" (6 mm) bead along the front and back of the block. Install within 10 minutes. Note: Do not allow traffic on stairs or use of walls for 16 hours after application. Consult block manufacturer's instructions.

CLEANUP: Use water to remove wet adhesive. Dried adhesive may be scraped off surface. Residue may be removed by wiping with mineral spirits.

DISPOSAL: Contact your local environmental regulatory agency for guidance on disposal of unused product.

PERMISSIBLE TEMPERATURES DURING APPLICATION:
Material: 40 to 100°F 4 to 38°C
Ambient: 22 to 120°F -6°C to 49°C
Substrate: 22 to 120°F -6°C to 49°C

# PRECAUTIONS

WARNING! HARMFUL IF INHALED. Sanding and grinding dusts may be harmful if inhaled. This product contains crystalline silica which can cause lung cancer or silicosis. The risk of cancer depends on the duration and level of exposure to dust from sanding surfaces. Do not breathe vapor. Do not swallow. Do not get on skin or clothing. Keep container tightly closed and sealed until ready for use. Wash thoroughly after handling. Provide fresh air ventilation during and after application and drying. Avoid the inhalation of dust or particulates arising from the application of this preparation. Use personal protective equipment as required. FIRST AID: If swallowed, rinse mouth with water (only if the person is conscious). Do not induce vomiting unless directed to do so by medical personnel. If in eyes, rinse with water for 15 minutes. Check for and remove any contact lenses. If on skin, rinse well with water. Wash with soap and water. Get medical attention if irritation develops. If inhaled, remove to fresh air. Call physician immediately. Contains isothiazolinones. May cause allergic reaction. Keep out of the reach of children. For workplace use, an SDS is available from your retailer or by calling (412) 492-5555. EMERGENCY SPILL INFORMATION: (412) 434-4515 (U.S.).

© 2023 PPG Industries, Inc. All Rights Reserved. The PPG Logo is a registered trademark of PPG Industries Ohio, Inc. Liquid Nails is a registered trademark of PPG Architectural Finishes, Inc. UL Greenguard is a certification mark of UL LLC.

PPG Architectural Finishes, Inc. believes the technical data presented is currently accurate: however, no guarantee of accuracy, comprehensiveness, or performance is given or implied. Improvements in coatings technology may cause future technical data to vary from what is in this bulletin. For complete, up-to-date technical information, call 1-800-441-9695.

PPG
PPG Architectural Finishes, Inc.
One PPG Place
Pittsburgh, PA 15272
www.liquidnails.com
Technical Services
1-800-441-9695
Architect/Specifier
1-888-PPG-IDEA
PPG Architectural Coatings Canada Inc.
1550 rue Ampère, Suite 500
Boucherville (Quebec) J4B 7L4
LN-905 10/2023

File: data/tds-cache/loctite-243.txt
<!-- page: 0 -->

LOCTITE®

Technical Data Sheet

LOCTITE® 243™

April 2025

# PRODUCT DESCRIPTION

LOCTITE® 243™ provides the following product characteristics:

|  Technology | Acrylic  |
| --- | --- |
|  Chemical Type | Dimethacrylate ester  |
|  Appearance (uncured) | Blue  |
|  Fluorescence | Positive under UV light  |
|  Components | One component- requires no mixing  |
|  Viscosity | Medium, thixotropic  |
|  Cure | Anaerobic  |
|  Secondary Cure | Activator  |
|  Application | Threadlocking  |
|  Strength | Medium  |

LOCTITE® 243™ is designed for the locking and sealing of threaded fasteners which require normal disassembly with standard hand tools. The product cures when confined in the absence of air between close fitting metal surfaces and prevents loosening and leakage from shock and vibration. The thixotropic nature of LOCTITE® 243™ reduces the migration of liquid product after application to the substrate. LOCTITE® 243™ provides robust curing performance. It not only works on active metals (e.g. brass, copper) but also on passive substrates such as stainless steel and plated surfaces. The product offers high temperature performance and oil tolerance. It tolerates minor surface contaminations from various oils, such as cutting, lubrication, anti-corrosion and protection fluids. LOCTITE® 243™ is particularly suited for locking threaded fasteners of various equipment such as pumps, gearboxes, motors and vehicles.

# TYPICAL PROPERTIES OF UNCURED MATERIAL

Specific Gravity @ 25 °C 1.08

Flash point - see SDS

Viscosity, Brookfield - RVT, 25°C, mPa·s (cP):

Spindle 3, Speed 20 rpm 1,300 to 3,000

Viscosity, Cone &amp; Plate, 25 °C, mPa·s (cP):

Cone 35/2 @ 129 s⁻¹ 350

# TYPICAL CURING PERFORMANCE

## Cure Speed vs. Substrate

The rate of cure will depend on the substrate used. The graph below shows the breakaway strength developed with time @ 23°C on M10 steel nuts and bolts compared to different materials and tested according to ISO 10964.

![img-0.jpeg](img-0.jpeg)

## Cure Speed vs. Bond Gap

The rate of cure will depend on the bondline gap. Gaps in threaded fasteners depend on thread type, quality and size. The following graph shows shear strength developed with time @ 23°C on steel pins and collars at different controlled gaps and tested according to ISO 10123.

![img-1.jpeg](img-1.jpeg)

## Cure Speed vs. Temperature

The rate of cure will depend on the temperature. The graph below shows the breakaway strength developed with time at different temperatures vs @ 23°C on M10 steel nuts and bolts and tested according to ISO 10964.

Henkel

---

<!-- page: 1 -->

TDS LOCTITE® 243™, April 2025

![img-2.jpeg](img-2.jpeg)

## Cure Speed vs. Activator

Where cure speed is unacceptably long, or large gaps are present, applying activator to the surface will improve cure speed. The graph below shows the breakaway strength developed with time @ 23°C on M10 zinc dichromate steel nuts and bolts using Activator 7471™, 7649™, 7088™ and 7091™ and tested according to ISO 10964.

![img-3.jpeg](img-3.jpeg)

## TYPICAL PERFORMANCE OF CURED MATERIAL

### Physical Properties:

Cured for 24 hours @ 23 °C:
Glass Transition Temperature, ISO 11359-2, °C 100
Coefficient of thermal expansion, ISO 11359-2, K⁻¹:
Below Tg 80x10⁻⁶
Above Tg 90x10⁻⁶
Coefficient of Thermal Conductivity, ISO 8302, W/(m·K) 0.1
Specific Heat, kJ/(kg·K) 0.3

### Adhesive Properties

Cured for 24 hours @ 23°C
Breakaway torque, ISO 10964, Unseated:
M10 black oxide bolts and mild steel nuts N·m 22 (lb·in) (200)
M6 black oxide bolts and mild steel nuts N·m 9 (lb·in) (80)
M16 black oxide bolts and mild steel nuts N·m 50 (lb·in) (440)
3/8 x 16 steel nuts and bolts N·m 12 (lb·in) (110)

### Prevail Torque @ 180°, ISO 10964, Unseated:

|  M10 black oxide bolts and mild steel nuts | N·m | 9  |
| --- | --- | --- |
|   | (lb·in) | (80)  |
|  M6 black oxide bolts and mild steel nuts | N·m | 1  |
|   | (lb·in) | (9)  |
|  M16 black oxide bolts and mild steel nuts | N·m | 20  |
|   | (lb·in) | (180)  |
|  3/8 x 16 steel nuts and bolts | N·m | 8  |
|   | (lb·in) | (70)  |

### Breakloose Torque, ISO 10964, Pre-torqued to 5 N·m:

|  M10 black oxide bolts and mild steel nuts | N·m | 22  |
| --- | --- | --- |
|   | (lb·in) | (200)  |
|  3/8 x 16 steel nuts and bolts | N·m | 15  |
|   | (lb·in) | (130)  |

### Prevail Torque @ 180°, ISO 10964, Pre-torqued to 5 N·m:

|  M10 black oxide bolts and mild steel nuts | N·m | 9  |
| --- | --- | --- |
|   | (lb.in) | (80)  |
|  3/8 x 16 steel nuts and bolts | N·m | 6  |
|   | (lb·in) | (50)  |

### Compressive Shear Strength, ISO 10123:

|  Steel pins and collars | N/mm² (psi) | >7.6 (1,100)  |
| --- | --- | --- |

Cured for 1 week @ 23 °C
Breakloose Torque, ISO 10964, Pre-torqued to 5 N·m:
M10 zinc phosphate nuts and bolts N·m 30 (lb·in) (270)
M10 stainless steel bolts and nuts N·m 14 (lb·in) (120)

## TYPICAL ENVIRONMENTAL RESISTANCE

Cured for 1 week @ 23 °C
Breakloose torque, ISO 10964, Pre-torqued to 5 N·m:
M10 zinc phosphate nuts and bolts

### Hot Strength

Tested at temperature

![img-4.jpeg](img-4.jpeg)

Henkel

---

<!-- page: 2 -->

TDS LOCTITE® 243™, April 2025

# Cold Strength

This product has been tested to -75 °C (-100 °F). This product may work below this temperature, but has not been tested.

# Heat Aging

Aged at temperature indicated and tested @ 23 °C.

![img-5.jpeg](img-5.jpeg)

# Heat Aging/Hot Strength

Aged under conditions indicated and tested at temperature.

![img-6.jpeg](img-6.jpeg)

# Chemical/Solvent Resistance

Aged under conditions indicated and tested @ 23°C.

|   |  | % of initial strength  |   |   |
| --- | --- | --- | --- | --- |
|  Environment | °C | 500 h | 1000 h | 5000 h  |
|  Motor oil | 125 | 110 | 115 | 115  |
|  Unleaded gasoline | 23 | 100 | 95 | 100  |
|  Brake fluid | 23 | 105 | 110 | 125  |
|  Water/glycol 50/50 | 87 | 120 | 125 | 130  |
|  Acetone | 23 | 85 | 85 | 80  |
|  Ethanol | 23 | 95 | 90 | 90  |
|  E85 Ethanol fuel | 23 | 95 | 100 | 95  |
|  B100 Bio-Diesel | 23 | 110 | 110 | 125  |
|  DEF (AdBlue®) | 23 | 61 | 59 | 70  |

Breakloose Torque, ISO 10964, Pre-torqued to 5 N·m: M10 stainless steel bolts and nuts

|   |  | % of initial strength  |   |   |
| --- | --- | --- | --- | --- |
|  Environment | °C | 500 h | 1000 h | 5000 h  |
|  Sodium Hydroxide, 20% | 23 | 105 | 105 | 95  |
|  Phosphoric Acid, 10% | 23 | 110 | 105 | 110  |

# GENERAL INFORMATION

This product is not recommended for use in pure oxygen and/or oxygen rich systems and should not be selected as a sealant for chlorine or other strong oxidizing materials.

For safe handling information on this product, consult the Safety Data Sheet (SDS).

Where aqueous washing systems are used to clean the surfaces before bonding, it is important to check for compatibility of the washing solution with the adhesive. In some cases these aqueous washes can affect the cure and performance of the adhesive.

This product is not normally recommended for use on plastics (particularly thermoplastic materials where stress cracking of the plastic could result). Users are recommended to confirm compatibility of the product with such substrates.

# Directions for Use:

## For Assembly

1. For best results, clean all surfaces (external and internal) with a LOCTITE® cleaning solvent and allow to dry.
2. If the cure speed is too slow, use appropriate activator. Please see the Cure Speed vs. Activator graph for reference. Allow the activator to dry when needed.
3. Shake the product thoroughly before use.
4. To prevent the product from clogging in the nozzle, do not allow the tip to touch metal surfaces during application.
5. For Thru Holes, apply several drops of the product onto the bolt at the nut engagement area.
6. For Blind Holes, apply several drops of the product to the lower third of the internal threads in the blind hole, or the bottom of the blind hole.
7. For Sealing Applications, apply a 360° bead of product to the leading threads of the male fitting, leaving the first thread free. Force the material into the threads to thoroughly fill the voids. For bigger threads and voids, adjust product amount accordingly and apply a 360° bead of product on the female threads also.
8. Assemble and tighten as required.

Henkel

---

<!-- page: 3 -->

TDS LOCTITE® 243™, April 2025

For Disassembly

1. Remove with standard hand tools.
2. In rare instances where hand tools do not work because of excessive engagement length, apply localized heat, approximately 250°C to nut or bolt. Disassemble while hot.

Clean-up

1. Cured product can be removed with a combination of soaking in a LOCTITE® solvent and mechanical abrasion such as a wire brush.

Storage

Store product in the unopened container in a dry location. Storage information may be indicated on the product container labeling.

Optimal Storage: 8°C to 21°C. Storage below 8°C or greater than 28°C can adversely affect product properties.

Material removed from containers may be contaminated during use. Do not return product to the original container. Henkel Corporation cannot assume responsibility for product which has been contaminated or stored under conditions other than those previously indicated. If additional information is required, please contact your local Henkel representative.

Product Specification

The technical data contained herein are intended as reference only and are not considered specifications for the product. Product specifications are located on the Certificate of Analysis or please contact Henkel representative.

Approval and Certificate

Please contact a Henkel representative for related approval or certificate of this product.

Data ranges

The data contained herein may be reported as a typical value. Values are based on actual test data and are verified on a periodic basis.

Temperature/Humidity Ranges: 23°C / 50% RH = 23±2°C / 50±5% RH

Conversions

(°C × 1.8) + 32 = °F
kV/mm × 25.4 = V/mil
mm / 25.4 = inches
μm / 25.4 = mil
N × 0.225 = lb
N/mm × 5.71 = lb/in
N/mm² × 145 = psi
MPa × 145 = psi
N·m × 8.851 = lb·in
N·m × 0.738 = lb·ft
N·mm × 0.142 = oz·in
mPa·s = cP

Disclaimer

The information provided in this Technical data sheet (TDS) including the recommendations for use and application of the product are based on our knowledge and experience of the product as at the date of this TDS. The product can have a variety of different applications as well as differing application and working conditions in your environment that are beyond our control. Henkel is, therefore, not liable for the suitability of our product for the production processes and conditions in respect of which you use them, as well as the intended applications and results. We strongly recommend that you carry out your own prior trials to confirm such suitability of our product. Any liability in respect of the information in the Technical data sheet or any other written or oral recommendation(s) regarding the concerned product is excluded, except if otherwise explicitly agreed and except in relation to death or personal injury caused by our negligence and any liability under any applicable mandatory product liability law.

In case products are delivered by Henkel Belgium NV, Henkel Electronic Materials NV, Henkel Nederland BV, Henkel Technologies France SAS and Henkel France SA please additionally note the following:

In case Henkel would be nevertheless held liable, on whatever legal ground, Henkel's liability will in no event exceed the amount of the concerned delivery.

In case products are delivered by Henkel Colombiana, S.A.S. the following disclaimer is applicable:

The information provided in this Technical Data Sheet (TDS) including the recommendations for use and application of the product are based on our knowledge and experience of the product as at the date of this TDS. Henkel is, therefore, not liable for the suitability of our product for the production processes and conditions in respect of which you use them, as well as the intended applications and results. We strongly recommend that you carry out your own prior trials to confirm such suitability of our product. Any liability in respect of the information in the Technical Data Sheet or any other written or oral recommendation(s) regarding the concerned product is excluded, except if otherwise explicitly agreed and except in relation to death or personal injury caused by our negligence and any liability under any applicable mandatory product liability law.

Henkel

---

<!-- page: 4 -->

TDS LOCTITE® 243™, April 2025

In case products are delivered by Henkel Corporation, or Henkel Canada Corporation, the following disclaimer is applicable:

The data contained herein are furnished for information only and are believed to be reliable. We cannot assume responsibility for the results obtained by others over whose methods we have no control. It is the user's responsibility to determine suitability for the user's purpose of any production methods mentioned herein and to adopt such precautions as may be advisable for the protection of property and of persons against any hazards that may be involved in the handling and use thereof. In light of the foregoing, Henkel Corporation specifically disclaims all warranties expressed or implied, including warranties of merchantability or fitness for a particular purpose, arising from sale or use of Henkel Corporation's products. Henkel Corporation specifically disclaims any liability for consequential or incidental damages of any kind, including lost profits. The discussion herein of various processes or compositions is not to be interpreted as representation that they are free from domination of patents owned by others or as a license under any Henkel Corporation patents that may cover such processes or compositions. We recommend that each prospective user test his proposed application before repetitive use, using this data as a guide. This product may be covered by one or more United States or foreign patents or patent applications.

## Trademark usage

Except as otherwise noted, all trademarks in this document are trademarks of Henkel Corporation in the U.S. and elsewhere. ® denotes a trademark registered in the U.S. Patent and Trademark Office.

Reference 0.7

For the most direct access to local sales and technical support visit: https://www.henkel-adhesives.com

File: data/tds-cache/loctite-403.txt
<!-- page: 0 -->

LOCTITE

Technical Data Sheet

# LOCTITE® 403™

(TDS for new formulation of Loctite® 403™) August 2012

## PRODUCT DESCRIPTION

LOCTITE® 403™ provides the following product characteristics:

|  Technology | Cyanoacrylate  |
| --- | --- |
|  Chemical Type | Alkoxyethyl cyanoacrylate  |
|  Appearance (uncured) | Transparent, colorless to pale yellow liquid^{LMS}  |
|  Components | One part - requires no mixing  |
|  Viscosity | High  |
|  Cure | Humidity  |
|  Application | Bonding  |
|  Key Substrates | Metals, Plastics and Elastomers  |

This Technical Data Sheet is valid for LOCTITE® 403™ manufactured from the dates outlined in the "Manufacturing Date Reference" section.

LOCTITE® 403™ has low odor and low blooming properties and is particularly suitable for applications where vapor control is difficult. The product provides rapid bonding of a wide range of materials, including metals, plastics and elastomers. LOCTITE® 403™ is particularly suited for bonding porous or absorbent materials such as wood, paper, leather and fabric.

## TYPICAL PROPERTIES OF UNCURED MATERIAL

Specific Gravity @ 25 °C 1.1

Viscosity, Cone &amp; Plate, mPa·s (cP):

Temperature: 25 °C, Shear Rate: 100 s⁻¹ 900 to 1,500

Viscosity, Brookfield - LVF, 25 °C, mPa·s (cP):

Spindle 2, speed 12 rpm 1,100 to 1,650

Flash Point - See SDS

Rubber, nitrile 5 to 10

ABS 5 to 10

PVC 45 to 75

Polycarbonate 10 to 20

Phenolic 5 to 10

Leather 10 to 20

Wood (pine) 20 to 30

Paper &lt;5

## Cure Speed vs. Bond Gap

The rate of cure will depend on the bondline gap. Thin bond lines result in high cure speeds, increasing the bond gap will decrease the rate of cure.

## Cure Speed vs. Humidity

The rate of cure will depend on the ambient relative humidity. The best results are achieved when the relative humidity in the working environment is 40% to 60% at 22°C. Lower humidity leads to slower cure. Higher humidity accelerates it, but may impair the final strength of the bond.

## Cure Speed vs. Activator

Where cure speed is unacceptably long due to large gaps, applying activator to the surface will improve cure speed. However, this can reduce ultimate strength of the bond and therefore testing is recommended to confirm effect.

## TYPICAL PERFORMANCE OF CURED MATERIAL

### Adhesive Properties

Cured for 10 seconds @ 22°C

Tensile Strength, ISO 6922:

Buna-N

N/mm² ≥4.5 (psi) (≥652)

Cured for 24 hours @ 22°C

Tensile Strength, ISO 6922:

Steel pin to steel pin

N/mm² 30 (psi) (4,340)

Cured for 72 hours @ 22°C

Shear Strength

## TYPICAL CURING PERFORMANCE

Under normal conditions, the atmospheric moisture initiates the curing process. Although full functional strength is developed in a relatively short time, curing continues for at least 24 hours before full chemical/solvent resistance is developed.

## Cure Speed vs. Substrate

The rate of cure will depend on the substrate used. The table below shows the fixture time achieved on different materials at 22 °C / 50 % relative humidity. This is defined as the time to develop a shear strength of 0.1 N/mm².

Fixture Time, seconds:

Steel 20 to 45

Aluminum 5 to 20

Zinc dichromate 30 to 60

Neoprene 20 to 40

Henkel

For the most direct access to local sales and technical support visit: www.henkel.com/industrial

---

<!-- page: 1 -->

TDS LOCTITE® 403™, August 2012

Lap Shear Strength :
Steel (grit blasted)
N/mm² 20.3
(psi) (2,940)
Aluminum (etched)
N/mm² 14.1
(psi) (2,050)
Zinc dichromate
N/mm² 2.2
(psi) (320)
ABS
N/mm² 8.6
(psi) (1,250)
PVC
N/mm² 2.7
(psi) (400)
Phenolic
N/mm² 1.3
(psi) (195)
Polycarbonate
N/mm² 6
(psi) (870)
Nitrile
* N/mm² 0.5
* (psi) (75)
Neoprene
* N/mm² 0.7
* (psi) (100)

* substrate failure

Block Shear Strength, ISO 13445:
Polycarbonate
N/mm² 16.1
(psi) (2,340)
PVC
N/mm² 2.2
(psi) (320)

# TYPICAL ENVIRONMENTAL RESISTANCE

Cured for 1 week @ 22°C

Lap Shear Strength :
Steel (grit blasted):

Hot Strength
Tested at temperature
![img-0.jpeg](img-0.jpeg)

Heat Aging
Aged at temperature indicated and tested @ 22 °C
![img-1.jpeg](img-1.jpeg)

Chemical/Solvent Resistance
Aged under conditions indicated and tested @ °C
% of initial strength
|  Environment | °C | 100 h | 500 h | 1000 h  |
| --- | --- | --- | --- | --- |
|  Motor oil | 40 | 105 | 50 | 105  |
|  Unleaded gasoline | 22 | 115 | 90 | 85  |
|  Ethanol | 22 | 105 | 105 | 100  |
|  Isopropanol | 22 | 110 | 110 | 125  |
|  Water | 22 | 90 | 45 | 50  |
|  98% RH | 40 | 60 | 45 | 75  |
|  Water/glycol | 22 | 100 | 90 | 95  |

Lap Shear Strength :
Polycarbonate
% of initial strength
|  Environment | °C | 100 h | 500 h | 1000 h  |
| --- | --- | --- | --- | --- |
|  Air | 22 | 85 | 130 | 155  |
|  98% RH | 40 | 75 | 75 | 75  |

# GENERAL INFORMATION

This product is not recommended for use in pure oxygen and/or oxygen rich systems and should not be selected as a sealant for chlorine or other strong oxidizing materials.

For safe handling information on this product, consult the Safety Data Sheet (SDS).

# Directions for use

1. Bond areas should be clean and free from grease. Clean all surfaces with a Loctite® cleaning solvent and allow to dry.
2. To improve bonding on low energy plastic surfaces, Loctite® Primer may be applied to the bond area. Avoid applying excess Primer. Allow the Primer to dry.
3. LOCTITE® Activator may be used if necessary. Apply it to one bond surface (do not apply activator to the primed surface where Primer is also used). Allow the Activator to dry.
4. Apply adhesive to one of the bond surfaces (do not apply the adhesive to the activated surface). Do not use items like tissue or a brush to spread the adhesive. Assemble the parts within a few seconds. The parts should be accurately located, as the short fixture time leaves little

Henkel

For the most direct access to local sales and technical support visit: www.henkel.com/industrial

---

<!-- page: 2 -->

TDS LOCTITE® 403™, August 2012

opportunity for adjustment.

5. LOCTITE® Activator can be used to cure fillets of product outside the bond area. Spray or drop the activator on the excess product.
6. Bonds should be held fixed or clamped until adhesive has fixtured.
7. Product should be allowed to develop full strength before subjecting to any service loads (typically 24 to 72 hours after assembly, depending on bond gap, materials and ambient conditions).

## Loctite Material Specification$^{LMS}$

LMS dated December 22, 2011. Test reports for each batch are available for the indicated properties. LMS test reports include selected QC test parameters considered appropriate to specifications for customer use. Additionally, comprehensive controls are in place to assure product quality and consistency. Special customer specification requirements may be coordinated through Henkel Quality.

## Storage

Store product in the unopened container in a dry location. Storage information may be indicated on the product container labeling.

**Optimal Storage: 2 °C to 8 °C. Storage below 2 °C or greater than 8 °C can adversely affect product properties.**

Material removed from containers may be contaminated during use. Do not return product to the original container. Henkel Corporation cannot assume responsibility for product which has been contaminated or stored under conditions other than those previously indicated. If additional information is required, please contact your local Henkel representative.

## Conversions

$(^{\circ}\mathrm{C}\times 1.8) + 32 = ^{\circ}\mathrm{F}$

kV/mm x 25.4 = V/mil

mm / 25.4 = inches

$\mu \mathrm{m} / 25.4 = \mathrm{mil}$

N x 0.225 = lb

N/mm x 5.71 = lb/in

N/mm² x 145 = psi

MPa x 145 = psi

N·m x 8.851 = lb·in

N·m x 0.738 = lb·ft

N·mm x 0.142 = oz·in

mPa·s = cP

## Manufacturing Date Reference

This Technical Data Sheet is valid for LOCTITE® 403™ manufactured from the dates below:

|  Made in: | First manufacturing date:  |
| --- | --- |
|  EU | Pending  |
|  China | April 2012  |
|  U.S.A. | February 2012  |

## Disclaimer

The information provided in this Technical Data Sheet (TDS) including the recommendations for use and application of the product are based on our knowledge and experience of the product as at the date of this TDS. The product can have a variety of different applications as well as differing application and working conditions in your environment that are beyond our control. Henkel is, therefore, not liable for the suitability of our product for the production processes and conditions in respect of which you use them, as well as the intended applications and results. We strongly recommend that you carry out your own prior trials to confirm such suitability of our product. Any liability in respect of the information in the Technical Data Sheet or any other written or oral recommendation(s) regarding the concerned product is excluded, except if otherwise explicitly agreed and except in relation to death or personal injury caused by our negligence and any liability under any applicable mandatory product liability law.

In case products are delivered by Henkel Belgium NV, Henkel Electronic Materials NV, Henkel Nederland BV, Henkel Technologies France SAS and Henkel France SA please additionally note the following:

In case Henkel would be nevertheless held liable, on whatever legal ground, Henkel's liability will in no event exceed the amount of the concerned delivery.

In case products are delivered by Henkel Colombiana, S.A.S. the following disclaimer is applicable:

The information provided in this Technical Data Sheet (TDS) including the recommendations for use and application of the product are based on our knowledge and experience of the product as at the date of this TDS. Henkel is, therefore, not liable for the suitability of our product for the production processes and conditions in respect of which you use them, as well as the intended applications and results. We strongly recommend that you carry out your own prior trials to confirm such suitability of our product.

Any liability in respect of the information in the Technical Data Sheet or any other written or oral recommendation(s) regarding the concerned product is excluded, except if otherwise explicitly agreed and except in relation to death or personal injury caused by our negligence and any liability under any applicable mandatory product liability law.

In case products are delivered by Henkel Corporation, or Henkel Canada Corporation, the following disclaimer is applicable:

The data contained herein are furnished for information only and are believed to be reliable. We cannot assume responsibility for the results obtained by others over whose methods we have no control. It is the user's responsibility to determine suitability for the user's purpose of any production methods mentioned herein and to adopt such precautions as may be advisable for the protection of property and of persons against any hazards that may be involved in the handling and use thereof. In light of the foregoing, Henkel Corporation specifically disclaims all warranties expressed or implied, including warranties of merchantability or fitness for a particular purpose, arising from sale or use of Henkel Corporation's products. Henkel Corporation specifically disclaims any liability for consequential or incidental damages of any kind, including lost profits. The discussion herein of various processes or compositions is not to be interpreted as representation that they are free from domination of patents owned by others or as a license under any Henkel Corporation patents that may cover such processes or compositions. We recommend that each prospective user test his proposed application before repetitive use, using this data as a guide. This product may be covered by one or more United States or foreign patents or patent applications.

## Trademark usage

Except as otherwise noted, all trademarks in this document are trademarks of Henkel Corporation in the U.S. and elsewhere. © denotes a trademark registered in the U.S. Patent and Trademark Office.

Reference 2.6

Henkel

For the most direct access to local sales and technical support visit: www.henkel.com/industrial
