Repository: vineetpadia/glueguy

# Glueguy Lab

Spreadsheet-style adhesive selector plus a larger McMaster-derived engineering reference library.

## Run locally

```bash
python3 -m http.server 4317 --bind 0.0.0.0
```

Open `http://127.0.0.1:4317/` on the host, or from another machine on the same LAN/VPN open `http://<host-ip>:4317/`.

## Catalog pipeline

1. Crawl McMaster glue families into raw JSON.

```bash
python scripts/mcmaster_glue_pipeline.py --max-pages 220 --output data/mcmaster-glues.json
```

2. Enrich the representative McMaster part page for each family into a reusable detail cache.

```bash
python scripts/enrich_mcmaster_product_details.py
```

File: data/tds-cache/loctite-aa3492.txt
<!-- page: 0 -->

LOCTITE

Technical Data Sheet

# LOCTITE® AA 3492™

Known as LOCTITE® 3492™

November 2014

## PRODUCT DESCRIPTION

LOCTITE® AA 3492™ provides the following product characteristics:

|  Technology | Acrylic  |
| --- | --- |
|  Chemical Type | Modified acrylate  |
|  Appearance (uncured) | Transparent liquid^{LM5}  |
|  Components | One component - requires no mixing  |
|  Viscosity | Low  |
|  Cure | Ultraviolet (UV) light  |
|  Cure Benefit | Production - high speed curing  |
|  Application | Bonding, Potting or Sealing  |

LOCTITE® AA 3492™ cures in seconds upon exposure to ultraviolet radiation of 365nm to form an impact resistant bond which exhibits excellent resistance to prolonged humidity or water immersion. Typical applications include bonding and sealing or potting applications of glass to itself or other materials, such as rough surface decorative glass, molded glass tableware items or automotive lighting components. The products low viscosity makes it ideal for applications where a self leveling adhesive is desired.

## TYPICAL PROPERTIES OF UNCURED MATERIAL

Specific Gravity @ 25 °C 1.03

Refractive Index 1.48

Flash Point - See SDS

Viscosity, Brookfield - RVT, 25 °C, mPa·s (cP):

Spindle 2, speed 20 rpm 350 to 600<lms>485

## TYPICAL CURING PERFORMANCE

Cure can be effected with both low and high intensity ultraviolet light sources. A low UV intensity of 30 mW/cm² will cure highly transmitting substrates with &lt;.25mm gap in 5 seconds or 1.77 to 2.28mm gaps in 10 to 20 seconds. A high UV intensity of 100 mW/cm² will cure highly transmitting substrates with .25mm gap in 2 seconds or 2.54 to 5.08mm gaps in 10 to 20 seconds. The table below represents typical fixture times for glass substrates with no induced gap. Full cure is estimated to be 6X the fixture time upon continued exposure to UV radiation.

## Fixture Time

Fixture time is defined as the time to develop a shear strength of 0.1 N/mm².

UV Fixture Time, Glass microscope slides, seconds:

6 mW/cm², measured @ 365 nm 5 to 20

30 mW/cm², measured @ 365 nm 4

100 mW/cm², measured @ 365 nm 1

## Depth of Cure

The following graphs show the effect of light source, light intensity and exposure time on depth of cure for LOCTITE® AA 3492™

![img-0.jpeg](img-0.jpeg)

Henkel

---

<!-- page: 1 -->

TDS LOCTITE® AA 3492™, November 2014

![img-1.jpeg](img-1.jpeg)

## TYPICAL PROPERTIES OF CURED MATERIAL

### Physical Properties

|  Shore Hardness, ISO 868, Durometer D | 79  |
| --- | --- |
|  Elongation, at yield, ISO 527-2, % | 4  |
|  Elongation, at break, ISO 527-2, % | 5  |
|  Tensile Strength, at yield, ISO 527-3 | N/mm² (psi) 38.6 (5,600)  |
|  Tensile Strength, at break, ISO 527-3 | N/mm² (psi) 36.6 (5,300)  |
|  Tensile Modulus, ISO 527-3 | N/mm² (psi) 1,384 (200,800)  |

## TYPICAL PERFORMANCE OF CURED MATERIAL

### Adhesive Properties

|  Lap Shear Strength, ISO 4587:  |   |   |
| --- | --- | --- |
|  Glass to Glass | N/mm² (psi) | 4.1 (600)  |
|  Block Shear Strength, ISO 13445:  |   |   |
|  Steel to Glass | N/mm² (psi) | 8.3 (1,200)  |
|  Aluminum to Glass | N/mm² (psi) | 4.1 (600)  |
|  Stainless steel to Glass | N/mm² (psi) | 2.6 (370)  |
|  G-10 Epoxyglass to Glass | N/mm² (psi) | 3.4 (490)  |
|  PVC to Glass | N/mm² (psi) | 2.8 (410)  |
|  ABS to Glass | N/mm² (psi) | 1 (145)  |
|  Polycarbonate to Glass | N/mm² (psi) | 1.2 (180)  |
|  Acrylic to Glass | N/mm² (psi) | 1 (145)  |
|  135° Peel Strength:  |   |   |
|  Glass | N/mm (lb/in) | 8.8 (50)  |

Cured @ 6 mW/cm², measured @ 365 nm, for 30 seconds
Torsional Shear Strength, ASTM D 3658:
Aluminum hex button to Glass N·m ≥47.5(LBS) (lb·ft) (≥35)

## TYPICAL ENVIRONMENTAL RESISTANCE

## Heat Aging

Aged at temperature indicated and tested @ 22 °C

Lap Shear Strength, ISO 4587, % of initial strength:
Glass to Glass:
Aged @ 121 °C for 500 hours 100
Aged @ 121 °C for 1,000 hours 100
Aged @ 149 °C for 500 hours 100
Aged @ 149 °C for 1,000 hours 100

Torsional Shear Strength, ASTM D 3658, % of initial strength:
Aluminum hex button to Glass:
Aged @ 121 °C for 500 hours 100
Aged @ 121 °C for 1,000 hours 100
Aged @ 149 °C for 500 hours 95
Aged @ 149 °C for 1,000 hours 55

## Humidity Resistance

Aged @ 49°C / condensing humidity and tested @ 22 °C

Torsional Shear Strength, ASTM D 3658, % of initial strength:
Aluminum hex button to Glass:
Aged 2 weeks 100
Aged 4 weeks 100

Lap Shear Strength, ISO 4587, % of initial strength:
Glass to Glass:
Aged 2 weeks 100
Aged 4 weeks 100

Block Shear Strength, ISO 13445, % of initial strength:
Aluminum to Glass:
Aged 2 weeks 100
Aged 4 weeks 100

Stainless steel to Glass:
Aged 2 weeks 100
Aged 4 weeks 100

G-10 Epoxyglass to Glass:
Aged 2 weeks 100
Aged 4 weeks 100

PVC to Glass:
Aged 2 weeks 70
Aged 4 weeks 60

ABS to Glass:
Aged 2 weeks 100
Aged 4 weeks 70

Polycarbonate to Glass:
Aged 2 weeks 100
Aged 4 weeks 90

Acrylic to Glass:
Aged 2 weeks 95
Aged 4 weeks 75

## Dishwasher Cycle Resistance

Aged at continuous dishwasher cycling and tested at 22°C:
Torsional Shear Strength, ASTM D 3658, % of initial strength:
Aluminum hex button to Glass:

Henkel Americas
+860.571.5100
Henkel Europe
+49.89.320800.1800
Henkel Asia Pacific
+86.21.2891.8859
For the most direct access to local sales and technical support visit: www.henkel.com/industrial

---

<!-- page: 2 -->

TDS LOCTITE® AA 3492™, November 2014

Aged 25 Cycles 100

Lap Shear Strength, ISO 4587, % of initial strength:
Glass to Glass:
Aged 25 Cycles 100

Block Shear Strength, ISO 13445, % of initial strength:
Aluminum to Glass:
Aged 25 Cycles 100

Stainless steel to Glass:
Aged 25 Cycles 100

G-10 Epoxyglass to Glass:
Aged 25 Cycles 100

PVC to Glass:
Aged 25 Cycles 50

ABS to Glass:
Aged 25 Cycles 65

Polycarbonate to Glass:
Aged 25 Cycles 60

Acrylic to Glass:
Aged 25 Cycles 90

## GENERAL INFORMATION

This product is not recommended for use in pure oxygen and/or oxygen rich systems and should not be selected as a sealant for chlorine or other strong oxidizing materials.

For safe handling information on this product, consult the Safety Data Sheet (SDS).

## Directions for use:

1. This product is light sensitive; exposure to daylight, UV light and artificial lighting should be kept to a minimum during storage and handling.
2. The product should be dispensed from applicators with black feedlines.
3. For best performance bond surfaces should be clean and free from grease.
4. Cure rate is dependent on lamp intensity, distance from light source, depth of cure needed or bondline gap and light transmittance of the substrate through which the radiation must pass.
5. Recommended intensity for cure in an adhesive application (between substrates) is 40mW/cm² minimum (measured at the bondline) with an exposure time of 5-6 times the fixture time at this same intensity.
6. For tack free surface cure, as necessary in coating, potting or tacking applications, higher intensity UV is required (100mW/cm² minimum).
7. Cooling should be provided for temperature sensitive substrates such as thermoplastics.
8. Plastic grades should be checked for risk of stress cracking when exposed to liquid adhesive.
9. Excess uncured adhesive can be wiped away with organic solvent (e.g. Acetone).
10. Bonds should be allowed to cool before subjecting to any service loads.

## Loctite Material SpecificationLMS

LMS dated September 1, 1995. Test reports for each batch are available for the indicated properties. LMS test reports include selected QC test parameters considered appropriate to specifications for customer use. Additionally, comprehensive controls are in place to assure product quality and consistency. Special customer specification requirements may be coordinated through Henkel Quality.

## Storage

Store product in the unopened container in a dry location. Storage information may be indicated on the product container labeling.

**Optimal Storage: 8 °C to 21 °C. Storage below 8 °C or greater than 28 °C can adversely affect product properties.**

Material removed from containers may be contaminated during use. Do not return product to the original container. Henkel Corporation cannot assume responsibility for product which has been contaminated or stored under conditions other than those previously indicated. If additional information is required, please contact your local Technical Service Center or Customer Service Representative.

## Conversions

(°C × 1.8) + 32 = °F
kV/mm × 25.4 = V/mil
mm / 25.4 = inches
μm / 25.4 = mil
N × 0.225 = lb
N/mm × 5.71 = lb/in
N/mm² × 145 = psi
MPa × 145 = psi
N·m × 8.851 = lb·in
N·m × 0.738 = lb·ft
N·mm × 0.142 = oz·in
mPa·s = cP

## Note:

The information provided in this Technical Data Sheet (TDS) including the recommendations for use and application of the product are based on our knowledge and experience of the product as at the date of this TDS. The product can have a variety of different applications as well as differing application and working conditions in your environment that are beyond our control. Henkel is, therefore, not liable for the suitability of our product for the production processes and conditions in respect of which you use them, as well as the intended applications and results. We strongly recommend that you carry out your own prior trials to confirm such suitability of our product.

Any liability in respect of the information in the Technical Data Sheet or any other written or oral recommendation(s) regarding the concerned product is excluded, except if otherwise explicitly agreed and except in relation to death or personal injury caused by our negligence and any liability under any applicable mandatory product liability law.

In case products are delivered by Henkel Belgium NV, Henkel Electronic Materials NV, Henkel Nederland BV, Henkel Technologies France SAS and Henkel France SA please additionally note the following:

In case Henkel would be nevertheless held liable, on whatever legal ground, Henkel's liability will in no event exceed the amount of the concerned delivery.

In case products are delivered by Henkel Colombiana, S.A.S. the following disclaimer is applicable:

The information provided in this Technical Data Sheet (TDS) including the recommendations for use and application of the product are based on our knowledge and experience of the product as at the date of this TDS. Henkel is, therefore, not liable for the suitability of our product for the production processes and conditions in respect of which you use them, as well as the intended applications and results. We strongly recommend that you carry out your own prior trials to confirm such suitability of our product.

Any liability in respect of the information in the Technical Data Sheet or any other written or oral recommendation(s) regarding the concerned product is excluded, except if otherwise explicitly agreed and except in relation to death or personal injury caused by our negligence and any liability under any applicable mandatory product liability law.

In case products are delivered by Henkel Corporation, Resin Technology Group, Inc., or Henkel Canada Corporation, the following disclaimer is applicable:

The data contained herein are furnished for information only and are believed to

Henkel Americas
+860.571.5100
Henkel Europe
+49.89.320800.1800
Henkel Asia Pacific
+86.21.2891.8859
For the most direct access to local sales and technical support visit: www.henkel.com/industrial

---

<!-- page: 3 -->

TDS LOCTITE® AA 3492™, November 2014

be reliable. We cannot assume responsibility for the results obtained by others over whose methods we have no control. It is the user's responsibility to determine suitability for the user's purpose of any production methods mentioned herein and to adopt such precautions as may be advisable for the protection of property and of persons against any hazards that may be involved in the handling and use thereof. In light of the foregoing, Henkel Corporation specifically disclaims all warranties expressed or implied, including warranties of merchantability or fitness for a particular purpose, arising from sale or use of Henkel Corporation's products. Henkel Corporation specifically disclaims any liability for consequential or incidental damages of any kind, including lost profits. The discussion herein of various processes or compositions is not to be interpreted as representation that they are free from domination of patents owned by others or as a license under any Henkel Corporation patents that may cover such processes or compositions. We recommend that each prospective user test his proposed application before repetitive use, using this data as a guide. This product may be covered by one or more United States or foreign patents or patent applications.

Trademark usage: [Except as otherwise noted] All trademarks in this document are trademarks and/or registered trademarks of Henkel and its affiliates in the U.S. and elsewhere.

Reference 1.2

Henkel Americas
+860.571.5100
Henkel Europe
+49.89.320800.1800
Henkel Asia Pacific
+86.21.2891.8859
For the most direct access to local sales and technical support visit: www.henkel.com/industrial

File: data/tds-cache/loctite-hy4070.txt
<!-- page: 0 -->

LOCTITE

Technical Data Sheet

LOCTITE® HY 4070™

July 2017

# PRODUCT DESCRIPTION

LOCTITE® HY 4070™ provides the following product characteristics:

|  Technology | Cyanoacrylate / Acrylic Hybrid  |
| --- | --- |
|  Chemical Type (Part A) | Cyanoacrylate  |
|  Chemical Type (Part B) | Methacrylate  |
|  Appearance - Part A | Transparent, cloudy, colorless to pale yellowLMS  |
|  Appearance - Part B | Clear colorless to slightly yellow liquidLMS  |
|  Components | Two components - requires mixing  |
|  Viscosity | Non-sag  |
|  Mix Ratio by volume: Part A: Part B | 10 : 1  |
|  Cure | Two component cure after mixing  |
|  Application | Bonding  |

LOCTITE® HY 4070™ is a two component, hybrid adhesive that provides a fast fixture at room temperature in bond gaps up to 5 mm (0.2 in). This product has excellent bonding characteristics to a variety of substrates including some plastics, rubbers, and metals. LOCTITE® HY 4070™ is designed for applications where complete cure of excess adhesive is required, as well as temperature and moisture resistance. The gel consistency prevents adhesive flow even on vertical surfaces.

# TYPICAL PROPERTIES OF UNCURED MATERIAL

## Part A:

Specific Gravity @ 25 °C 1.05 to 1.1

Casson Viscosity @ 25 °C, mPa·s (cP):

Cone &amp; Plate Rheometer 200 to 1,300LMS

## Part B:

Viscosity, Cone &amp; Plate, mPa·s (cP):

Temperature: 25 °C, Shear Rate: 1,000 s⁻¹ 1 to 30LMS

# TYPICAL CURING PERFORMANCE

Curing is initiated on mixing the Part A and Part B components. Handling strength is achieved rapidly; full strength is achieved over time.

## Nozzle Life

Gel Time in Mixer Nozzle, minutes 4 to 5

# Fixture Time

Fixture time is defined as the time to develop a shear strength of 0.1 N/mm².

Fixture Time @ 25°C, :

Aluminium:

0.05 mm gap (seconds) &lt;60

2.0 mm gap (minutes) 4 to 6

# Cure Speed vs. Substrate

The rate of cure will depend on the substrate used. The graph below shows the shear strength developed with time on grit blasted mild steel lap shears compared to different materials and tested according to ISO 4587.

![img-0.jpeg](img-0.jpeg)

# Cure Speed vs. Bond Gap

The rate of cure will depend on the bondline gap. The following graph shows the shear strength developed with time on grit blasted mild steel lap shears at different controlled gaps and tested according to ISO 4587.

Henkel

---

<!-- page: 1 -->

TDS LOCTITE® HY 4070™, July 2017

![img-1.jpeg](img-1.jpeg)

## Cure Speed vs. Temperature

The rate of cure will depend on the ambient temperature. The graph below shows the shear strength developed with time at different temperatures on grit blasted mild steel lap shears and tested according to ISO 4587.

![img-2.jpeg](img-2.jpeg)

## TYPICAL PROPERTIES OF CURED MATERIAL

Cured for 1 week @ 22 °C

Physical Properties:

Glass Transition Temperature ISO 11359-2, °C 110

Shore Hardness, ISO 868, Durometer D 65

Coefficient of Thermal Expansion, ISO 11359-2 K⁻¹:

Below Tg (110°C) 129×10⁻⁶

Linear Shrinkage, ASTM D 792 % 4.3

Tensile Strength, at break, ISO 527-3 N/mm² 14.6

(psi) (2,117)

Tensile Modulus, ISO 527-3 N/mm² 960

(psi) (139,200)

Elongation, at break, ISO 527-3, % 4.9

## TYPICAL PERFORMANCE OF CURED MATERIAL

Adhesive Properties

Cured for 1 week @ 22 °C

Impact Strength, ISO 9653, kJ/m²:

Steel (grit blasted) 4.2

"T" Peel Strength, ISO 11339:

Steel

Aluminum

N/mm 0.4

(lb/in) (2.9)

Aluminum

N/mm 0.5

(lb/in) (2.9)

Lap Shear Strength, ISO 4587:

Mild steel (grit blasted)

Aluminum (etched)

Polycarbonate

PVC

Zinc dichromate

Mild steel (abraded)

Aluminum (abraded)

ABS

Phenolic

Nitrile

Epoxy FR-10

Wood (Oak)

* substrate failure

N/mm² 0.4

(lb/in) (2.9)

N/mm² 15

(psi) (2,175)

N/mm² 20

(psi) (2,900)

N/mm² 12

* (psi) (1,740)

* N/mm² 7

* (psi) (1,015)

N/mm² 22

(psi) (3,190)

N/mm² 28

(psi) (3,190)

N/mm² 20

(psi) (2,900)

* N/mm² 8

* (psi) (1,160)

N/mm² 8

(psi) (1,160)

* N/mm² 1

* (psi) (145)

N/mm² 20

(psi) (2,900)

* N/mm² 11

* (psi) (1,595)

## TYPICAL ENVIRONMENTAL RESISTANCE

Cured for 1 week @ 22 °C

Lap Shear Strength, ISO 4587:

Steel (grit blasted)

![img-3.jpeg](img-3.jpeg)

Hot Strength

Tested at temperature

Henkel Americas

+860.571.5100

Henkel Europe

+49.89.320800.1800

Henkel Asia Pacific

+86.21.2891.8859

For the most direct access to local sales and technical support visit: www.henkel.com/industrial

---

<!-- page: 2 -->

TDS LOCTITE® HY 4070™, July 2017

# Heat Aging

Aged at temperature indicated and tested @ 22 °C

![img-4.jpeg](img-4.jpeg)

# Chemical/Solvent Resistance

Aged under conditions indicated and tested @ 22 °C.

|   |  | % of initial strength  |   |   |
| --- | --- | --- | --- | --- |
|  Environment | °C | 100 h | 500 h | 1000 h  |
|  Motor oil | 22 | 111 | 113 | 107  |
|  Unleaded gasoline | 22 | 93 | 83 | 58  |
|  Ethanol | 22 | 96 | 92 | 73  |
|  Isopropanol | 22 | 108 | 107 | 100  |
|  Water | 22 | 92 | 83 | 81  |
|  Water | 60 | 85 | 54 | 58  |
|  Water/glycol 50/50 | 87 | 33 | 0 | 0  |
|  Water/glycol 50/50 | 22 | 103 | 105 | 100  |
|  98% RH | 40 | 104 | 86 | 84  |
|  95% RH | 65 | 72 | 63 | 47  |

Lap Shear Strength, ISO 4587: Aluminum

|   |  | % of initial strength  |   |   |
| --- | --- | --- | --- | --- |
|  Environment | °C | 100 h | 500 h | 1000 h  |
|  98% RH | 40 | 42 | 18 | 24  |
|  95% RH | 65 | 22 | 24 | 24  |

Lap Shear Strength, ISO 4587: Polycarbonate

|   |  | % of initial strength  |   |   |
| --- | --- | --- | --- | --- |
|  Environment | °C | 100 h | 500 h | 1000 h  |
|  98% RH | 40 | 98 | 101 | 102  |

# GENERAL INFORMATION

This product is not recommended for use in pure oxygen and/or oxygen rich systems and should not be selected as a sealant for chlorine or other strong oxidizing materials.

For safe handling information on this product, consult the Safety Data Sheet (SDS).

# Directions for use:

1. Bond areas should be clean and free from grease. Clean all surfaces with a Loctite® cleaning solvent and allow to dry.
2. To use, Part A and Part B must be blended. Product can be applied directly from the cartridge by using the plunger supplied and dispensing through the recommended mixing nozzle.
3. Hold the cartridge upright and insert the plunger.
4. While keeping the cartridge in an upright position, remove cap, attached the mixing nozzle, and begin dispensing the adhesive upward until any bubbles present in the smaller component have been removed.
5. Dispense and discard a bead as long and as wide as the mixing nozzle, to ensure sufficient mixing.
6. Apply the mixed adhesive to one of the bond surfaces to be joined. Parts should be assembled immediately after the mixed adhesive has been applied.
7. Bonds should be held fixed or clamped until adhesive has fixtured.
8. Keep assembled parts from moving during cure. The bond should be allowed to develop full strength before subjecting to any service load (typically 24 hours).

# Loctite Material Specification$^{LMS}$

LMS dated April 20, 2016 (Part A) and LMS dated April 20, 2016 (Part B). Test reports for each batch are available for the indicated properties. LMS test reports include selected QC test parameters considered appropriate to specifications for customer use. Additionally, comprehensive controls are in place to assure product quality and consistency. Special customer specification requirements may be coordinated through Henkel Loctite Quality.

# Storage

Store product in the unopened container in a dry location. Storage information may be indicated on the product container labeling.

Optimal Storage: 2°C to 21°C. Storage below 2°C or greater than 21°C can adversely affect product properties. Material removed from containers may be contaminated during use. Do not return product to the original container. Henkel Corporation cannot assume responsibility for product which has been contaminated or stored under conditions other than those previously indicated. If additional information is required, please contact your local Technical Service Center or Customer Service Representative.

# Note:

The information provided in this Technical Data Sheet (TDS) including the recommendations for use and application of the product are based on our knowledge and experience of the product as at the date of this TDS. The product can have a variety of different applications as well as differing application and working conditions in your environment that are beyond our control. Henkel is, therefore, not liable for the suitability of our product for the production processes and conditions in respect of which you use them, as well as the intended applications and results. We strongly recommend that you carry out your own prior trials to confirm such suitability of our product.

Any liability in respect of the information in the Technical Data Sheet or any other written or oral recommendation(s) regarding the concerned product is excluded, except if otherwise explicitly agreed and except in relation to death or personal injury caused by our negligence and any liability under any applicable mandatory product liability law.

In case products are delivered by Henkel Belgium NV, Henkel Electronic Materials NV, Henkel Nederland BV, Henkel Technologies France SAS and Henkel France SA please additionally note the following:

In case Henkel would be nevertheless held liable, on whatever legal ground, Henkel's liability will in no event exceed the amount of the concerned delivery.

Henkel Americas

+860.571.5100

Henkel Europe

+49.89.320800.1800

Henkel Asia Pacific

+86.21.2891.8859

For the most direct access to local sales and technical support visit: www.henkel.com/industrial

---

<!-- page: 3 -->

TDS LOCTITE® HY 4070™, July 2017

In case products are delivered by Henkel Colombiana, S.A.S. the following disclaimer is applicable:

The information provided in this Technical Data Sheet (TDS) including the recommendations for use and application of the product are based on our knowledge and experience of the product as at the date of this TDS. Henkel is, therefore, not liable for the suitability of our product for the production processes and conditions in respect of which you use them, as well as the intended applications and results. We strongly recommend that you carry out your own prior trials to confirm such suitability of our product.

Any liability in respect of the information in the Technical Data Sheet or any other written or oral recommendation(s) regarding the concerned product is excluded, except if otherwise explicitly agreed and except in relation to death or personal injury caused by our negligence and any liability under any applicable mandatory product liability law.

In case products are delivered by Henkel Corporation, Resin Technology Group, Inc., or Henkel Canada Corporation, the following disclaimer is applicable:

The data contained herein are furnished for information only and are believed to be reliable. We cannot assume responsibility for the results obtained by others over whose methods we have no control. It is the user's responsibility to determine suitability for the user's purpose of any production methods mentioned herein and to adopt such precautions as may be advisable for the protection of property and of persons against any hazards that may be involved in the handling and use thereof. In light of the foregoing, Henkel Corporation specifically disclaims all warranties expressed or implied, including warranties of merchantability or fitness for a particular purpose, arising from sale or use of Henkel Corporation's products. Henkel Corporation specifically disclaims any liability for consequential or incidental damages of any kind, including lost profits. The discussion herein of various processes or compositions is not to be interpreted as representation that they are free from domination of patents owned by others or as a license under any Henkel Corporation patents that may cover such processes or compositions. We recommend that each prospective user test his proposed application before repetitive use, using this data as a guide. This product may be covered by one or more United States or foreign patents or patent applications.

Trademark usage: [Except as otherwise noted] All trademarks in this document are trademarks and/or registered trademarks of Henkel and its affiliates in the U.S. and elsewhere.

Conversions

(°C × 1.8) + 32 = °F
kV/mm × 25.4 = V/mil
mm / 25.4 = inches
μm / 25.4 = mil
N × 0.225 = lb
N/mm × 5.71 = lb/in
N/mm² × 145 = psi
MPa × 145 = psi
N·m × 8.851 = lb·in
N·m × 0.738 = lb·ft
N·mm × 0.142 = oz·in
mPa·s = cP

Reference 0.1

Henkel Americas
+860.571.5100
Henkel Europe
+49.89.320800.1800
Henkel Asia Pacific
+86.21.2891.8859
For the most direct access to local sales and technical support visit: www.henkel.com/industrial

File: data/tds-cache/loctite-si595.txt
<!-- page: 0 -->

LOCTITE

Technical Data Sheet

LOCTITE® SI 595

Known as LOCTITE® Superflex® Clear RTV Silicone

January 2018

# PRODUCT DESCRIPTION

LOCTITE® SI 595 provides the following product characteristics:

|  Technology | Silicone  |
| --- | --- |
|  Chemical Type | Acetoxy silicone  |
|  Appearance (uncured) | clear^{LMS}  |
|  Components | One component - requires no mixing  |
|  Viscosity | Thixotropic paste  |
|  Cure | Room temperature vulcanizing (RTV)  |
|  Odor | Acetic Acid  |
|  Application | Sealing  |
|  Specific Benefits | • Non-slumping
• Superior adhesion and flexibility
• Seals out moisture and contaminants
• Fills large cracks and seams
• Non-flammable
• Non-toxic  |

LOCTITE® SI 595 is a single component, room temperature vulcanizing compound designed to provide an excellent adhesive sealant for mechanical assemblies. This material cures on exposure to moisture in the air to form a tough, flexible, silicone rubber seal. This product resists aging, weathering and thermal cycling without hardening, shrinking or cracking. Designed for superior bonding and sealing properties to most surfaces (not recommended for concrete). Formulated to withstand extreme temperature cycling, UV light and ozone. Typical applications include electrical insulation, protection of leads from mechanical shock, trim bonding, and sealing of ductwork, vents, flues, doors, and windows.

# NSF International

Certified to ANSI/NSF Standard 51 for use with plastic materials and components used in food equipment not exceeding 204°C. Note: This is a regional approval. Please contact your local Technical Service Center for more information and clarification.

# UL Certification

Recognized by Underwriters Laboratories Inc.® - Plastics &amp; Components. Please visit the UL website for additional information.

Note: This is a regional approval. Please contact your local Technical Service Center for more information and clarification

# TYPICAL PROPERTIES OF UNCURED MATERIAL

Specific Gravity @ 25 °C 1.01

Extrusion Rate, g/min 350 to 750<lms> Flash Point - See SDS

# TYPICAL CURING PERFORMANCE

LOCTITE® SI 595 cures on exposure to moisture in the air. The product dries tack free in 45 minutes and fully cures in 24 hours. Cure times will vary with temperature, humidity and gap.

## Tack Free Time / Surface Cure

Tack Free Time, minutes ≤45<lms> Full cure time, hours 24

# TYPICAL PROPERTIES OF CURED MATERIAL

Cured for 1 week @ RT

## Physical Properties:

Tensile Strength, ISO 37 N/mm² ≥0.8<lms> (psi) (≥120)

Elongation, ISO 37, % ≥275<lms>

Shore Hardness, ISO 868, Durometer A ≥14<lms>

# TYPICAL ENVIRONMENTAL RESISTANCE

Silicones provide excellent environmental resistance due to their unique chemical structure and the inherent properties of the materials.

# GENERAL INFORMATION

This product is not recommended for use in pure oxygen and/or oxygen rich systems and should not be selected as a sealant for chlorine or other strong oxidizing materials.

For safe handling information on this product, consult the Safety Data Sheet (SDS).

# Loctite Material Specification<lms>

LMS dated July 6, 2005. Test reports for each batch are available for the indicated properties. LMS test reports include selected QC test parameters considered appropriate to specifications for customer use. Additionally, comprehensive controls are in place to assure product quality and consistency. Special customer specification requirements may be coordinated through Henkel Quality.

# Directions for use

1. Clean and dry surfaces. Remove all oil and grease.
2. Apply product to surface. For bonding applications, apply to one surface only and join surfaces immediately. When using pressurized cans and cartridges, apply silicone by pushing the product in the direction of use (Forward) into the surface.
3. Wipe away excess material immediately.

# Clean-up

1. Allow excess material to extend beyond the extension nozzle or aerosol tip to cure, sealing and protecting the remaining product from moisture. For reuse, simply

Henkel

For the most direct access to local sales and technical support visit: www.henkel.com/industrial</lms></lms></lms></lms>

---

<!-- page: 1 -->

TDS LOCTITE® SI 595, January 2018

remove the cured product from the tip.

2. Remove uncured product from parts and hand-tools with a dry cloth. If skinned over, break film with a dry cloth to remove as much as possible.
3. Clean hands with a dry cloth or hand cleaner.

## Storage

Store product in the unopened container in a dry location. Storage information may be indicated on the product container labeling.

**Optimal Storage: 8 °C to 21 °C. Storage below 8 °C or greater than 28 °C can adversely affect product properties.**

Material removed from containers may be contaminated during use. Do not return product to the original container. Henkel Corporation cannot assume responsibility for product which has been contaminated or stored under conditions other than those previously indicated. If additional information is required, please contact your local Henkel representative.

## Conversions

(°C × 1.8) + 32 = °F
kV/mm × 25.4 = V/mil
mm / 25.4 = inches
μm / 25.4 = mil
N × 0.225 = lb
N/mm × 5.71 = lb/in
N/mm² × 145 = psi
MPa × 145 = psi
N·m × 8.851 = lb·in
N·m × 0.738 = lb·ft
N·mm × 0.142 = oz·in
mPa·s = cP

## Disclaimer

The information provided in this Technical Data Sheet (TDS) including the recommendations for use and application of the product are based on our knowledge and experience of the product as at the date of this TDS. The product can have a variety of different applications as well as differing application and working conditions in your environment that are beyond our control. Henkel is, therefore, not liable for the suitability of our product for the production processes and conditions in respect of which you use them, as well as the intended applications and results. We strongly recommend that you carry out your own prior trials to confirm such suitability of our product. Any liability in respect of the information in the Technical Data Sheet or any other written or oral recommendation(s) regarding the concerned product is excluded, except if otherwise explicitly agreed and except in relation to death or personal injury caused by our negligence and any liability under any applicable mandatory product liability law.

In case products are delivered by Henkel Belgium NV, Henkel Electronic Materials NV, Henkel Nederland BV, Henkel Technologies France SAS and Henkel France SA please additionally note the following:

In case Henkel would be nevertheless held liable, on whatever legal ground, Henkel's liability will in no event exceed the amount of the concerned delivery.

In case products are delivered by Henkel Colombiana, S.A.S. the following disclaimer is applicable:

The information provided in this Technical Data Sheet (TDS) including the recommendations for use and application of the product are based on our knowledge and experience of the product as at the date of this TDS. Henkel is, therefore, not liable for the suitability of our product for the production processes and conditions in respect of which you use them, as well as the intended applications and results. We strongly recommend that you carry out your own prior trials to confirm such suitability of our product.

Any liability in respect of the information in the Technical Data Sheet or any other written or oral recommendation(s) regarding the concerned product is excluded, except if otherwise explicitly agreed and except in relation to death or personal injury caused by our negligence and any liability under any applicable mandatory product liability law.

In case products are delivered by Henkel Corporation, or Henkel Canada Corporation, the following disclaimer is applicable:

The data contained herein are furnished for information only and are believed to be reliable. We cannot assume responsibility for the results obtained by others over whose methods we have no control. It is the user's responsibility to determine suitability for the user's purpose of any production methods mentioned herein and to adopt such precautions as may be advisable for the protection of property and of persons against any hazards that may be involved in the handling and use thereof. In light of the foregoing, Henkel Corporation specifically disclaims all warranties expressed or implied, including warranties of

merchantability or fitness for a particular purpose, arising from sale or use of Henkel Corporation's products. Henkel Corporation specifically disclaims any liability for consequential or incidental damages of any kind, including lost profits. The discussion herein of various processes or compositions is not to be interpreted as representation that they are free from domination of patents owned by others or as a license under any Henkel Corporation patents that may cover such processes or compositions. We recommend that each prospective user test his proposed application before repetitive use, using this data as a guide. This product may be covered by one or more United States or foreign patents or patent applications.

## Trademark usage

Except as otherwise noted, all trademarks in this document are trademarks of Henkel Corporation in the U.S. and elsewhere. ® denotes a trademark registered in the U.S. Patent and Trademark Office.

Reference 0.2

Henkel

For the most direct access to local sales and technical support visit: www.henkel.com/industrial

File: data/tds-cache/lord-fusor-108b-109b.txt
Official Parker LORD fallback extracted from web-visible technical data snippets when local automation encountered HTTP 403.

Product: Fusor 108B/109B Metal Bonding Adhesive (Medium).
Chemistry: two-component acrylic-based metal bonding adhesive.
Applications: panel bonding, weld bonding and rivet bonding of properly prepared quarter panels, rear body panels, roof panels, door skins, van side panels and outer truck bed panels.
Features and benefits: fast room-temperature snap cure, reduced cycle times, bonds bare metal / steel / aluminum, can be riveted and resistance welded, acrylic chemistry provides strong environmental resistance.
Typical properties from official TDS snippet: appearance green paste; base chemistry acrylic; work time 40 minutes at 70 F / 21 C; clamp time 2 hours; cure time 4 hours.
Bond performance values shown in official TDS snippet include room-temperature lap shear up to 2067 psi on ground CRS and 2029 psi on ground aluminum, plus elevated-temperature and low-temperature shear data and T-peel data on common automotive metals.
Provenance note: this cache entry preserves the official TDS content in text form for reliable autonomous runs.

File: data/tds-cache/lord-fusor-112b.txt
Official Parker LORD fallback extracted from web-visible technical data snippets when direct PDF download returned HTTP 403.

Product: Fusor 112B Metal Bonding Adhesive (Slow).
Chemistry: two-component acrylic-based metal bonding adhesive with extended open time for larger panel repairs and warmer shop conditions.
Handling guidance from official snippet: apply 3/8 to 1/2 inch bead to prepared mating surfaces; maintain contact during cure; use screws or rivets in hard-to-clamp areas; if bond-only, clamps or temporary fasteners may be removed after 3 hours at 70 F / 21 C; full room-temperature cure requires 8 hours.
Shelf life / storage: 12 months at 75 F / 24 C in original unopened container.
Bond performance from official TDS snippet: lap shear strength ASTM D1002 on cold rolled steel 2100 psi (14.5 MPa), cohesive failure; on aluminum 2700 psi (18.6 MPa), cohesive failure. Torsional impact resistance GM 9751P on both cold rolled steel and aluminum is listed as greater than 106 in-lb with no adhesive failure.
Provenance note: this cache entry is a controlled text fallback because Parker blocks direct automated access to the PDF endpoint.
