Repository: vineetpadia/glueguy

# Glueguy Lab

Spreadsheet-style adhesive selector plus a larger McMaster-derived engineering reference library.

## Run locally

```bash
python3 -m http.server 4317 --bind 0.0.0.0
```

Open `http://127.0.0.1:4317/` on the host, or from another machine on the same LAN/VPN open `http://<host-ip>:4317/`.

## Catalog pipeline

1. Crawl McMaster glue families into raw JSON.

```bash
python scripts/mcmaster_glue_pipeline.py --max-pages 220 --output data/mcmaster-glues.json
```

2. Enrich the representative McMaster part page for each family into a reusable detail cache.

```bash
python scripts/enrich_mcmaster_product_details.py
```

File: data/tds-cache/mg-chemicals-832fx.txt
<!-- page: 0 -->

832FX

MG Chemicals

# Black Flexible Epoxy, Encapsulating &amp; Potting Compound

832FX is a black, 2-part, flexible epoxy that offers extreme environmental, mechanical and physical protection for printed circuit boards and electronic assemblies.

This product is designed for applications where minimizing the physical stress on components is critical. It performs well in low temperature and arctic environments, as well as applications that involve temperature cycling or rapid temperature changes. It provides the functionality of silicone, but with the durability and cost-effectiveness of epoxy.

# Features &amp; Benefits

Very low mixed viscosity of 700 cP

Good adhesion to a wide variety of substrates, including metals, composites, glass, ceramics, and many plastics

Excellent electrical insulating characteristics

Extreme resistance to water and humidity (allows for submersion where needed)

Solvent-free

# Cure Instructions

Allow to cure at room temperature for 48 hours, or cure in an oven at one of these time/temperature options:

|  Temperature | 45 °C | 65 °C | 80 °C | 100 °C  |
| --- | --- | --- | --- | --- |
|  Time | 5 h | 2 h | 1 h | 30 min  |

![img-0.jpeg](img-0.jpeg)

Available Packaging

|  Part # | Packaging | Net Vol. | Net Wt.  |
| --- | --- | --- | --- |
|  832FX-450ML | 2 Bottle kit | 450 mL | 475 g  |
|  832FX-1.7L | 2 Can kit | 1.7 L | 1.79 kg  |
|  832FX-40L | 2 Pail kit | 40 L | 42.2 kg  |

# Storage and Handling

Store between 16 and 27 °C in a dry area, away from sunlight (see SDS).

MG Chemicals 1210 Corporate Drive Burlington, Ontario, Canada L7L 5R6 ISO 9001:2015 Quality Management System SAI Global File: 004008

support@mgchemicals.com North America +(1) 800-340-0772 International +(1) 905-331-1396 Europe +44 1663 362888 23 January 2026 / Ver. 4.3

---

<!-- page: 1 -->

832FX

MG Chemicals

# Liquid Properties

|  Chemistry | Epoxy | —  |
| --- | --- | --- |
|  Density | 1.1 g/mL (Mixed) | ASTM D1475  |
|   |  1.1 g/mL (A)  |   |
|   |  1.0 g/mL (B)  |   |
|  Viscosity @ 25 °C | 700 cP (Mixed) | Brookfield Engineering labs Inc.
IPCTM-65- Method 2.4.24.4  |
|   |  800 cP (A)  |   |
|   |  170 cP (B)  |   |
|  Mix Ratio | 1:1 (Volume) | —  |
|   |  1.22:1 (Weight)  |   |
|  Working Time a | 2 h | —  |
|  Peak Exotherm b | 67 °C | —  |
|  Shrinkage | 2.6% | Calculated  |
|  Shelf Life | 5 y | —  |

a Based on 100 g sample. Varies by volume and geometry.
b Based on 250 g sample in a fixed container geometry.

# Cured Properties

|  Flame Retardancy | No | —  |
| --- | --- | --- |
|  Color | Black | —  |
|  Density | 1.1 g/mL | Hydrostatic Weighing  |
|  Service Temperature Range | -40–140 °C | —  |
|  Intermittent Temperature | -50–150 °C | —  |
|  Thermal Conductivity @ 25 °C | 0.3 W/(m·K) | ASTM E1461  |
|  Specific Heat Capacity @ 25 °C | 2.7 J/(g·K) |   |
|  Thermal Diffusivity @ 25 °C | 0.1 mm²/s |   |
|  Glass Transition Temperature (Tg) | 8.8 °C | ASTM E1545  |
|  Coefficient of Thermal Expansion (CTE) | 114 ppm/°C (Prior Tg) | ASTM E831  |
|   |  218 ppm/°C (After Tg) |   |
|  Hardness | 88 A | ASTM D2240  |
|  Tensile Strength | 9.6 N/mm² | ASTM D638  |

MG Chemicals 1210 Corporate Drive Burlington, Ontario, Canada L7L 5R6 ISO 9001:2015 Quality Management System SAI Global File: 004008

support@mgchemicals.com North America +(1) 800-340-0772 International +(1) 905-331-1396 Europe +44 1663 362888 23 January 2026 / Ver. 4.3

---

<!-- page: 2 -->

832FX

MG Chemicals

# Cured Properties Continued

|  Lap Shear | 2.5 N/mm² (Stainless Steel)
3.4 N/mm² (Aluminum)
1.5 N/mm² (ABS)
2.4 N/mm² (PC) | ASTM D1002  |
| --- | --- | --- |
|  Resistivity | 5.8 x 10¹² Ω·cm | ASTM D257  |
|  Breakdown Voltage @ 3.175 mm | 40 900 V | ASTM D149  |
|  Dielectric Strength @ 3.175 mm | 330 V/mil |   |
|  Dielectric Constant @ 1 MHz | 3.1 | ASTM D150  |
|  Dissipation Factor @ 1 MHz | 0.05 |   |
|  Chemical Absorption | 30 % (IPA) | —  |
|  Weight Gain, 30 days @ 25 °C | 9 % (Sulphuric Acid 3%)
17 % (Acetic Acid)
04 % (10% NaOH)
0.2 % (10% NaCl)
0.4 % (Water)
0.1 % (Transmission Oil)
0.1 % (Transformer Oil) |   |
|  Weight Loss @ 155 °C (600 hrs) | 4.4 % | —  |

# Viscosity vs. Temperature

![img-1.jpeg](img-1.jpeg)

MG Chemicals 1210 Corporate Drive Burlington, Ontario, Canada L7L 5R6 ISO 9001:2015 Quality Management System SAI Global File: 004008

support@mgchemicals.com North America +(1) 800-340-0772 International +(1) 905-331-1396 Europe +44 1663 362888 23 January 2026 / Ver. 4.3

---

<!-- page: 3 -->

832FX

MG Chemicals

# Application Instructions

Read the product SDS and Application Guide for more detailed instructions before using this product.

# Recommended Preparation

Clean the substrate with 824 99.9% Isopropyl Alcohol, so the surface is free of oils, dust, and other residues.

# Mixing

1. Scrape settled material free from the bottom and sides of the part A container; stir the contents until homogenous. Use a paint shaker if available.
2. Measure 1 parts by volume of the part A and pour into the mixing container. Ensure all contents are transferred by scraping the container.
3. Measure 1 part by volume of the part B and pour into the mixing container. Ensure all contents are transferred by scraping the container.
4. Thoroughly and gently mix parts A and B together. Avoid introducing air bubbles.
5. To de-air, let sit for 15 minutes or put in a vacuum chamber at 25 inHg for 2 minutes.
6. If bubbles are present at the top, break them gently with the mixing paddle.
7. Pour the mixture into a container holding the components to be protected.
8. Close the part A and B containers tightly between uses to prevent skinning.

Mixing &gt;500 g at a time decreases working time and can lead to a flash cure. Limit the size of hand-mixed batches. For large production volumes, contact MG Chemicals Technical Support for assistance.

Disclaimer: This information is believed to be accurate. It is intended for professional end-users who have the skills required to evaluate and use the data properly. M.G. Chemicals Ltd. does not guarantee the accuracy of the data and assumes no liability in connection with damages incurred while using it.

MG Chemicals 1210 Corporate Drive Burlington, Ontario, Canada L7L 5R6 ISO 9001:2015 Quality Management System SAI Global File: 004008 support@mgchemicals.com North America +(1) 800-340-0772 International +(1) 905-331-1396 Europe +44 1663 362888 23 January 2026 / Ver. 4.3

File: data/tds-cache/mg-chemicals-832fxt.txt
<!-- page: 0 -->

832FXT

MG Chemicals

# Black Flexible Epoxy, Encapsulating &amp; Potting Compound

832FXT is a 2-part flexible epoxy potting compound with a viscosity that prevents the liquid from wicking into tight spaces. This low modulus potting compound is ideal for encapsulating circuits with delicate surface mount components or for applications with aggressive thermal cycling. The cured resin is elastomeric yet tough and still protects circuit components from impacts, shocks and vibrations.

This product has nearly identical properties as the 832FX but with a slightly thicker viscosity that prevents excess wicking and running. The adjusted viscosity also allows for convenient cartridge packaging which is very user friendly and prevents under-curing.

# Features &amp; Benefits

- Low modulus, flexible
- 1:1 mix ratio
- Mixed viscosity will not wick into tight spaces
- Excellent water resistance
- High electrical insulation

# Cure Instructions

Allow to cure at room temperature for 48 hours, or cure in an oven at one of these time/temperature options:

|  Temperature | 65 °C | 80 °C | 100 °C  |
| --- | --- | --- | --- |
|  Time | 1 h | 30 min | 10 min  |

# Storage and Handling

Store between 16 and 27 °C in a dry area, away from sunlight (see SDS).

![img-0.jpeg](img-0.jpeg)

# Available Packaging

|  Part # | Packaging | Net Vol. | Net Wt.  |
| --- | --- | --- | --- |
|  832FXT-25ML | Dual syringe | 25 mL | 26 g  |
|  832FXT-50ML | Dual cartridge | 46 mL | 47.9 g  |
|  832FXT-400ML | Dual cartridge | 380 mL | 395 g  |
|  832FXT-7.4L | 2 Can kit | 7.2 L | 7.5 kg  |
|  832FXT-40L | 2 Pail kit | 40 L | 41.6 kg  |

# Dispensing Accessories

|  Part # | Dispensing Gun | Static Mixer  |
| --- | --- | --- |
|  832FXT-25ML | N/A | 8MT-50  |
|  832FXT-50ML | 8DG-50-1-1 | 8MT-50  |
|  832FXT-400ML | 8DG-400-1-1 | 8MT-450  |

MG Chemicals 1210 Corporate Drive Burlington, Ontario, Canada L7L 5R6 ISO 9001:2015 Quality Management System SAI Global File: 004008

support@mgchemicals.com North America +(1) 800-340-0772 International +(1) 905-331-1396 Europe +44 1663 362888 03 September 2025 / Ver. 1.1

---

<!-- page: 1 -->

832FXT

MG Chemicals

# Liquid Properties

|  Chemistry | Epoxy | —  |
| --- | --- | --- |
|  Density | 1.0 g/mL (Mixed) | ASTM D1475  |
|   |  1.1 g/mL (A)  |   |
|   |  1.0 g/mL (B)  |   |
|  Viscosity @ 25 °C | 1 920 cP (Mixed) | Brookfield Engineering labs Inc.
IPCTM-65- Method 2.4.24.4  |
|   |  1 680 cP (A)  |   |
|   |  530 cP (B)  |   |
|  Mix Ratio | 1:1 (Volume) | —  |
|   |  1.15:1 (Weight)  |   |
|  Working Time a | 170 min | —  |
|  Peak Exotherm b | 50 °C | —  |
|  Shrinkage | 2.4% | Calculated  |
|  Shelf Life | 5 y | —  |

a Based on 100 g sample. Varies by volume and geometry.
b Based on a 250 g sample in a fixed container geometry.

# Cured Properties

|  Flame Retardancy | No | —  |
| --- | --- | --- |
|  Color | Black | —  |
|  Density | 1.1 g/mL | Hydrostatic Weighing  |
|  Service Temperature Range | -80–110 °C | —  |
|  Intermittent Temperature | 140 °C | —  |
|  Thermal Conductivity @ 25 °C | 0.2 W/(m·K) | ASTM E1461  |
|  Specific Heat Capacity @ 25 °C | 1.9 J/(g·K) |   |
|  Thermal Diffusivity @ 25 °C | 0.09 mm²/s |   |
|  Glass Transition Temperature (T_{g}) | 20 °C | ASTM E1545  |
|  Coefficient of Thermal Expansion (CTE) | 124 ppm/°C (Prior T_{g}) | ASTM E831  |
|   |  295 ppm/°C (After T_{g}) |   |
|  Hardness | 80 A | ASTM D2240  |
|  Tensile Strength | 2.3 N/mm² | ASTM D638  |

MG Chemicals 1210 Corporate Drive Burlington, Ontario, Canada L7L 5R6 ISO 9001:2015 Quality Management System SAI Global File: 004008

support@mgchemicals.com North America +(1) 800-340-0772 International +(1) 905-331-1396 Europe +44 1663 362888 03 September 2025 / Ver. 1.1

---

<!-- page: 2 -->

832FXT

MG Chemicals

Cured Properties Continued

|  Lap Shear | 3.6 N/mm² (Stainless Steel) | ASTM D1002  |
| --- | --- | --- |
|   |  3.9 (Aluminum) |   |
|   |  3.6 N/mm² (ABS) |   |
|   |  2.6 N/mm² (PC) |   |
|  Resistivity | 1.5 x 10¹³ Ω·cm | ASTM D257  |
|  Breakdown Voltage @ 3.175 mm | 43 400 V | ASTM D149  |
|  Dielectric Strength @ 3.175 mm | 350 V/mil |   |
|  Chemical Absorption | 30 % (IPA) | —  |
|  Weight Gain, 30 days @ 25 °C | 9 % (Sulphuric Acid 3%) |   |
|   |  17 % (Acetic Acid) |   |
|   |  0.4 % (10% NaOH) |   |
|   |  0.2 % (10% NaCl) |   |
|   |  0.4 % (Water) |   |
|   |  0.1 % (Transmission Oil) |   |
|   |  0.1 % (Transformer Oil) |   |

## Application Instructions

Read the product SDS and Application Guide for more detailed instructions before using this product.

## Recommended Preparation

Clean the substrate with 824 99.9% Isopropyl Alcohol, so the surface is free of oils, dust, and other residues.

## Mixing

1. Scrape settled material free from the bottom and sides of the part A container; stir the contents until homogenous. Use a paint shaker if available.
2. Measure 1 part by volume of the part A and pour into the mixing container. Ensure all contents are transferred by scraping the container.

3. Measure 1 part by volume of the part B and pour into the mixing container. Ensure all contents are transferred by scraping the container.

4. Thoroughly and gently mix parts A and B together. Avoid introducing air bubbles.

5. To de-air, let sit for 15 minutes or put in a vacuum chamber at 25 inHg for 2 minutes. Click here for a video tutorial on vacuum de-airing.

6. If bubbles are present at the top, break them gently with the mixing paddle.

7. Pour the mixture into a container holding the components to be protected.

8. Close the part A and B containers tightly between uses to prevent skinning.

Mixing &gt;500 g at a time decreases working time and can lead to a flash cure. Limit the size of hand-mixed batches. For large production volumes, contact MG Chemicals Technical Support for assistance.

Disclaimer: This information is believed to be accurate. It is intended for professional end-users who have the skills required to evaluate and use the data properly. M.G. Chemicals Ltd. does not guarantee the accuracy of the data and assumes no liability in connection with damages incurred while using it.

MG Chemicals 1210 Corporate Drive Burlington, Ontario, Canada L7L 5R6 ISO 9001:2015 Quality Management System SAI Global File: 004008 support@mgchemicals.com North America +(1) 800-340-0772 International +(1) 905-331-1396 Europe +44 1663 362888 03 September 2025 / Ver. 1.1

File: data/tds-cache/mg-chemicals-832wc.txt
<!-- page: 0 -->

832WC

MG Chemicals

# Optically Clear, Encapsulating &amp; Potting Compound

832WC is a rigid, 2-part, clear epoxy resin that offers extreme environmental, mechanical and physical protection for printed circuit boards and electronic assemblies.

It is designed for applications where high clarity is required. It does not yellow when exposed to UV light; it maintains clarity in applications with service temperatures of up to 65 °C and intermittent exposures of up to 100 °C. It can be used for underwater applications such as potting swimming pool lights. It is also a good choice for casting resin.

# Features &amp; Benefits

- UV light stable (minimal yellowing)
- Very low mixed viscosity of 980 cP
- Excellent electrical insulating characteristics
- Extremely high compressive and tensile strength
- Good adhesion to a wide variety of substrates, including metals, composites, glass, ceramics, and many plastics
- Solvent-free

# Cure Instructions

Allow to cure at room temperature for 72 hours, or cure in an oven at one of these time/temperature options:

|  Temperature | 65 °C | 80 °C | 100 °C  |
| --- | --- | --- | --- |
|  Time | 2 h | 1 h | 30 min  |

![img-0.jpeg](img-0.jpeg)

# Available Packaging

|  Part # | Packaging | Net Vol. | Net Wt.  |
| --- | --- | --- | --- |
|  832WC-375ML | 2 Bottle kit | 375 mL | 401 g  |
|  832WC-3L | 3 Can kit | 2.7 L | 2.89 kg  |
|  832WC-60L | 3 Pail kit | 60 L | 64.2 kg  |

# Storage and Handling

Store between 16 and 27 °C in a dry area, away from sunlight (see SDS). Storage below 16 °C can result in crystallization.

MG Chemicals 1210 Corporate Drive Burlington, Ontario, Canada L7L 5R6 ISO 9001:2015 Quality Management System SAI Global File: 004008

support@mgchemicals.com North America +(1) 800-340-0772 International +(1) 905-331-1396 Europe +44 1663 362888 23 January 2026 / Ver. 4.4

---

<!-- page: 1 -->

832WC

MG Chemicals

# Liquid Properties

|  Chemistry | Epoxy | —  |
| --- | --- | --- |
|  Density | 1.1 g/mL (Mixed) | ASTM D1475  |
|   |  1.1 g/mL (A)  |   |
|   |  1.0 g/mL (B)  |   |
|  Viscosity @ 25 °C | 980 cP (Mixed) | Brookfield Engineering labs Inc.  |
|   |  2 900 cP (A) | IPCTM-65- Method 2.4.24.4  |
|   |  340 cP (B)  |   |
|  Mix Ratio | 2:1 (Volume) | —  |
|   |  2:1 (Weight)  |   |
|  Working Time a | 1 h | —  |
|  Peak Exotherm b | 60 °C | —  |
|  Shrinkage | 0.09% | Calculated  |
|  Shelf Life | 5 y | —  |

a Based on 100 g sample. Varies by volume and geometry.
b Based on 250 g sample in a fixed container and geometry.

# Cured Properties

|  Flame Retardancy | No | —  |
| --- | --- | --- |
|  Color | Clear | —  |
|  Density | 1.1 g/mL | Hydrostatic Weighing  |
|  Service Temperature Range c | -40–140 °C | —  |
|  Intermittent Temperature | -50–155 °C | —  |
|  Thermal Conductivity @ 25 °C | 0.2 W/(m·K) | ASTM E1461  |
|  Specific Heat Capacity @ 25 °C | 0.1 J/(g·K) |   |
|  Thermal Diffusivity @ 25 °C | 0.09 mm²/s |   |
|  Glass Transition Temperature (Tg) | 33 °C | ASTM E1545  |
|  Coefficient of Thermal Expansion (CTE) | 80 ppm/°C (Prior Tg) | ASTM E831  |
|   |  192 ppm/°C (After Tg) |   |
|  Hardness | 82 D | ASTM D2240  |
|  Tensile Strength | 10 N/mm² | ASTM D638  |
|  Compressive Strength | 160 N/mm² | ASTM D695  |

c &gt;65 °C may affect clarity.

MG Chemicals 1210 Corporate Drive Burlington, Ontario, Canada L7L 5R6 ISO 9001:2015 Quality Management System SAI Global File: 004008

support@mgchemicals.com North America +(1) 800-340-0772 International +(1) 905-331-1396 Europe +44 1663 362888 23 January 2026 / Ver. 4.4

---

<!-- page: 2 -->

832WC

MG Chemicals

# Cured Properties Continued

|  Lap Shear | 3.3 N/mm² (Stainless Steel)
6.8 N/mm² (Aluminum)
1.5 N/mm² (ABS)
2.1 N/mm² (PC) | ASTM D1002  |
| --- | --- | --- |
|  Resistivity | 1.6 x 10¹² Ω·cm | ASTM D257  |
|  Breakdown Voltage @ 3.175 mm | 49 300 V | ASTM D149  |
|  Dielectric Strength @ 3.175 mm | 394 V/mil |   |
|  Dielectric Constant @ 1 MHz | 3.2 | ASTM D150  |
|  Dissipation Factor @ 1 MHz | 0.03 |   |
|  Chemical Absorption | 12 % (Acetone) | —  |
|  Weight Gain, 30 days @ 25 °C | 22 % (Ethyl Acetate) |   |
|   | 2 % (IPA) |   |
|   | 1 % (Sulphuric Acid 3%) |   |
|   | 9 % (Sulphuric Acid 30%) |   |
|   | 3 % (Acetic Acid) |   |
|   | 0.08 % (10% NaOH) |   |
|   | 0.2 % (10% NaCl) |   |
|   | 0.3 % (Water) |   |
|   | 0 % (Transmission Oil) |   |
|   | 0 % (Transformer Oil) |   |
|  Weight Loss @ 155 °C (600 hrs) | 8.6 % | —  |

![img-1.jpeg](img-1.jpeg)

# Viscosity vs. Temperature

MG Chemicals 1210 Corporate Drive Burlington, Ontario, Canada L7L 5R6 ISO 9001:2015 Quality Management System SAI Global File: 004008

support@mgchemicals.com North America +(1) 800-340-0772 International +(1) 905-331-1396 Europe +44 1663 362888 23 January 2026 / Ver. 4.4

---

<!-- page: 3 -->

832WC

MG Chemicals

# Application Instructions

Read the product SDS and Application Guide for more detailed instructions before using this product.

# Recommended Preparation

Clean the substrate with 824 99.9% Isopropyl Alcohol, so the surface is free of oils, dust, and other residues.

# Mixing

1. Scrape settled material free from the bottom and sides of the part A container; stir the contents until homogenous. Use a paint shaker if available.
2. Measure 2 parts by volume of the part A and pour into the mixing container. Ensure all contents are transferred by scraping the container.
3. Measure 1 part by volume of the part B and pour into the mixing container. Ensure all contents are transferred by scraping the container.
4. Thoroughly and gently mix parts A and B together. Avoid introducing air bubbles.
5. To de-air, let sit for 15 minutes or put in a vacuum chamber at 25 inHg for 2 minutes.
6. If bubbles are present at the top, break them gently with the mixing paddle.
7. Pour the mixture into a container holding the components to be protected.
8. Close the part A and B containers tightly between uses to prevent skinning.

If crystallization/solidification occurs, reconstitute the product by warming to between 55 and 65 °C until it becomes fully re-liquified. Let the material cool to room temperature before mixing, to prevent flash cure.

Mixing &gt;500 g at a time decreases working time and can lead to a flash cure. Limit the size of hand-mixed batches. For large production volumes, contact MG Chemicals Technical Support for assistance.

Disclaimer: This information is believed to be accurate. It is intended for professional end-users who have the skills required to evaluate and use the data properly. M.G. Chemicals Ltd. does not guarantee the accuracy of the data and assumes no liability in connection with damages incurred while using it.

MG Chemicals 1210 Corporate Drive Burlington, Ontario, Canada L7L 5R6 ISO 9001:2015 Quality Management System SAI Global File: 004008 support@mgchemicals.com North America +(1) 800-340-0772 International +(1) 905-331-1396 Europe +44 1663 362888 23 January 2026 / Ver. 4.4

File: data/tds-cache/mg-chemicals-8330d.txt
<!-- page: 0 -->

8330D

MG Chemicals

# Silver Conductive Epoxy Adhesive

8330D is an electrically conductive, silver-filled 2-part epoxy adhesive. It is smooth, non-sagging, thixotropic, and bonds well to a wide variety of substrates.

This product allows for quick, cold-soldering repairs. It can also be used as a solder replacement for bonding heat-sensitive electronic components, or for making conductive connections where soldering is not an option, such as when bonding to glass, soft metals, or plastics.

8330D is highly filled to maximize electrical conductivity. For a more economical version, use 8331D. For a longer working life, use 8330S.

# Features &amp; Benefits

- Creates strong permanent electrical connections
- Cures at room temperature
- SVHC free
- Excellent adhesion to many substrates
- Room temperature storage
- Long shelf life

# Cure Instructions

Allow to cure at room temperature for 6 hours, or cure the adhesive in an oven at one of these time/temperature options:

|  Temperature | 65 °C | 80 °C  |
| --- | --- | --- |
|  Time | 10 min | 5 min  |

![img-0.jpeg](img-0.jpeg)

# Available Packaging

|  Part # | Packaging | Net Vol. | Net Wt.  |
| --- | --- | --- | --- |
|  8330D-19G | 2 Syringe kit | 6 mL | 19.4 g  |
|  8330D-160G | 2 Jar kit | 50 mL | 162 g  |

# Storage and Handling

Store between 16 and 27 °C in a dry area, away from sunlight (see SDS). To maximize shelf life, recap product firmly when not in use.

MG Chemicals 1210 Corporate Drive Burlington, Ontario, Canada L7L 5R6 ISO 9001:2015 Quality Management System SAI Global File: 004008

support@mgchemicals.com North America +(1) 800-340-0772 International +(1) 905-331-1396 Europe +44 1663 362888 12 February 2026 / Ver. 2.2

---

<!-- page: 1 -->

8330D

MG Chemicals

Liquid Properties

|  Density | 3.2 g/mL (Mixed) | ASTM D1475  |
| --- | --- | --- |
|  Viscosity @ 25 °C | 698 Pa·s (A) | Brookfield Engineering labs Inc.  |
|   |  Thixotropic (B) | IPCTM-65- Method 2.4.24.4  |
|  Mix Ratio | 1:1 (Volume) | —  |
|   |  1.1:1 (Weight) |   |
|  Working Time a | 25 min | —  |
|  Set Time a | 40 min | —  |
|  Service Cure a | 65 min | —  |
|  Peak Exotherm b | 25 °C | —  |
|  Shelf Life | 3 y | —  |
|  a Ambient temperature of 22 °C
b Based on a 250 g sample in a fixed container geometry.  |   |   |

Cured Properties

|  Color | Silver | —  |
| --- | --- | --- |
|  Density | 1.1 g/mL | Hydrostatic Weighing  |
|  Service Temperature Range | -50–150 °C | —  |
|  Resistivity | 5.3 x 10⁻⁶ Ω·cm | ASTM D257  |
|  Hardness | 84 D | ASTM D2240  |
|  Tensile Strength | 8.3 N/mm² | ASTM D638  |
|  Compressive Strength | 75 N/mm² | ASTM D695  |
|  Lap Shear | 3.6 N/mm² (Stainless steel) | ASTM D1002  |
|   |  2.6 N/mm² (Aluminum) |   |
|  Glass Transition Temperature (T_{g}) | 40 °C | ASTM E1545  |
|  Coefficient of Thermal Expansion (CTE) | 63 ppm/°C (Prior T_{g}) | ASTM E831  |
|   |  363 ppm/°C (After T_{g}) |   |
|  Thermal Conductivity @ 25 °C | 2.0 W/(m·K) | ASTM E1461  |
|  Specific Heat Capacity @ 25 °C | 0.6 J/(g·K) |   |
|  Thermal Diffusivity @ 25 °C | 1.1 mm²/s |   |
|  Weight Loss @ 155 °C (600 hrs) | 1.9 % | —  |

MG Chemicals 1210 Corporate Drive Burlington, Ontario, Canada L7L 5R6 ISO 9001:2015 Quality Management System SAI Global File: 004008

support@mgchemicals.com North America +(1) 800-340-0772 International +(1) 905-331-1396 Europe +44 1663 362888 12 February 2026 / Ver. 2.2

---

<!-- page: 2 -->

8330D

MG Chemicals

# Application Instructions

Read the product SDS for more detailed instructions before using this product.

# Recommended Preparation

Clean the substrate with Isopropyl Alcohol, MG #824, so the surface is free of oils, dust, and other residues.

# Syringe

1. Twist and remove the cap from the syringe. Do not discard cap.
2. Measure 1 part by volume of A.
3. Measure 1 part by volume of B.
4. Dispense material on a mixing surface or container, and thoroughly mix parts A and B together.
5. To stop the flow, pull back on the plunger.
6. Clean nozzle to prevent contamination and material buildup.
7. Replace the cap on the syringe.

# Can or Jar

1. Stir each part individually to re-incorporate material that may have separated.
2. Measure 1.1 part by weight of A.
3. Measure 1 part by weight of B.
4. Thoroughly mix parts A and B together.
5. Apply adhesive to the application area.

Disclaimer: This information is believed to be accurate. It is intended for professional end-users who have the skills required to evaluate and use the data properly. M.G. Chemicals Ltd. does not guarantee the accuracy of the data and assumes no liability in connection with damages incurred while using it.

MG Chemicals 1210 Corporate Drive Burlington, Ontario, Canada L7L 5R6 ISO 9001:2015 Quality Management System SAI Global File: 004008 support@mgchemicals.com North America +(1) 800-340-0772 International +(1) 905-331-1396 Europe +44 1663 362888 12 February 2026 / Ver. 2.2

File: data/tds-cache/mg-chemicals-8330s.txt
<!-- page: 0 -->

8330S

MG Chemicals

# Silver Conductive Epoxy Adhesive

8330S is an electrically conductive, silver-filled 2-part epoxy adhesive with a long working time. It is smooth, non-sagging, thixotropic, and bonds well to a wide variety of substrates.

It can be used as a solder replacement for bonding heat-sensitive electronic components, or for making conductive connections where soldering is not an option, such as when bonding to glass, soft metals, or plastics.

8330S is highly filled to maximize electrical conductivity. For a more economical version, use 8331S. For a shorter working time and room temperature cure, use 8330.

# Features &amp; Benefits

- Creates strong permanent electrical connections
- Extended working time
- Low cure temperature of 65 °C
- Room temperature storage
- Long shelf life
- Meets NASA's low outgassing standard

# Cure Instructions

The product will not cure at room temperature. Cure the adhesive in an oven at one of these time/temperature options:

|  Temperature | 65 °C | 80 °C | 100 °C  |
| --- | --- | --- | --- |
|  Time | 2 h | 1 h | 30 min  |

![img-0.jpeg](img-0.jpeg)

# Available Packaging

|  Part # | Packaging | Net Vol. | Net Wt.  |
| --- | --- | --- | --- |
|  8330S-21G | 2 Syringe kit | 6 mL | 18.7 g  |
|  8330S-50ML | 2 Jar kit | 50 mL | 156 g  |
|  8330S-200ML (MTO) | 2 Can kit | 200 mL | 625 g  |

# Storage and Handling

Store between 16 and 27 °C in a dry area, away from sunlight (see SDS). To maximize shelf life, recap product firmly when not in use.

If crystallization occurs, warm the component to 50 to 60 °C, stir contents thoroughly by removing either the lid or plunger and mixing until mixture is homogeneous. Reseal the container and allow to cool before use.

MG Chemicals 1210 Corporate Drive Burlington, Ontario, Canada L7L 5R6 ISO 9001:2015 Quality Management System SAI Global File: 004008

support@mgchemicals.com North America +(1) 800-340-0772 International +(1) 905-331-1396 Europe +44 1663 362888 12 February 2026 / Ver. 4.3

---

<!-- page: 1 -->

8330S

MG Chemicals

Liquid Properties

|  Density | 3.1 g/mL (Mixed)
3.4 g/mL (A)
2.9 g/mL (B) | ASTM D1475  |
| --- | --- | --- |
|  Viscosity @ 25 °C | 3 000 Pa·s (A)
8 600 Pa·s (B) | Brookfield Engineering labs Inc.
IPCTM-65- Method 2.4.24.4  |
|  Mix Ratio | 1:1 (Volume)
1.1:1 (Weight) | —  |
|  Working Time a | 4 h 30 min | —  |
|  Set Time a | 5 h 45 min | —  |
|  Peak Exotherm b | 24 °C | ASTM D2471  |
|  Shelf Life | 3 y | —  |

a Ambient temperature of 22 °C
b Based on a 250 g sample in a fixed container geometry.

Cured Properties

|  Color | Silver grey | —  |
| --- | --- | --- |
|  Density | 2.8 g/mL | Hydrostatic Weighing  |
|  Service Temperature Range | -40–150 °C | —  |
|  Resistivity | 7.0 x 10⁻⁶ Ω·cm | ASTM D257  |
|  Hardness | 73 D | ASTM D2240  |
|  Tensile Strength | 9.0 N/mm² | ASTM D638  |
|  Compressive Strength | 36 N/mm² | ASTM D695  |
|  Lap Shear | 1.7 N/mm² (Stainless steel)
1.2 N/mm² (Aluminum) | ASTM D1002  |
|  Water Absorption | 0.3 % |   |
|  Outgassing @ 125 °C for 24 h | 0.4 % |   |
|  Glass Transition Temperature (T_{g}) | 34 °C | ASTM E1545  |
|  Coefficient of Thermal Expansion (CTE) | 97 ppm/°C (Prior T_{g})
208 ppm/°C (After T_{g}) | ASTM E831  |
|  Thermal Conductivity @ 25 °C | 2.4 W/(m·K) | ASTM E1461  |
|  Specific Heat Capacity @ 25 °C | 0.6 J/(g·K) |   |
|  Thermal Diffusivity @ 25 °C | 1.2 mm²/s |   |
|  Weight Loss @ 155 °C (600 hrs) | 1.8 % | —  |

MG Chemicals 1210 Corporate Drive Burlington, Ontario, Canada L7L 5R6 ISO 9001:2015 Quality Management System SAI Global File: 004008

support@mgchemicals.com North America +(1) 800-340-0772 International +(1) 905-331-1396 Europe +44 1663 362888 12 February 2026 / Ver. 4.3

---

<!-- page: 2 -->

8330S

MG Chemicals

# Application Instructions

Read the product SDS for more detailed instructions before using this product.

# Recommended Preparation

Clean the substrate with Isopropyl Alcohol, MG #824, so the surface is free of oils, dust, and other residues.

# Syringe

1. Twist and remove the cap from the syringe. Do not discard cap.
2. Measure 1 part by volume of A.
3. Measure 1 part by volume of B.
4. Dispense material on a mixing surface or container, and thoroughly mix parts A and B together.
5. To stop the flow, pull back on the plunger.
6. Clean nozzle to prevent contamination and material buildup.
7. Replace the cap on the syringe.

# Can or Jar

1. Stir each part individually to re-incorporate material that may have separated.
2. Measure 1.1 part by weight of A.
3. Measure 1 part by weight of B.
4. Thoroughly mix parts A and B together.
5. Apply adhesive to the application area.

Disclaimer: This information is believed to be accurate. It is intended for professional end-users who have the skills required to evaluate and use the data properly. M.G. Chemicals Ltd. does not guarantee the accuracy of the data and assumes no liability in connection with damages incurred while using it.

MG Chemicals 1210 Corporate Drive Burlington, Ontario, Canada L7L 5R6 ISO 9001:2015 Quality Management System SAI Global File: 004008 support@mgchemicals.com North America +(1) 800-340-0772 International +(1) 905-331-1396 Europe +44 1663 362888 12 February 2026 / Ver. 4.3
