Repository: vineetpadia/glueguy

# Glueguy Lab

Spreadsheet-style adhesive selector plus a larger McMaster-derived engineering reference library.

## Run locally

```bash
python3 -m http.server 4317 --bind 0.0.0.0
```

Open `http://127.0.0.1:4317/` on the host, or from another machine on the same LAN/VPN open `http://<host-ip>:4317/`.

## Catalog pipeline

1. Crawl McMaster glue families into raw JSON.

```bash
python scripts/mcmaster_glue_pipeline.py --max-pages 220 --output data/mcmaster-glues.json
```

2. Enrich the representative McMaster part page for each family into a reusable detail cache.

```bash
python scripts/enrich_mcmaster_product_details.py
```

File: data/tds-cache/mg-chemicals-8331d.txt
<!-- page: 0 -->

8331D

MG Chemicals

# Silver Conductive Epoxy Adhesive

8331D is an electrically conductive, silver-filled 2-part epoxy adhesive. It is smooth, non-sagging, thixotropic, and bonds well to a wide variety of substrates.

This product allows for quick, cold-soldering repairs. It can also be used as a solder replacement for bonding heat-sensitive electronic components, or for making conductive connections where soldering is not an option, such as when bonding to glass, soft metals, or plastics.

8331D has been formulated to be economical. For a higher fill that maximizes conductivity, use 8330D. For a longer working time, use 8331S.

# Features &amp; Benefits

- Creates strong permanent electrical connections
- Cures at room temperature
- SVHC free
- Excellent Adhesion to many substrates
- Room temperature storage
- Long shelf life

# Cure Instructions

Allow to cure at room temperature for 6 hours, or cure the adhesive in an oven at one of these time/temperature options:

|  Temperature | 65 °C | 80 °C  |
| --- | --- | --- |
|  Time | 10 min | 5 min  |

![img-0.jpeg](img-0.jpeg)

# Available Packaging

|  Part # | Packaging | Net Vol. | Net Wt.  |
| --- | --- | --- | --- |
|  8331D-14G | 2 Syringe kit | 6 mL | 14.4 g  |
|  8331D-120G | 2 Jar kit | 50 mL | 120 g  |

# Storage and Handling

Store between 16 and 27 °C in a dry area, away from sunlight (see SDS). To maximize shelf life, recap product firmly when not in use.

MG Chemicals 1210 Corporate Drive Burlington, Ontario, Canada L7L 5R6 ISO 9001:2015 Quality Management System SAI Global File: 004008

support@mgchemicals.com North America +(1) 800-340-0772 International +(1) 905-331-1396 Europe +44 1663 362888 12 February 2026 / Ver. 3.2

---

<!-- page: 1 -->

8331D

MG Chemicals

Liquid Properties

|  Density | 2.4 g/mL (Mixed)
2.5 g/mL (A)
2.3 g/mL (B) | ASTM D1475  |
| --- | --- | --- |
|  Viscosity @ 25 °C | 130 Pa·s (A)
130 Pa·s (B) | Brookfield Engineering labs Inc.
IPCTM-65- Method 2.4.24.4  |
|  Mix Ratio | 1:1 (Volume)
1.1:1 (Weight) | —  |
|  Working Time a | 35 min | —  |
|  Set Time a | 40 min | —  |
|  Peak Exotherm b | 28 °C | ASTM D2471  |
|  Shelf Life | 3 y | —  |

a Ambient temperature of 22 °C
b Based on a 250 g sample in a fixed container geometry.

Cured Properties

|  Color | Silver grey | —  |
| --- | --- | --- |
|  Density | 2.5 g/mL | Hydrostatic Weighing  |
|  Service Temperature Range | -50–150 °C | —  |
|  Resistivity | 1.8 x 10⁻³ Ω·cm | ASTM D257  |
|  Hardness | 78 D | ASTM D2240  |
|  Tensile Strength | 13 N/mm² | ASTM D638  |
|  Compressive Strength | 69 N/mm² | ASTM D695  |
|  Lap Shear | 5.6 N/mm² (Stainless steel)
5.1 N/mm² (Aluminum) | ASTM D1002  |
|  Glass Transition Temperature (Tₑ) | 35 °C | ASTM E1545  |
|  Coefficient of Thermal Expansion (CTE) | 58 ppm/°C (Prior Tₑ)
234 ppm/°C (After Tₑ) | ASTM E831  |
|  Thermal Conductivity @ 25 °C | 1.5 W/(m·K) | ASTM E1461  |
|  Specific Heat Capacity @ 25 °C | 0.7 J/(g·K) |   |
|  Thermal Diffusivity @ 25 °C | 0.9 mm²/s |   |
|  Weight Loss @ 155 °C (600 hrs) | 2.9 % | —  |

MG Chemicals 1210 Corporate Drive Burlington, Ontario, Canada L7L 5R6 ISO 9001:2015 Quality Management System SAI Global File: 004008

support@mgchemicals.com North America +(1) 800-340-0772 International +(1) 905-331-1396 Europe +44 1663 362888 12 February 2026 / Ver. 3.2

---

<!-- page: 2 -->

8331D

MG Chemicals

# Application Instructions

Read the product SDS for more detailed instructions before using this product.

# Recommended Preparation

Clean the substrate with Isopropyl Alcohol, MG #824, so the surface is free of oils, dust, and other residues.

# Syringe

1. Twist and remove the cap from the syringe. Do not discard cap.
2. Measure 1 part by volume of A.
3. Measure 1 part by volume of B.
4. Dispense material on a mixing surface or container, and thoroughly mix parts A and B together.
5. To stop the flow, pull back on the plunger.
6. Clean nozzle to prevent contamination and material buildup.
7. Replace the cap on the syringe.

# Can or Jar

1. Stir each part individually to re-incorporate material that may have separated.
2. Measure 1.1 part by weight of A.
3. Measure 1 part by weight of B.
4. Thoroughly mix parts A and B together.
5. Apply adhesive to the application area.

Disclaimer: This information is believed to be accurate. It is intended for professional end-users who have the skills required to evaluate and use the data properly. M.G. Chemicals Ltd. does not guarantee the accuracy of the data and assumes no liability in connection with damages incurred while using it.

MG Chemicals 1210 Corporate Drive Burlington, Ontario, Canada L7L 5R6 ISO 9001:2015 Quality Management System SAI Global File: 004008 support@mgchemicals.com North America +(1) 800-340-0772 International +(1) 905-331-1396 Europe +44 1663 362888 12 February 2026 / Ver. 3.2

File: data/tds-cache/mg-chemicals-8332.txt
<!-- page: 0 -->

8332

MG Chemicals

# Fast Set Epoxy

8332 is a quick-set 2-part epoxy adhesive. Bonded parts need only be held together for eight to ten minutes before handling. It offers excellent adhesion to a wide range of materials that are difficult to bond with, including glass, fiberglass, concrete, ceramics, woods, and most metals and plastics

This is a general-purpose adhesive suitable for household, industrial and manufacturing applications.

# Features &amp; Benefits

- Quick set time
- Low shrinkage
- Provides strong electrical insulation
- Protects against thermal and mechanical shocks
- Strong resistance to humidity, salt water, acids, bases, and aliphatic hydrocarbons
- Comes in convenient dual cartridges, suitable for automated dispensing applications

# Cure Instructions

Allow to cure at room temperature for 5 hours, or cure the adhesive in an oven at one of these time/temperature options:

- Temperature: 65 °C
- Time: 15 min

# Storage and Handling

Store between 16 and 27 °C in a dry area, away from sunlight (see SDS). To maximize shelf life, recap product firmly when not in use.

![img-0.jpeg](img-0.jpeg)

# Available Packaging

|  Part # | Packaging | Net Vol. | Net Wt.  |
| --- | --- | --- | --- |
|  8332-25ML | Dual Syringe | 25 mL | 28.6 g  |
|  8332-50ML | Dual Cartridge | 46 mL | 79.3 g  |

# Dispensing Accessories

Consult the table below for accessory selection. See the Dispensing Accessories Application Guide for usage instructions. 8MT-50-FT should only be used with a pneumatic dispenser.

|  Part # | Dispensing Gun | Static Mixer  |
| --- | --- | --- |
|  8332-25ML | N/A | 8MT-25  |
|  8332-50ML | 8DG-50-1-1 | 8MT-50  |

MG Chemicals 1210 Corporate Drive Burlington, Ontario, Canada L7L 5R6 ISO 9001:2015 Quality Management System SAI Global File: 004008

support@mgchemicals.com North America +(1) 800-340-0772 International +(1) 905-331-1396 Europe +44 1663 362888 12 February 2026 / Ver. 4.1

---

<!-- page: 1 -->

8332

MG Chemicals

Liquid Properties

|  Density | 1.1 g/mL (Mixed) | ASTM D1475  |
| --- | --- | --- |
|  Viscosity @ 25 °C | 12 Pa·s (A) | Brookfield Engineering labs Inc.  |
|   |  14 Pa·s (B) | IPCTM-65- Method 2.4.24.4  |
|  Working Time a | 4 min | —  |
|  Set Time a | 5 min | —  |
|  Functional Cure a | 5 h | —  |
|  Mix Ratio | 1:1 (Volume) | —  |
|   |  1:1 (Weight)  |   |
|  Shelf Life | 3 y | —  |
|  Peak Exotherm b | 96 °C | ASTM D2471  |
|  a Ambient temperature of 22 °C
b Based on a 250 g sample in a fixed container geometry.  |   |   |

Cured Properties

|  Color | Translucent | —  |
| --- | --- | --- |
|  Service Temperature Range | -40–150 °C | —  |
|  Breakdown Voltage | 23 200 V | —  |
|  Dielectric Strength | 250 V/mil | —  |
|  Resistivity | 1.7 x 10^{14} Ω·cm | ASTM D257  |
|  Hardness | 82 D | ASTM D2240  |
|  Tensile Strength | 34 N/mm² | ASTM D638  |
|  Compressive Strength | 63 N/mm² | ASTM D695  |
|  Lap Shear | 4.9 N/mm² (Stainless steel)
5.9 N/mm² (Aluminum) | ASTM D1002  |
|  Glass Transition Temperature (T_{g}) | 64 °C | ASTM E1545  |
|  Coefficient of Thermal Expansion (CTE) | 76 ppm/°C (Prior T_{g})
175 ppm/°C (After T_{g}) | ASTM E831  |
|  Weight Loss @ 155 °C (600 hrs) | 1.9 % | —  |

MG Chemicals 1210 Corporate Drive Burlington, Ontario, Canada L7L 5R6 ISO 9001:2015 Quality Management System SAI Global File: 004008

support@mgchemicals.com North America +(1) 800-340-0772 International +(1) 905-331-1396 Europe +44 1663 362888 12 February 2026 / Ver. 4.1

---

<!-- page: 2 -->

8332

MG Chemicals

# Application Instructions

Read the product SDS for more detailed instructions before using this product.

# Recommended Preparation

Clean the substrate with Isopropyl Alcohol, MG #824, so the surface is free of oils, dust, and other residues.

# Syringe or Cartridge

1. Twist and remove the cap from the syringe or cartridge. Do not discard cap.
2. If nozzle is blocked, clean any hardened material on both the inside and outside using a needle and paper towel.
3. Dispense a small amount to ensure even flow of both parts. A manual or pneumatic dispensing gun is required for a 50 mL cartridge.
4. (Optional) Attach a static mixer.
a. Dispense and discard 3 to 5 mL of the product to ensure a homogeneous mixture.
b. After use, dispose of static mixer.
5. Without a static mixer, dispense material on a mixing surface or container, and thoroughly mix parts A and B together.
6. To stop the flow, pull back on the plunger.
7. Clean nozzle to prevent contamination and material buildup.
8. Re-place the cap on the cartridge or syringe or cartridge.

Disclaimer: This information is believed to be accurate. It is intended for professional end-users who have the skills required to evaluate and use the data properly. M.G. Chemicals Ltd. does not guarantee the accuracy of the data and assumes no liability in connection with damages incurred while using it.

MG Chemicals 1210 Corporate Drive Burlington, Ontario, Canada L7L 5R6 ISO 9001:2015 Quality Management System SAI Global File: 004008 support@mgchemicals.com North America +(1) 800-340-0772 International +(1) 905-331-1396 Europe +44 1663 362888 12 February 2026 / Ver. 4.1

File: data/tds-cache/mg-chemicals-834b.txt
<!-- page: 0 -->

834B

MG Chemicals

# Black Flame Retardant Epoxy, Encapsulating &amp; Potting Compound

834B is a black, rigid, flame-retardant thermal potting compound that offers extreme environmental, mechanical and physical protection for printed circuit boards and electronic assemblies.

This 2-part epoxy is designed for applications where thermal management and self-extinguishing are critical. It also provides excellent electrical insulation and protects components from static discharge, vibration, abrasion, thermal shock, environmental humidity, salt water, fungus, and many harsh chemicals.

# Features &amp; Benefits

- Flame-retardant—meets UL 94V-0
- Convenient 2A:1B volume mix ratio
- Low exotherm
- Very high compressive and tensile strength
- Excellent adhesion to a wide variety of substrates including metals, composites, glass, ceramics, and many plastics
- Excellent electrical insulating characteristics
- Non-halogenated flame-retardant fillers
- Solvent-free

# Cure Instructions

Allow to cure at room temperature for 72 hours, or cure in an oven at one of these time/temperature options:

|  Temperature | 65 °C | 80 °C | 100 °C  |
| --- | --- | --- | --- |
|  Time | 2.5 h | 1 h | 20 min  |

![img-0.jpeg](img-0.jpeg)

# Available Packaging

|  Part # | Packaging | Net Vol. | Net Wt.  |
| --- | --- | --- | --- |
|  834B-2.7L | 3 Can kit | 2.7 L | 4.30 kg  |
|  834B-60L | 3 Pail kit | 60 L | 95.6 kg  |
|  834B-540L | 3 Drum kit | 538.5 L | 298 kg  |

# Storage and Handling

Store between 16 and 27 °C in a dry area, away from sunlight (see SDS). Storage below 16 °C can result in crystallization.

MG Chemicals 1210 Corporate Drive Burlington, Ontario, Canada L7L 5R6 ISO 9001:2015 Quality Management System SAI Global File: 004008

support@mgchemicals.com North America +(1) 800-340-0772 International +(1) 905-331-1396 Europe +44 1663 362888 23 January 2026 / Ver. 6.3

---

<!-- page: 1 -->

834B

MG Chemicals

# Liquid Properties

|  Chemistry | Epoxy | —  |
| --- | --- | --- |
|  Density | 1.6 g/mL (Mixed) | ASTM D1475  |
|   |  1.7 g/mL (A)  |   |
|   |  1.4 g/mL (B)  |   |
|  Viscosity @ 25 °C | 16 000 cP (Mixed) | Brookfield Engineering labs Inc.  |
|   |  28 000 cP (A) | IPCTM-65- Method 2.4.24.4  |
|   |  2 100 cP (B)  |   |
|  Mix Ratio | 2:1 (Volume) | —  |
|   |  2.4:1 (Weight)  |   |
|  Working Time a | 1 h | —  |
|  Shrinkage | 1.1% | Calculated  |
|  Shelf Life | 5 y | —  |

aBased on 100 g sample. Varies by volume and geometry.

# Cured Properties

|  Flame Retardancy | Meets UL 94V-0 | —  |
| --- | --- | --- |
|  Color | Black | —  |
|  Density | 1.6 g/mL | Hydrostatic Weighing  |
|  Service Temperature Range | -40–175 °C | —  |
|  Intermittent Temperature | -50–200 °C | —  |
|  Thermal Conductivity @ 25 °C | 0.8 W/(m·K) | ASTM E1461  |
|  Specific Heat Capacity @ 25 °C | 1.5 J/(g·K) |   |
|  Thermal Diffusivity @ 25 °C | 0.3 mm²/s |   |
|  Glass Transition Temperature (Tg) | 56 °C | ASTM E1545  |
|  Coefficient of Thermal Expansion (CTE) | 74 ppm/°C (Prior Tg) | ASTM E831  |
|   |  107 ppm/°C (After Tg) |   |
|  Hardness | 85 D | ASTM D2240  |
|  Tensile Strength | 17 N/mm² | ASTM D638  |
|  Compressive Strength | 74 N/mm² | ASTM D695  |

MG Chemicals 1210 Corporate Drive Burlington, Ontario, Canada L7L 5R6 ISO 9001:2015 Quality Management System SAI Global File: 004008

support@mgchemicals.com North America +(1) 800-340-0772 International +(1) 905-331-1396 Europe +44 1663 362888 23 January 2026 / Ver. 6.3

---

<!-- page: 2 -->

834B

MG Chemicals

Cured Properties Continued

|  Lap Shear | 8.2 N/mm² (Stainless Steel)
11 N/mm² (Aluminum)
1.8 N/mm² (ABS)
2.2 N/mm² (PC) | ASTM D1002  |
| --- | --- | --- |
|  Resistivity | 2.1 x 10¹² Ω·cm | ASTM D257  |
|  Breakdown Voltage @ 3.175 mm | 47 000 V | ASTM D149  |
|  Dielectric Strength @ 3.175 mm | 376 V/mil |   |
|  Dielectric Constant @ 1 MHz | 3.1 | ASTM D150  |
|  Dissipation Factor @ 1 MHz | 0.01 |   |
|  Chemical Absorption | 11 % (Acetone) | —  |
|  Weight Gain, 30 days @ 25 °C | 12 % (Ethyl Acetate) |   |
|   | 0.7 % (IPA) |   |
|   | 3 % (Sulphuric Acid 3%) |   |
|   | 4 % (Sulphuric Acid 30%) |   |
|   | 0.3 % (10% NaOH) |   |
|   | 0.7 % (10% NaCl) |   |
|   | 0.8 % (Water) |   |
|   | 0 % (Transmission Oil) |   |
|   | 0 % (Transformer Oil) |   |
|   | 6 % (Gasoline) |   |
|  Weight Loss @ 155 °C (600 hrs) | 4.6 % | —  |

MG Chemicals 1210 Corporate Drive Burlington, Ontario, Canada L7L 5R6 ISO 9001:2015 Quality Management System SAI Global File: 004008

support@mgchemicals.com North America +(1) 800-340-0772 International +(1) 905-331-1396 Europe +44 1663 362888 23 January 2026 / Ver. 6.3

---

<!-- page: 3 -->

834B

MG Chemicals

# Application Instructions

Read the product SDS and Application Guide for more detailed instructions before using this product.

# Recommended Preparation

Clean the substrate with 824 99.9% Isopropyl Alcohol, so the surface is free of oils, dust, and other residues.

# Mixing

1. Scrape settled material free from the bottom and sides of the part A container; stir the contents until homogenous. Use a paint shaker if available.
2. Measure 2 parts by volume of the part A and pour into the mixing container. Ensure all contents are transferred by scraping the container.
3. Measure 1 part by volume of the part B and pour into the mixing container. Ensure all contents are transferred by scraping the container.
4. Thoroughly and gently mix parts A and B together. Avoid introducing air bubbles.
5. To de-air, let sit for 15 minutes or put in a vacuum chamber at 25 inHg for 2 minutes.
6. If bubbles are present at the top, break them gently with the mixing paddle.
7. Pour the mixture into a container holding the components to be protected.
8. Close the part A and B containers tightly between uses to prevent skinning.

If crystallization/solidification occurs, reconstitute the product by warming to between 55 and 65 °C until it becomes fully re-liquified. Let the material cool to room temperature before mixing, to prevent flash cure.

Mixing &gt;1 kg at a time decreases working time and can lead to a flash cure. Limit the size of hand-mixed batches. For large production volumes, contact MG Chemicals Technical Support for assistance.

Disclaimer: This information is believed to be accurate. It is intended for professional end-users who have the skills required to evaluate and use the data properly. M.G. Chemicals Ltd. does not guarantee the accuracy of the data and assumes no liability in connection with damages incurred while using it.

MG Chemicals 1210 Corporate Drive Burlington, Ontario, Canada L7L 5R6 ISO 9001:2015 Quality Management System SAI Global File: 004008 support@mgchemicals.com North America +(1) 800-340-0772 International +(1) 905-331-1396 Europe +44 1663 362888 23 January 2026 / Ver. 6.3

File: data/tds-cache/mg-chemicals-8820.txt
<!-- page: 0 -->

8820

MG Chemicals

# High Temperature Rigid Urethane

8820 is a black, tough, high temperature, two-part polyurethane potting compound. It has a low mixed viscosity and properties similar to epoxy compounds, but with exceptional low temperature stability. As well, it adheres strongly to a wide variety of substrates, including metals, composites, glass, ceramics, and many plastics.

8820 offers exceptional physical protection, a high continuous operating temperature, and superior protection from acids, bases, and many organic solvents.

# Features &amp; Benefits

- 2:1 mix ratio
- 15 minute working time
- 48 hour cure at room temperature
- Constant service temperature of -50 to 150 °C
- Low exotherm
- Excellent dielectric properties

# Cure Instructions

Allow to cure at room temperature for 48 hours, or cure in an oven at one of these time/temperature options:

- Temperature: 65 °C, 80 °C
- Time: 2 h, 1.5 h

Moisture contamination can create large bubbles and a lumpy appearance. For consistent curing results, ensure that part A is dry before use and the mixture is kept dry during cure. If moisture contamination of part A is suspected, follow the steps below:

1. Pre-heat part A at 65 °C for 2 hours. Mix the heated resin with the appropriate amount of hardener (do not allow the resin to cool as this may create condensation that wets the resin).
2. Mix the 2 components together and cure in an enclosure that has a constant stream of nitrogen gas flowing through to keep the environment dry.

![img-0.jpeg](img-0.jpeg)

# Available Packaging

|  Part # | Packaging | Net Vol. | Net Wt.  |
| --- | --- | --- | --- |
|  8820-2.55L | 3 Can kit | 2.55 L | 3 kg  |
|  8820-60L | 3 Pail kit | 60 L | 70.6 kg  |

# Storage and Handling

Store between 16 and 27 °C in a dry area, away from sunlight (see SDS). Minimize the time that the container is kept opened and purge with nitrogen before closing if the material is not used up at once.

MG Chemicals 1210 Corporate Drive Burlington, Ontario, Canada L7L 5R6 ISO 9001:2015 Quality Management System SAI Global File: 004008

support@mgchemicals.com North America +(1) 800-340-0772 International +(1) 905-331-1396 Europe +44 1663 362888 23 January 2026 / Ver. 5.3

---

<!-- page: 1 -->

8820

MG Chemicals

# Liquid Properties

|  Chemistry | Polyurethane | —  |
| --- | --- | --- |
|  Density | 1.2 g/mL (Mixed) | ASTM D1475  |
|   |  1.2 g/mL (A)  |   |
|   |  1.2 g/mL (B)  |   |
|  Viscosity @ 25 °C | 3 820 cP (Mixed) | Brookfield Engineering labs Inc.
IPCTM-65- Method 2.4.24.4  |
|   |  10 700 cP (A)  |   |
|   |  250 cP (B)  |   |
|  Mix Ratio | 2:1 (Volume) | —  |
|   |  1.85:1 (Weight)  |   |
|  Working Time a | 15 min | —  |
|  Shrinkage | 5.7% | Calculated  |
|  Shelf Life | 2 y | —  |

${}^{a}$ Based on 100 g sample. Varies by volume and geometry.

# Cured Properties

|  Flame Retardancy | No | —  |
| --- | --- | --- |
|  Color | Black | —  |
|  Density | 1.2 g/mL | Hydrostatic Weighing  |
|  Service Temperature Range | -50–150 °C | —  |
|  Intermittent Temperature | 175 °C | —  |
|  Thermal Conductivity @ 25 °C | 0.3 W/(m·K) | ASTM E1461  |
|  Specific Heat Capacity @ 25 °C | 1.4 J/(g·K) |   |
|  Thermal Diffusivity @ 25 °C | 0.2 mm²/s |   |
|  Glass Transition Temperature (T_{g}) | 44 °C | ASTM E1545  |
|  Coefficient of Thermal Expansion (CTE) | 94 ppm/°C (Prior T_{g}) | ASTM E831  |
|   |  195 ppm/°C (After T_{g}) |   |
|  Hardness | 73 D | ASTM D2240  |
|  Tensile Strength | 38 N/mm² | ASTM D638  |
|  Compressive Strength | 295 N/mm² | ASTM D695  |

MG Chemicals 1210 Corporate Drive Burlington, Ontario, Canada L7L 5R6 ISO 9001:2015 Quality Management System SAI Global File: 004008

support@mgchemicals.com North America +(1) 800-340-0772 International +(1) 905-331-1396 Europe +44 1663 362888 23 January 2026 / Ver. 5.3

---

<!-- page: 2 -->

8820

MG Chemicals

Cured Properties Continued

|  Lap Shear | 13 N/mm² (Stainless Steel) | ASTM D1002  |
| --- | --- | --- |
|   |  12 N/mm² (Aluminum) |   |
|   |  3.7 N/mm² (ABS) |   |
|   |  4.9 N/mm² (PC) |   |
|  Resistivity | 1.4 x 10¹³ Ω·cm | ASTM D257  |
|  Breakdown Voltage @ 3.175 mm | 47 300 V | ASTM D149  |
|  Dielectric Strength @ 3.175 mm | 480 V/mil |   |
|  Dielectric Constant @ 1 MHz | 3.1 | ASTM D150  |
|  Dissipation Factor @ 1 MHz | 0.1 |   |
|  Chemical Absorption | 1 % (IPA) | —  |
|  Weight Gain, 30 days @ 25 °C | 12 % (Toluene) |   |
|   |  0.7 % (Sulphuric Acid 3%) |   |
|   |  0.5 % (Acetic Acid) |   |
|   |  0.3 % (10% NaOH) |   |
|   |  0.3 % (10% NaCl) |   |
|   |  0.4 % (Water) |   |
|   |  0 % (Transmission Oil) |   |
|   |  0 % (Transformer Oil) |   |
|   |  0.4 % (Gasoline) |   |
|  Weight Loss @ 155 °C (600 hrs) | 39.8 % | —  |
|  Water Absorptionᵇ @ 1 week | 0.1% (water), 0.05% (10% salt water) | —  |
|  @ 2 weeks | 0.4% (water), 0.2% (10% salt water) |   |
|  @ 4 weeks | 0.7% (water), 0.5% (10% salt water) |   |

ᵃSample size: 12.8 mm width, 12.5 mm thickness, and 4.8 g. Cured 1 hour @ 65 °C.

MG Chemicals 1210 Corporate Drive Burlington, Ontario, Canada L7L 5R6 ISO 9001:2015 Quality Management System SAI Global File: 004008

support@mgchemicals.com North America +(1) 800-340-0772 International +(1) 905-331-1396 Europe +44 1663 362888 23 January 2026 / Ver. 5.3

---

<!-- page: 3 -->

8820

MG Chemicals

# Application Instructions

Read the product SDS and Application Guide for more detailed instructions before using this product.

# Recommended Preparation

Clean the substrate with 824 99.9% Isopropyl Alcohol, so the surface is free of oils, dust, and other residues.

# Mixing

1. (Optional) Pre-heat part A to improve surface quality.
2. Scrape settled material free from the bottom and sides of the part A container; stir the contents until homogenous.
3. Measure 2 parts by volume of the pre-stirred part A, and pour into the mixing container. Ensure all contents are transferred by scraping the container.
4. Measure 1 part by volume of the part B, and pour into the mixing container. Ensure all contents are transferred by scraping the container
5. Thoroughly mix parts A and B together.
6. (Optional) Put in a vacuum chamber at 25 inHg.
7. Pour the mixture into a container holding the components to be protected.
8. Blanket both parts with nitrogen if the material is not used up to prevent moisture.
9. Close the part A and B containers tightly between uses.

Mixing &gt;500 g at a time decreases working time and can lead to a flash cure. Limit the size of hand-mixed batches. For large production volumes, contact MG Chemicals Technical Support for assistance.

Disclaimer: This information is believed to be accurate. It is intended for professional end-users who have the skills required to evaluate and use the data properly. M.G. Chemicals Ltd. does not guarantee the accuracy of the data and assumes no liability in connection with damages incurred while using it.

MG Chemicals 1210 Corporate Drive Burlington, Ontario, Canada L7L 5R6 ISO 9001:2015 Quality Management System SAI Global File: 004008 support@mgchemicals.com North America +(1) 800-340-0772 International +(1) 905-331-1396 Europe +44 1663 362888 23 January 2026 / Ver. 5.3

File: data/tds-cache/micro-measurements-m-bond-200-mmf006570.txt
VPG / Micro-Measurements M-Bond 200 datasheet fallback extracted from the Digi-Key mirrored rendering of VPG Document No. 11010 because the original vishaypg.com/docs/11010/bond200.pdf endpoint timed out from local automation and the Digi-Key page blocks non-browser curl requests.

Product: M-Bond 200 Strain Gage Adhesive, Micro-Measurements / Vishay Precision Group. Document No. 11010, Revision 17-May-2017. Description: cyanoacrylate adhesive pretested and certified for bonding strain gages, intended for routine experimental stress analysis under temperate environmental conditions. The datasheet says it is easy to handle, cures almost instantly, and produces an essentially creep-free, fatigue-resistant bond with elongation capability of five percent or more. It is an excellent general-purpose adhesive for laboratory and short-term field applications; detailed installation is in Instruction Bulletin B-127 included in each kit. Cure requirements: one-minute thumb pressure followed by a minimum two-minute delay before tape removal; bond strength increases rapidly during the first five minutes. Cure time must be extended below 70 F / 21 C or below 40 percent RH. Operating temperature range: short term -300 to +200 F / -185 to +95 C; long term -25 to +150 F / -32 to +65 C. Elongation capabilities: greater than 5 percent at +75 F / +24 C; 3 percent at +75 F / +24 C when used with CEA or EA/Option E strain gages. Shelf life: minimum 12 months unopened at +40 F / +5 C, or minimum 9 months unopened at +75 F / +24 C. Pot life after opening: maximum 3 months at +75 F / +24 C, not to exceed expiration date. Handling notes: wipe bottle spout clean and dry before replacing cap; condensation rapidly degrades adhesive performance and shelf life; allow refrigerated adhesive to reach room temperature before opening; refrigeration after opening is not recommended; replace cap immediately after each use. Packaging options: kit includes 1 bottle 1 oz / 28 g adhesive and 1 brush-cap bottle 30 mL catalyst; bulk options include 1 bottle 1 oz / 28 g adhesive, 5 tubes 2 g each adhesive, 16 bottles 1 oz / 28 g each adhesive, and 12 brush-cap bottles 30 mL each catalyst. The datasheet warns performance can be degraded by time, humidity conditions, elevated temperature and moisture absorption, so strain-gage installations should be covered with a suitable protective coating; for more rigorous test requirements or environments, consider M-Bond epoxy adhesives. The datasheet does not publish viscosity, lap shear, peel, tensile strength, hardness, dielectric properties, thermal conductivity, density, Tg or CTE.

File: data/tds-cache/momentive-siltrust-rtv630.txt
<!-- page: 0 -->

MOMENTIVE
inventing possibilities
Technical Data Sheet

# SILTRUST™ RTV630 SILICONE RUBBER COMPOUND

## Description

SILTRUST RTV630 blue two component silicone rubber compound cures at room temperature to a high strength silicone rubber. This product is supplied in a matched kit of base (A) component and curing agent (B) component which is designed for use at a convenient 10:1 ratio by weight.

The viscosity of the catalyzed compound is a moderately pourable 150,000 cps.

SILTRUST RTV630 silicone rubber compound is a medium viscosity product which will form thin, light-weight molds with excellent durability. The high tear resistance and inherent release ability of SILTRUST RTV630 rubber compound make it well suited to the manufacture of intricate castings, by reproducing each part exactly to detail.

Other typical applications for SILTRUST RTV630 silicone rubber compound include prototype parts, production tools for casting epoxies and rubber rolls. Electrical circuits requiring a tough potting compound with outstanding vibration with standing capability may consider SILTRUST RTV630 an excellent candidate.

## Key Features and Benefits

- Convenient 10:1 mixing ratio for use in automatic dispensing equipment or hand operation
- Good self-leveling characteristics allow precision reproduction of fine model details
- Free of solvents
- Long working time at room temperature permits potting or reproduction of larger parts
- Cure rate can be accelerated with heat
- May be cured in deep sections
- May be cured in closed assemblies

HCD-RTV630 (Rev. 2021-05-05 1:44 PM)

---

<!-- page: 1 -->

RTV630

- No cure by-products
- Low shrinkage

# Typical Physical Properties

# UNCURED PROPERTIES

|   | RTV630A | RTV630B  |
| --- | --- | --- |
|  Color | Beige | Blue  |
|  Consistency | Pourable | Easily Pourable  |
|  Viscosity, cps | 160,000 | 6,000  |
|  Specific Gravity | 1.29 | 1.07  |

HCD-RTV630 (Rev. 2021-05-05 1:44 PM)

---

<!-- page: 2 -->

RTV630

|  UNCURED PROPERTIES
WITH CURING AGENT ADDED | RTV630  |
| --- | --- |
|  Color | Blue  |
|  Consistency | Pourable  |
|  Viscosity, cps | 150,000  |
|  Specific Gravity | 1.28  |
|  Work Time @ 25°C (77°F), hrs | 4  |
|  CURED PROPERTIES
(Cured 1 hr. @ 100°C/212°F) | RTV630  |
|  Mechanical |   |
|  Hardness, Shore A, Durometer | 60  |
|  Tensile Strength, kg/cm² (psi) | 58 (820)  |
|  Elongation, % | 250  |
|  Tear Strength, kg/cm (lb/in) | 20 (110)  |
|  Shrinkage, % | 0.8  |
|  Electrical |   |
|  Dielectric Strength, kv/mm (v/mil)
(1.9 mm thick) | 17.7 (450)  |
|  Dielectric Constant @ 1000 Hz | 3.2  |
|  Dissipation Factor @ 1000 Hz | 0.006  |
|  Volume Resistivity, ohm-cm | 4.5 x 10¹⁵  |
|  Thermal |   |
|  Useful Temperature Range, °C (°F) | -60 to 204
(-75 to 400)  |
|  Thermal Conductivity, gm-cal/sec, hr,
cm², °C/cm
(W/M K) | 0.00074 (0.31)  |
|  Thermal Conductivity Btu-hr, ft², °F/ft | (0.18)  |
|  Coefficient of Expansion, cm/cm, °C
(in/in, °F) | 21.0 x 10⁻⁵
(11.4 x 10⁻⁵)  |
|  Specific Heat, cal/gm, °C
(Btu/lb, °F) | 0.35
(0.35)  |

HCD-RTV630 (Rev. 2021-05-05 1:44 PM)

---

<!-- page: 3 -->

RTV630

# Processing Recommendations

## Compatibility

RTV630 silicone rubber compound will cure in contact with most clean dry surfaces. However, certain materials, such as butyl and chlorinated rubber, sulfur-containing materials, amines, and certain metal soap-cured RTV silicone rubber compounds, can cause cure inhibition. Cure inhibition is characterized by a gummy appearance of the RTV silicone at the interface of the silicone rubber compound and the substrate.

It is recommended that a sample patch test be performed with RTV630 rubber compound to determine if a barrier coating or other inhibition-preventing measures are necessary before pouring the material.

## Mixing

Select a mixing container 4-5 times larger than the volume of RTV silicone rubber compound to be used. Weigh out ten parts of the A component and one part of the B component. Since RTV630 silicone rubber compound is kit-matched, work time (or pot life), cure time, and final properties of the cured RTV silicone rubber compound can be assured only if the A component is used with the B component from the same kit.

With clean tools, thoroughly mix the A and B components together, scraping the sides and bottom of the container carefully to produce a homogeneous mixture. When using power mixers, avoid excessive speeds which could entrap large amounts of air or cause overheating of the mixture, resulting in shorter pot life.

## Deaeration

Air entrapped during mixing should be removed to eliminate voids in the cured product. Expose the mixed material to a vacuum of about 25 mm (29 in.) of mercury. The material will expand, crest, and recede to about the original level as the bubbles break. Degassing is usually complete about two minutes after frothing ceases. When using the RTV silicone rubber compound for potting, a deaeration step may be necessary after pouring to avoid capturing air in complex assemblies.

Automatic equipment designed to meter, mix, deaerate, and dispense two-component

HCD-RTV630 (Rev. 2021-05-05 1:44 PM)

---

<!-- page: 4 -->

RTV630

RTV silicone rubber compounds will add convenience to continuous or large volume operations.

## Curing

RTV630 silicone rubber compound will cure sufficiently in 24 hours at 25°C (77°F) to permit handling. To achieve optimum properties an elevated temperature cure or a cure time of two days at room temperature is required. The table below illustrates the effect of temperature on cure time:

|  Temperature, °C (°F) | Cure Time*  |
| --- | --- |
|  25 (77) | 7 days  |
|  65 (149) | 4 hrs.  |
|  100 (212) | 1 hr.  |
|  150 (302) | 15 min.  |

* Cure times are only approximate. The actual time is affected by the mass of the unit and the time required to reach the desired temperature.

## Bonding

SILTRUST RTV630 silicone rubber compound requires a primer to bond to non-silicone surfaces. Thoroughly clean the substrate with a non-oily solvent such as naphtha or methyl ethyl ketone (MEK), and allow to dry. Then apply a uniform thin film of SS4155 silicone primer, and allow the primer to air dry for one hour or more. Finally, apply freshly catalyzed RTV630 silicone rubber compound to the primed surface and cure as recommended.

## General Considerations for Use

While the typical operating temperature for silicone materials ranges from -45°C to 200°C, the long-term maintenance of its initial properties is dependent upon design related stress considerations, substrate materials, frequency of thermal cycles, and other factors.

## Patent Status

HCD-RTV630 (Rev. 2021-05-05 1:44 PM)

---

<!-- page: 5 -->

RTV630

Nothing contained herein shall be construed to imply the nonexistence of any relevant patents or to constitute the permission, inducement or recommendation to practice any invention covered by any patent, without authority from the owner of the patent.

## Product Safety, Handling and Storage

When solvents are used, proper safety precautions must be observed. All solvents must be considered toxic and must be used only in well ventilated areas. Exposure to high vapor concentrations must be avoided. When flammable solvents are used, storage, mixing and use must be in areas away from heat, sparks, flame or other sources of ignition

## Caution:

RTV630B curing agent can generate flammable hydrogen gas upon contact with acidic, basic or oxidizing materials. Such contact should be avoided.

Customers should review the latest Safety Data Sheet (SDS) and label for product safety information, safe handling instructions, personal protective equipment if necessary, emergency service contact information, and any special storage conditions required for safety. Momentive Performance Materials (MPM) maintains an around-the-clock emergency service for its products. SDS are available at www.momentive.com or, upon request, from any MPM representative. For product storage and handling procedures to maintain the product quality within our stated specifications, please review Certificates of Analysis, which are available in the Order Center. Use of other materials in conjunction with MPM products (for example, primers) may require additional precautions. Please review and follow the safety information provided by the manufacturer of such other materials.

## Limitations

Customers must evaluate Momentive Performance Materials products and make their own determination as to fitness of use in their particular applications.

## Contact Information

Email

HCD-RTV630 (Rev. 2021-05-05 1:44 PM)

---

<!-- page: 6 -->

RTV630

commercial.services@momentive.com

|  Telephone
Americas | Latin America | EMEAI- Europe, Middle East, Africa & India | ASIA PACIFIC  |
| --- | --- | --- | --- |
|  +1 800 295 2392 | Brazil | Europe | China  |
|  Toll free* | +55 11 4534 9650 | +390510924300 | 800 820 0202  |
|  +704 805 6946 | Direct Number | Direct number | Toll free  |
|  Direct Number |  |  | +86 21 3860 4892  |
|   |  |  | Direct number  |
|  *All American countries | Mexico | India, Middle East & Africa | Japan  |
|   |  +52 55 2169 7670 | + 91 44 71212207 | +81 3 5544 3111  |
|   |  Direct Number | Direct number* | Direct number  |
|   |   | *All Middle Eastern countries, Africa, India, | Korea  |

For literature and technical assistance, visit our website at: www.momentive.com

DISCLAIMER:

THE MATERIALS, PRODUCTS AND SERVICES OF MOMENTIVE PERFORMANCE MATERIALS INC. AND ITS SUBSIDIARIES AND AFFILIATES (COLLECTIVELY "SUPPLIER"), ARE SOLD SUBJECT TO SUPPLIER'S STANDARD CONDITIONS OF SALE, WHICH ARE INCLUDED IN THE APPLICABLE DISTRIBUTOR OR OTHER SALES AGREEMENT, PRINTED ON THE BACK OF ORDER ACKNOWLEDGMENTS AND INVOICES, AND AVAILABLE UPON REQUEST. ALTHOUGH ANY INFORMATION, RECOMMENDATIONS, OR ADVICE CONTAINED HEREIN IS GIVEN IN GOOD FAITH, SUPPLIER MAKES NO WARRANTY OR GUARANTEE, EXPRESS OR IMPLIED, (i) THAT THE RESULTS DESCRIBED HEREIN WILL BE OBTAINED UNDER END-USE CONDITIONS, OR (ii) AS TO THE EFFECTIVENESS OR SAFETY OF ANY DESIGN INCORPORATING ITS PRODUCTS, MATERIALS, SERVICES, RECOMMENDATIONS OR ADVICE. EXCEPT AS PROVIDED IN SUPPLIER'S STANDARD CONDITIONS OF SALE, SUPPLIER AND ITS REPRESENTATIVES SHALL IN NO EVENT BE RESPONSIBLE FOR ANY LOSS RESULTING FROM ANY USE OF ITS MATERIALS, PRODUCTS

HCD-RTV630 (Rev. 2021-05-05 1:44 PM)

---

<!-- page: 7 -->

RTV630

OR SERVICES DESCRIBED HEREIN. Each user bears full responsibility for making its own determination as to the suitability of Supplier's materials, services, recommendations, or advice for its own particular use. Each user must identify and perform all tests and analyses necessary to assure that its finished parts incorporating Supplier's products, materials, or services will be safe and suitable for use under end-use conditions. Nothing in this or any other document, nor any oral recommendation or advice, shall be deemed to alter, vary, supersede, or waive any provision of Supplier's standard Conditions of Sale or this Disclaimer, unless any such modification is specifically agreed to in a writing signed by Supplier. No statement contained herein concerning a possible or suggested use of any material, product, service or design is intended, or should be construed, to grant any license under any patent or other intellectual property right of Supplier covering such use or design, or as a recommendation for the use of such material, product, service or design in the infringement of any patent or other intellectual property right.

The use of the "™" symbol designates registered or unregistered trademarks of Momentive Performance Materials Inc. or its affiliated companies. Momentive and the Momentive logo are trademarks of Momentive Performance Materials Inc.

HCD-RTV630 (Rev. 2021-05-05 1:44 PM)
Page 8 of 8
