Repository: vineetpadia/glueguy

# Glueguy Lab

Spreadsheet-style adhesive selector plus a larger McMaster-derived engineering reference library.

## Run locally

```bash
python3 -m http.server 4317 --bind 0.0.0.0
```

Open `http://127.0.0.1:4317/` on the host, or from another machine on the same LAN/VPN open `http://<host-ip>:4317/`.

## Catalog pipeline

1. Crawl McMaster glue families into raw JSON.

```bash
python scripts/mcmaster_glue_pipeline.py --max-pages 220 --output data/mcmaster-glues.json
```

2. Enrich the representative McMaster part page for each family into a reusable detail cache.

```bash
python scripts/enrich_mcmaster_product_details.py
```

File: data/tds-cache/oatey-clear-pvc-medium-bodied.txt
<!-- page: 0 -->

Oatey

PLASTI-WELD™ 404 SERIES MEDIUM CLEAR PVC SOLVENT CEMENT TECHNICAL SPECIFICATION

|  Job Name | Item #  |
| --- | --- |
|  Location |   |
|  Engineer | Contractor  |
|  PO # | Tag  |
|  Representative |   |

# DESCRIPTION

- Plasti-Weld 404 Series Medium Clear PVC Solvent Cement is recommended for solvent welding all schedules and classes of PVC pipe and fittings up to 6" with interference fit.
- This product is compliant with California South Coast Air Quality Management District (SCAQMD) Rule 1168 and Ozone Transport Commission (OTC) regulations for Volatile Organic Compound emission levels.
- Meets ASTM Standard D 2564
- Note: This product is not for use in a system using or being tested by compressed air or gases.

# APPLICATION / USES

- Medium Clear PVC Solvent Cement can be used for potable water, sewer and drain, waste and vent systems.

# PHYSICAL PROPERTIES / INGREDIENTS

## INGREDIENTS (CAS Number):

Acetone (67-64-1), Amorphous Silica (112945-52-5), Cyclohexanone (108-94-4), Methyl Ethyl Ketone (78-93-3), PVC Resin (9002-86-2), Tetrahydrofuran (109-99-9)

![img-0.jpeg](img-0.jpeg)

![img-1.jpeg](img-1.jpeg)
NSF Standard 61 for PW, DWV, SEWER IAPMO Listed

![img-2.jpeg](img-2.jpeg)

|  VOC  |
| --- |
|  Maximum VOC per SCAQMD 1168/316A or BAAQMD Method 40: 425 g/L  |

## CHEMICAL PROPERTIES

|  Appearance | Clear Liquid  |
| --- | --- |
|  Viscosity | minimum 500 cps @ 73° F ± 2° F  |
|  Density | 7.78 ± 0.2 lbs/gallon  |
|  Shelf Life | 3 Years from Mfg. Date  |

## PHYSICAL PROPERTIES

|  Lap Shear Strength | min. per ASTM Standards  |
| --- | --- |
|  2 hours | 250 psi  |
|  16 hours | 500 ps  |
|  72 hours | 900 psi  |

## SET TIME / CURE TIME

|  30° F to 50° F | 5 – 6 minutes  |
| --- | --- |
|  50° F to 70° F | 3 – 4 minutes  |
|  70° F to 90° F | 1 – 2 minutes  |
|  PRODUCT NUMBER | SIZE | QTY | WEIGHT  |
| --- | --- | --- | --- |
|  40456SV | 8 fl. oz. | 24 | 16 lbs.  |
|  40446SV | 16 fl. oz. | 24 | 27 lbs.  |
|  40436SV | 32 fl. oz. | 12 | 26 lbs.  |

Compliant with LEED Requirements. Solvent cements may be specified under the LEED v4 EQ for Low-Emitting Materials to obtain points

Oatey Co. | 20600 Emerald Parkway, Cleveland, OH 44135 | 800.203.1155 | Oatey.com

LCS1733 | 9/22

Raive Co. is part of the Oatey family of companies.

---

<!-- page: 1 -->

Oatey

UNI-WELD® 1200 SERIES MEDIUM CLEAR PVC SOLVENT CEMENT TECHNICAL SPECIFICATION

# DIRECTIONS

Store and use at temperatures between 40°F and 110°F.

- At temperatures outside of this range, special care must be taken to make good joints.

Stir or shake before using; if gelled, don't use. Do not thin.

1. Pipe ends must be cut square, deburred and chamfered.
2. Check interference fit of pipe and fitting. Pipe should easily go 1/3 to 2/3 of the way into the fitting. If pipe bottoms inside the fitting hub without interference, proper fusion may not be achieved.
3. Use a suitable applicator that is at least 1/2 the size of the pipe diameter. For larger size pipe systems use a natural bristle brush or roller.
4. Clean pipe and fitting with a pipe cleaner or rag.
5. Prime pipe with a listed primer. Apply primer inside the fitting hub and then to the pipe end. Re-dip the dauber and prime the fitting a second time.
6. While primer is still wet, apply liberal coat of cement on pipe to the depth of the fitting hub, leave no uncoated surface. Apply a thin coat of cement to inside of fitting, avoid puddling of cement. Puddling can cause weakening and premature failure of pipe or fitting. Apply a second coat of cement to the pipe.
7. Assemble parts QUICKLY. Cement must be fluid.
8. Push pipe FULLY into fitting using a 1/4 turning motion until pipe bottoms.
9. Hold pipe and fitting together for 30 seconds to prevent pipe push-out - longer at low temperatures. Wipe off excess.
10. Allow 15 minutes for good handling strength.
11. Allow correct cure times to pass before the plumbing system is tested.

- Cure times are calculated based on pipe materials, pipe size, pressure and temperature of fluids passing through the pipes, humidity, ambient temperatures and the cement used for the application.
- If you are unsure of the correct cure times for your application, please reach out to our customer service department for assistance (800) 321-9532

# PRECAUTIONS

Read all information carefully before using this product.

DANGER!: HIGHLY FLAMMABLE LIQUID AND VAPOR • CAUSES SKIN IRRITATION • CAUSES SERIOUS EYE IRRITATION • HARMFUL IF SWALLOWED. MAY BE FATAL IF SWALLOWED AND ENTERS AIRWAYS • MAY CAUSE DROWSINESS OR DIZZINESS • MAY CAUSE RESPIRATORY IRRITATION • CONTAINS A CHEMICAL CLASSIFIED BY THE US EPA AS A SUSPECTED POSSIBLE CARCINOGEN • READ ENTIRE LABEL CAREFULLY. KEEP OUT OF REACH OF CHILDREN.

Prevention: Keep away from heat, sparks, open flames or hot surfaces. No smoking. Use only outdoors or in a well-ventilated area. Keep container tightly closed. Ground container and receiving equipment. Use explosion-proof electrical, ventilating, lighting equipment. Use only non-sparking tools. Take precautionary measures against static discharge. Avoid breathing mist or vapor. Wash thoroughly after handling. Do not eat, drink or smoke when using this product. Wear protective gloves, protective clothing, eye-protection, and face protection. Wear a NIOSH approved respirator for organic solvents. Vapors may accumulate in low places and may ignite explosively. Long term over exposure to solvents may cause damage to the brain, nervous system, reproductive system, respiratory system, mucous membranes, liver and kidneys. Repeated exposure to solvents may cause skin dryness or cracking.

Response: Specific treatment (see below).

EMERGENCY/FIRST AID: CALL 1-877-740-5015 FOR INSTRUCTIONS.

IF SWALLOWED: Immediately call a POISON CENTER/doctor. Do NOT induce vomiting. Rinse mouth. This product may be aspirated into the lungs and cause chemical pneumonitis, a potentially fatal condition. If IN EYES: Rinse cautiously with water for several minutes. Remove contact lenses, if present and easy to do. Continue rinsing. If eye irritation persists, get medical attention. If ON SKIN: Rinse skin with water/shower. Take off immediately all contaminated clothing. If INHALED: Remove person to fresh air and keep comfortable for breathing. Call POISON CENTER/doctor if you feel unwell. If medical advice is needed, have product container or label at hand.

FIRE: Use dry chemical, foam, or carbon dioxide extinguisher. Water spray may be applied to reduce potential vapors or for cooling. Burning liquid extinguished with water will float and may re-ignite on surface of water.

SPILLS: Remove all sources of ignition and ventilate area. Personnel cleaning up the spill should wear appropriate personal protective equipment, including respirators if vapor concentrations are high. Soak up spill with absorbent material. Put absorbent material in covered, labeled metal containers. Dispose of contents/container in accordance with local regulations. Store in a well-ventilated space. Store locked up.

DO NOT TEST WITH AIR OR COMPRESSED GAS.

5 Compliant with LEED Requirements. Solvent cements may be specified under the LEED v4 EQ for Low-Emitting Materials to obtain points

Oatey Co. | 20660 Emerald Parkway, Cleveland, OH 44135 | 800.203.1155 | Oatey.com

© 2016 Oatey Inc. All rights reserved.

File: data/tds-cache/omega-ob-102.txt
<!-- page: 0 -->

OMEGA

# Epoxies and Thermally Conductive Pastes

OMEGABOND® epoxy and OMEGATHERM® thermal conducting pastes are high temperature and high thermally conductive epoxies and silicone products. They are specially formulated for permanent and temporary bonding of thermocouples, thin film RTDs, thermistors and other temperature sensors. The pastes are also formulated to most surfaces—metals, ceramics, glass, plastics, and paper products.

OMEGABOND® and OMEGATHERM® products are compounded and packaged for convenient, easy mixing and application. Each formulation exhibits important characteristics necessary for accurate, fast, reliable temperature measurement. These are: good adhesion and strength, high temperature rating, high thermal conduction, high electric insulation, thixotropic consistency, fast cure, and easy application.

To assist in your selection, a summary of each product's properties are shown in the accompanying table.

"Twin pak" packaging is supplied to ensure the user with accurate proportioning of resin and catalyst, as well as to provide a clean, fast means of mixing. The "Twin Pak" is a flexible, transparent plastic pouch, separated into two isolated compartments by means of a removable external divider. In one compartment is the resin, in the other compartment is the pre-measured catalyst. To use, remove the divider, mix the two components by kneading the pouch, then snip-off a corner to dispense. Each "Twin Pak" comes with an instruction sheet, enclosed in a clear, heat-sealed plastic envelope.

![img-0.jpeg](img-0.jpeg)

Typical Properties

|  Model No. | OB-100 | OB-101 | OB-102 | OB-200 | OT-201  |
| --- | --- | --- | --- | --- | --- |
|  Material | Fast set epoxy adhesive | Epoxy adhesive | Epoxy adhesive | Epoxy adhesive | Silicone grease  |
|  Max. Continuous Temperature | 130°C (265°F) | 105°C (221°F) | 130°C (266°F) | 260°C (500°F) | 200°C (392°F)  |
|  Cure | 8 to 12 min set room temp | Room temp | Room temp or Heat 16 to 24 hrs @ 25°C/77°F 4 to 6 hrs @ 45°C/113°F 1 to 2 hrs @ 65°C/149°F | Elevated temp | Not required  |
|  Working Life | 8 min at room temp | 30 min at room temp | 45 min @ 25°C/77°F | 24 hr at room temp | —  |
|  Adheres to Most* | M, C, PL, PA, W | M, C, PL, PA, W | M, C, and some PL with proper surface prep (cleaning / abrasion) | M, C, PL, PA, W | Wets most surfaces  |
|  Thermal conductivity (k) (BTU) (in)/(hr) (ft²) (°F) | Low | High 7.2 | Very High 9.99 | Very high 9.6 | Extremely high 16  |
|  Electrical Insulation Volume Resistivity ohm-cm | High 10¹² | Very high 10¹⁵ | Very High 10¹⁵ | Very high 10¹⁵ | Very high 10¹⁶  |
|  Tensile Shear PSI MIN | 2000 | 2200 | Low stress bonding | 2700 | —  |
|  Flexure Strength PSI MIN | — | 12,000 | Low stress bonding | 17,000 | —  |
|  Coefficient of Thermal Expansion in/in/°F | 51 x 10⁻⁶ | 20 x 10⁻⁶ | — | 21 x 10⁻⁶ | —  |

*M = Metal
CA = Ceramic
PL = Plastic
PA = Paper Products
W = Wood

The above information, while determined by tests and evaluation, is offered only as a general guide. Actual suitability for a particular purpose must be determined by material user. This information is not to be taken as a warranty for which we assume legal responsibility.

![img-1.jpeg](img-1.jpeg)

---

<!-- page: 1 -->

# OMEGABOND® 100 (OB-100)

OMEGABOND® 100—a fast (8 to 12 minute setting time), room temperature, two-part epoxy. Recommended for easy temporary and permanent bonding of beaded wire and "cement-on" thermocouples. Adheres to metals, ceramics, epoxy laminates, glass, wood, concrete and many other materials—for temperature measurements up to $129^{\circ}\mathrm{C}$ ($265^{\circ}\mathrm{F}$). It is not recommended for those endeavoring to achieve the ultimate in precision and speed of response, since this unfilled system has a relatively low thermal conductivity.

Temporary installation of beaded wire thermocouples can be achieved by using a very small amount of OMEGABOND® 100 to tack the bead to the surface and packing OMEGATHERM® 201 around the exposed surface to improve heat transfer. This clear syrup consistency—100% solid adhesive — contains no solvents and has good strength and electrical insulation characteristics. Note: The working time after mixing the 2-part system at room temperature is only 6 to 8 minutes. OMEGABOND® 100 is available in "Twin Pak" packs and 1- and 2-pound kits.

# OMEGABOND® 101 and 102 (OB-101 and OB-102)

OMEGABOND® 101 (White epoxy) and Omegabond 102 (black epoxy) are very versatile room-temperature curing, highly thermally conductive, 2-part epoxy adhesives designed specifically to bond permanently "cement-on" and beaded wire thermocouples and other sensors to a wide variety of material. At room temperature, the epoxy will be fully cured within 24 hours, but curing time can be accelerated by applying moderate heat.

# OMEGABOND® 200 (OB-200)

OMEGABOND® 200—is a black, high temperature, high thermally conductive, 2-part epoxy system which will bond sensors to most materials, including metals, glass, ceramics and most plastics. It is recommended for bonding of "cement-on" and beaded wire thermocouples for accuracy and fast temperature measurement to $260^{\circ}\mathrm{C}$ ($500^{\circ}\mathrm{F}$). This epoxy system cures at elevated temperatures. Curing time is 8 hours at $120^{\circ}\mathrm{C}$ ($250^{\circ}\mathrm{F}$), 2 hours at $205^{\circ}\mathrm{C}$ ($400^{\circ}\mathrm{F}$). It has excellent strength and electrical insulating characteristics. Its thixotropic paste consistency virtually ensures freedom from sag during curing when applied to vertical surfaces.

OMEGABOND® 200 is mixed 100 parts resin to 10 parts catalyst by weight, and is supplied in "Twin Paks" to ensure proper formulating.

1- and 2-pound kits are also available.

OB-100-1

![img-2.jpeg](img-2.jpeg)

# OMEGATHERM® 201 (OT-201)

OMEGATHERM® 201—is a very high thermally conductive filled silicone paste, ideally suited for many temperature measurement applications. This thick, grey, smooth paste wets most surfaces and will not harden on long exposure to elevated temperatures. It is rated for continuous use between -40 and $200^{\circ}\mathrm{C}$ (-40 and $392^{\circ}\mathrm{F}$).

OMEGATHERM® 201 provides an excellent means of conducting heat and expanding the heat-path area from a surface to a temperature measurement sensor, thus increasing the speed of response and improving accuracy. Some applications are:

a) Surface Measurement Probes — dab a small amount on the surface and push the sensor into this area.
b) Temporary bonding and encapsulating of temperature sensors — simply dab OMEGATHERM® 201 onto the surface or in the cavity, plant the sensor in the paste, and tape to hold in place.

This highly versatile paste is supplied in $\frac{1}{2}$- and 2-ounce jars, as well as in 1- and 2-pound containers.

|  To Order  |   |
| --- | --- |
|  Model No. | Description  |
|  OB-100-1/4 | OMEGABOND 100 epoxy, one 1/4 oz twin pak  |
|  OB-100-1 | OMEGABOND 100 epoxy, one 1 oz twin pak  |
|  OB-100-16 | OMEGABOND 100 epoxy, 8 oz resin, 8 oz catalyst kit  |
|  OB-101-1/2 | OMEGABOND 101 epoxy, one 1/2 oz twin pak  |
|  OB-101-2 | OMEGABOND 101 epoxy, one 2 oz twin pak  |
|  OB-101-16 | OMEGABOND 101 epoxy, 8 oz resin, 8 oz catalyst kit  |
|  OB-102-16 | OMEGABOND 102 epoxy, 16 oz resin, 1 oz catalyst (mix ratio 100 parts material to 3.5 parts catalyst by weight)  |
|  OB-102-1/2 | OMEGABOND 102 epoxy, 1/2 oz resin, 1/2 oz catalyst (mix ratio 100 parts material to 3.5 parts catalyst by weight)  |
|  OB-102-2 | OMEGABOND 102 epoxy, 2 oz resin, 1/2 oz catalyst (mix ratio 100 parts material to 3.5 parts catalyst by weight)  |
|  OB-200-2 | OMEGABOND 200 epoxy, one 2 oz twin pak  |
|  OB-200-16 | OMEGABOND 200 epoxy, 1 lb resin, 2 oz catalyst kit  |
|  OT-201-1/2 | Thermally conductive paste, 1/2 oz jar  |
|  OT-201-2 | Thermally conductive paste, 2 oz jar  |
|  OT-201-16 | Thermally conductive paste, 16 oz can  |

# Multi-Purpose OMEGABOND® and OMEGATHERM® Kit

This versatile kit is recommended as a convenient way to determine the best means to bond sensors before ordering in quantity. Each kit contains:

4 — $\frac{1}{2}$ oz "Twin Paks" of OMEGABOND® 100
2 — $\frac{1}{2}$ oz "Twin Paks" of OMEGABOND® 101
1 — 2 oz "Twin Pak" of OMEGABOND® 200
2 — $\frac{1}{2}$ oz Jars of OMEGATHERM® 201

When ordering, specify "MPK-1"

OB-101-2

F-23

File: data/tds-cache/panacol-elecolit-325.txt
<!-- page: 0 -->

TECHNICAL DATASHEET

ELECOLIT® 325

hoenle

# PRODUCT DESCRIPTION

Modified epoxy | 2 part | solvent-free | thermal-curing | thermally conductive | electrically conductive

- Electrical contacting
- ESD protection / discharge
- Good conductivity at room temperature curing
- Silver-filled

# CURING PROPERIES

This product is a two-component adhesive. The adhesive can be applied after mixing the two components in their appropriate ratios. All two-component adhesives have a determined pot life. Consideration should be given to the amount of adhesive that is mixed, as it must be applied within the noted pot life for optimal dispensing and assembly.

|  Mixing ratio | Pot life  |
| --- | --- |
|  1:1 | 2 h  |

This adhesive can be cured at room temperature or more rapidly with heat. Typical curing temperatures are listed in the table below.

|  Temperatures | Time  |
| --- | --- |
|  25°C | 16 h  |
|  50°C | 2 h  |
|  100°C | 30 min  |
|  120°C | 15 min  |
|  150°C | 5 min  |

The heat cure times are only provided as a guideline. They are derived from curing a 2g adhesive sample without affixed substrates in a laboratory environment. Actual cure times can vary based on part size, configuration, adhesive volume, temperature control, and the time required for the component substrates to attain oven temperature.

The final bond strength of the adhesive is achieved no sooner than 24 h after the bonded components are removed from the oven.

Updated 11.09.2025

Revision: 6

DIN ISO 9001 certified

---

<!-- page: 1 -->

TECHNICAL DATASHEET

ELECOLIT® 325

hoenle

TECHNICAL DATA

|  Resin | Epoxy  |
| --- | --- |
|  Appearance | Grey  |
|  Filler | Silver  |
|  Filler - weight [%] | 71  |
|  Particle size D90 [μm] | 26  |
|  Uncured Material |   |
|  Viscosity [mPas] mix | Paste-like  |
|  Density [g/cm³]
Test instruction P004 | 2.5 – 2.7  |
|  Cured Material |   |
|  Hardness shore D
Test instruction P006 | 70 – 85  |
|  Typical operating temperature [°C] | -40 – 150  |
|  Linear shrinkage [%]
Test instruction P031 | <3  |
|  Water absorption [wt%]
Test instruction P016 | <1  |
|  Glass transition temperature - DSC [°C]
Test instruction P009 | 25 – 45  |
|  Coefficient of thermal expansion [ppm/K] below Tg
Test instruction P017 | 30 – 70  |
|  Coefficient of thermal expansion [ppm/K] above Tg
Test instruction P017 | 200 – 300  |
|  Thermal conductivity [W/m*K]
Test instruction P062 | 3.8 – 4.2  |
|  Volume resistivity [Ohm*cm]
Test instruction P040 | 1 x 10⁻⁴ – 5 x 10⁻⁴  |
|  Lap shear strength (steel/steel) [MPa]
Room temperature, 24h
Test instruction P013 | 5 – 10  |
|  Lap shear strength (steel/steel) [MPa]
120°C, 15min
Test instruction P013 | 15 – 20  |

Page 2/4

Updated 11.09.2025

Revision: 6

DIN ISO 9001 certified

---

<!-- page: 2 -->

TECHNICAL DATASHEET

ELECOLIT® 325

hoenle

## TRANSPORT/STORAGE/SHELF LIFE

|  Package type | Transport | Storage | Shelf life*  |
| --- | --- | --- | --- |
|  Syringe/Cartridge | –20°C | –20°C | At delivery
min. 6 months
max. 12 months  |
|  Other packages | At room temperature
max. 25°C | 0°C – 10°C  |   |

*Store in original, unopened containers!

## INSTRUCTIONS FOR USE

The thawing time before use is approx. 1 hour for 30cc and 50cc syringes. Condensation should be avoided during the thawing process. After thawing once, Elecolit® 325 should not be frozen again.

After storing the container at 0°C – 10°C, Elecolit® 325 must be homogenized because of possible sedimentation of silver.

## Surface preparation

The surfaces to be bonded should be free of dust, oil, grease, mold release, or other contaminants in order to obtain an optimal and reproducible bond. For cleaning we recommend the cleaner IP® from Hoenle, or a solution of Isopropyl Alcohol at 90% or higher concentration. Substrates with low surface energy (e.g. polyethylene, polypropylene) must be pretreated in order to achieve sufficient adhesion.

## Application

Our products are supplied ready to use. Depending on the packaging, our adhesives may be dispensed by hand directly from the package, or they can be applied using dispensing systems and automation. Many commercially available valve and controller options are available to ensure accurate and consistent adhesive dispensing. For assistance with dispensing and curing questions, please contact our Applications Engineering department. Adhesive and substrate should not be cold for proper bonding. They must be allowed to warm to room temperature prior to processing. After curing, the adhesive must be allowed to cool to ambient temperature before testing the product's performance. For safety information refer to our Material Safety Data Sheet (MSDS).

## Storage

Store uncured product in its original, closed container in a dry location. Any material removed from the original container must not be returned to the container as it could be contaminated. Hoenle cannot assume responsibility for products that were improperly stored, contaminated, or repackaged into other containers.

## Handling and Clean-up

For safe handling information, consult this product's Material Safety Data Sheet (MSDS) prior to use. Uncured material may be wiped away from surfaces with organic solvents. Do not use solvents to remove material from eyes or skin!

Page 3/4

Updated 11.09.2025

Revision: 6

DIN ISO 9001 certified

---

<!-- page: 3 -->

TECHNICAL DATASHEET

ELECOLIT® 325

hoenle

# DISCLAIMER

The product is free of heavy metals, PFOS and Phthalates and is conform to the current EU-Directive RoHS.

# THE VALUES NOTED IN THIS TECHNICAL DATA SHEET ARE TYPICAL PROPERTIES AND ARE NOT MEANT TO BE USED AS PRODUCT SPECIFICATIONS.

The information contained in this data sheet is believed to be accurate and is provided for information only. Hoenle makes no representation or warranties of any kind concerning this information. It is the user's responsibility to determine the suitability of this product for any intended use. Hoenle does not assume responsibility for test or performance results obtained by the user. The user assumes all risk and liability connected with the use of this product.

The user should adopt such precautions and use guidelines as may be advisable for the protection of property and persons against any hazards that may be involved in this product's handling or use. Hoenle specifically disclaims any liability for consequential or incidental damages of any kind arising from the handling or use of this product. The information contained in this Technical Data Sheet offers no assurance that the product use, application, or process will not infringe on existing patents or licenses of others. Nothing in this Technical Data Sheet transfers or grants license for the use of any patents, trade secrets, intellectual property, or confidential information that is the property of Hoenle.

Except as otherwise noted, all trademarks in this document (identified as *) are the property of Hoenle.

# CONTACT

Hoenle Adhesives GmbH | Stierstädter Straße 4 | 61449 Steinbach | Germany
T: +49 6171 6202-0 | adhesivesystems@hoenle.com

For regional sales and technical support, please refer to our global contact directory https://www.hoenle.com/contact.

Updated 11.09.2025

Revision: 6

DIN ISO 9001 certified

File: data/tds-cache/panacol-vitralit-6127.txt
<!-- page: 0 -->

TECHNICAL DATASHEET

VITRALIT® 6127

hoenle

# PRODUCT DESCRIPTION

Modified acrylate | 1 part | solvent-free | UV curing | secondary heat cure

- Bonding of static glass objects
- Bonding of optical components
- Good capillary action
- Secondary cure with activator possible
- Good adhesion to metal

# CURING PROPERIES

|  UV-A | LED 365nm | LED 405nm | Secondary heat cure | Chemical cure  |
| --- | --- | --- | --- | --- |
|  ☑ | ☑ | - | ☑ | ☑  |

☑ suitable - not suitable

In cases where UV curing is applicable, heat curing may only be used as a secondary process for shadowed areas.

|  Light-curing (Hoenle Discharge Lamp)  |   |   |
| --- | --- | --- |
|  Intensity [mW/cm²]* | Layer thickness [mm] | Time [s]  |
|  60 | 0.05 | 15  |

*measured by Hoenle UV-Meter 3.0 / UV-A FO

|  LED-curing (Hoenle LED Spot 100, 365nm)  |   |   |
| --- | --- | --- |
|  Intensity [mW/cm²]** | Layer thickness [mm] | Time [s]  |
|  300 | 0.05 | 10  |

**measured by Hoenle UV-Meter 3.0 / LED F2

|  Secondary heat cure | [min]  |
| --- | --- |
|  Time at 120°C | 40  |
|  Chemical cure | [min]  |
| --- | --- |
|  With activator | 25  |

To obtain full cure at least one substrate must be transparent to the recommended wavelength. The curing speed depends on the wavelength spectrum of the light source, the intensity of light, the distance to the light source, the component geometry and the amount of adhesive.

Updated 15.09.2025

Revision: 6

DIN ISO 9001 certified

---

<!-- page: 1 -->

TECHNICAL DATASHEET

VITRALIT® 6127

hoenle

TECHNICAL DATA

|  Resin | Acrylate  |
| --- | --- |
|  Appearance | Transparent  |
|  Uncured Material  |   |
|  Viscosity [mPas] (Brookfield LVT, 25 °C, Sp. 2/60 rpm)
Test instruction P001 | 20 – 100  |
|  Density [g/cm³]
Test instruction P004 | 1.1 – 1.15  |
|  Refractive index [nD20]
Test instruction P023 | 1.47 – 1.48  |
|  Cured Material  |   |
|  Hardness shore D
Test instruction P006 | 70 – 80  |
|  Typical operating temperature [°C] | -40 – 125  |
|  Linear shrinkage [%]
Test instruction P031 | <3  |
|  Water absorption [wt%]
Test instruction P016 | <3  |
|  Glass transition temperature - DSC [°C]
Test instruction P009 | 45 – 60  |
|  Coefficient of thermal expansion [ppm/K] below Tg
Test instruction P017 | <60  |
|  Coefficient of thermal expansion [ppm/K] above Tg
Test instruction P017 | 200 – 300  |
|  Thermal conductivity [W/m*K]
Test instruction P062 | 0.1 – 0.3  |
|  Dielectric constant [10kHz]
IEC 62631-2-1 | 5 – 9  |
|  Dielectric strength [kV/mm]
DIN EN 60243 | 17 – 21  |
|  Young's modulus – Tensile test [MPa]
UV-A Fe-doped hand lamp, 60mW/cm², 30s
Test instruction P056 | 450 – 2,000  |
|  Tensile strength [MPa]
UV-A Fe-doped hand lamp, 60mW/cm², 30s
Test instruction P014 | 19 – 22  |
|  Elongation at break [%]
UV-A Fe-doped hand lamp, 60mW/cm², 30s
Test instruction P014 | 16 – 22  |
|  Compression shear strength (glass/glass) [MPa]
UV-A Fe-doped hand lamp, 60mW/cm², 30s
Test instruction P013 | 14 – 18  |
|  Lap shear strength (glass/Al) [MPa]
UV-A Fe-doped hand lamp, 60mW/cm², 30s
Test instruction P013 | 12 – 17  |

Updated 15.09.2025

Revision: 6

DIN ISO 9001 certified

---

<!-- page: 2 -->

TECHNICAL DATASHEET

VITRALIT® 6127

hoenle

## TRANSPORT/STORAGE/SHELF LIFE

|  Package type | Transport | Storage | Shelf life*  |
| --- | --- | --- | --- |
|  Syringe/Cartridge | At room temperature
max. 25°C | At room temperature
max. 25°C | At delivery
min. 6 months
max. 12 months  |
|  Other packages  |   |   |   |

*Store in original, unopened containers!

## INSTRUCTIONS FOR USE

### Surface preparation

The surfaces to be bonded should be free of dust, oil, grease, mold release, or other contaminants in order to obtain an optimal and reproducible bond. For cleaning we recommend the cleaner IP® from Hoenle, or a solution of Isopropyl Alcohol at 90% or higher concentration. Substrates with low surface energy (e.g. polyethylene, polypropylene) must be pretreated in order to achieve sufficient adhesion.

### Application

Our products are supplied ready to use. Depending on the packaging, our adhesives may be dispensed by hand directly from the package, or they can be applied using dispensing systems and automation that is compatible with light-curable adhesive chemistry. Vitralit® adhesives can begin to cure slowly in daylight and with longer term exposure under indoor lighting. We therefore recommend that adhesive exposure to ambient light must be kept to a minimum. Fluid lines and dispense tips must be 100% light blocking. For assistance with dispensing options, please contact our Application Engineering department. Adhesive and substrate should not be cold for proper bonding. They must be allowed to warm to room temperature prior to processing. After dispensing the adhesive, bonding of the parts should be done promptly. It is recommended that curing stations be equipped with air exhaust systems to evacuate vapors and heat generated during the curing process. After curing, the adhesive must be allowed to cool to ambient temperature before testing the product's performance. For safety information refer to our Material Safety Data Sheet (MSDS).

### Storage

This is light sensitive material. Containers must remain covered when not in use. Minimize exposure of uncured material to daylight, artificial light, and UV light during storage and handling. Store uncured product in its original, closed container in a dry location. Any material removed from the original container must not be returned to the container as it could be contaminated. Hoenle cannot assume responsibility for products that were improperly stored, contaminated, or repackaged into other containers.

### Handling and Clean-up

For safe handling information, consult this product's Material Safety Data Sheet (MSDS) prior to use. Uncured material may be wiped away from surfaces with organic solvents. Do not use solvents to remove material from eyes or skin!

Page 3/4

Updated 15.09.2025

Revision: 6

DIN ISO 9001 certified

---

<!-- page: 3 -->

TECHNICAL DATASHEET

VITRALIT® 6127

hoenle

# DISCLAIMER

The product is free of heavy metals, PFOS and Phthalates and is conform to the current EU-Directive RoHS.

# THE VALUES NOTED IN THIS TECHNICAL DATA SHEET ARE TYPICAL PROPERTIES AND ARE NOT MEANT TO BE USED AS PRODUCT SPECIFICATIONS.

The information contained in this data sheet is believed to be accurate and is provided for information only. Hoenle makes no representation or warranties of any kind concerning this information. It is the user's responsibility to determine the suitability of this product for any intended use. Hoenle does not assume responsibility for test or performance results obtained by the user. The user assumes all risk and liability connected with the use of this product.

The user should adopt such precautions and use guidelines as may be advisable for the protection of property and persons against any hazards that may be involved in this product's handling or use. Hoenle specifically disclaims any liability for consequential or incidental damages of any kind arising from the handling or use of this product. The information contained in this Technical Data Sheet offers no assurance that the product use, application, or process will not infringe on existing patents or licenses of others. Nothing in this Technical Data Sheet transfers or grants license for the use of any patents, trade secrets, intellectual property, or confidential information that is the property of Hoenle.

Except as otherwise noted, all trademarks in this document (identified as *) are the property of Hoenle.

# CONTACT

Hoenle Adhesives GmbH | Stierstädter Straße 4 | 61449 Steinbach | Germany
T: +49 6171 6202-0 | adhesivesystems@hoenle.com

For regional sales and technical support, please refer to our global contact directory https://www.hoenle.com/contact.

Page 4/4

Updated 15.09.2025

Revision: 6

DIN ISO 9001 certified

File: data/tds-cache/permabond-101.txt
                                                                                                                                                              PERMABOND® 101
                                                                                                                                                                  Cyanoacrylate
                                                                                                                                                                       Technical Datasheet

Features & Benefits
             Ultra-low viscosity                                                                        Typical Performance of Cured Adhesive
             Suitable for bonding pre-assembled parts                                                                                                Steel     19-23 N/mm² (2800-3300 psi)
                                                                                                                                                     Aluminium 7-9 N/mm² (1000-1300 psi)
             Ideal for close-fitting plastic components                                                                                              Zinc       8-10 N/mm² (1200-1500 psi)
                                                                                                       Shear strength*
                                                                                                                                                     ABS       >6 N/mm² (900psi) SF**
  Approved to MIL-A-46050C Type II Class 1 (existing designs) & CID                                    (ISO4587)
                                                                                                                                                     PVC       >6 N/mm² (900psi) SF**
  A-A-3097 Type II Class 1 (new designs)
                                                                                                                                                     PC        6 N/mm² (900 psi)
                                                                                                                                                     Phenolic  12-14N/mm² (1700-2000 psi)
Description                                                                                            Impact strength
                                                                                                                                                     3-5 kJ/m² (1.4-2.4 ft-lb/in²)
PERMABOND® 101 is a low viscosity product useful                                                       (ASTM D-950)
                                                                                                       Dielectric constant
in wicking or penetrating applications or bonding                                                                                                    2.5
                                                                                                       @10kHz
closely fitting parts. It is fast setting and suitable for
                                                                                                       Dielectric strength                           25 kV/mm
use on plastics, rubber and metals.
                                                                                                       Coefficient of thermal
                                                                                                                                                     90 x 10-6 mm/mm/°C
                                                                                                       expansion
Cyanoacrylate adhesives are single component
                                                                                                       Coefficient of thermal
adhesives that polymerize rapidly when pressed into                                                    conductivity
                                                                                                                                                     0.1 W/(m.K)
a thin film between parts. The moisture adsorbed on
                                                                                                       Hardness (ISO868)                             85 Shore D
the surface initiates the curing of the adhesive.
Strong bonds are developed extremely fast and on a                                                      *Strength results will vary depending on the level of surface
                                                                                                        preparation and gap.
great variety of materials. These properties make                                                       **SF = Substrate failure
PERMABOND cyanoacrylates the ideal adhesives for
high speed production lines.

Physical Properties of Uncured Adhesive                                                                     Hot Strength
                                                                                                                                    100
  Chemical composition                     Ethyl cyanoacrylate
                                                                                                             % Strength Retention




                                                                                                                                    80
  Appearance                               Colourless
                                                                                                                                    60
  Viscosity @ 25°C                         2-3 mPa.s (cP)
                                                                                                                                    40
  Specific gravity                         1.1
                                                                                                                                    20

Typical Curing Properties                                                                                                            0
                                                                                                                                          -50        0            50        100           150
  Maximum gap fill                         0.05 mm 0.002 in
                                                                                                                                                           Temperature (°C)
  Fixture / handling time*                 3-5 seconds (Steel)
  (0.3 N/mm² shear strength                2-5 seconds (Buna N Rubber)
  is achieved)                             5-10 seconds (Phenolic)                                      “Hot strength” shear strength tests performed on mild steel. 24hr cure at
                                                                                                        room temperature and conditioned to pull temperature for 30 minutes
  Full strength                            24 hours
                                                                                                        before testing.
*Handling times can be affected by temperature, humidity and
specific surfaces being bonded. Larger gaps or acidic surfaces will                                     101 can withstand higher temperatures for brief periods
also reduce cure speed but this can be overcome by the use of
                                                                                                        (such as for paint baking and wave soldering processes)
Permabond C Surface Activator (CSA) or Permabond QFS 16.
                                                                                                        providing the joint is not unduly stressed. The minimum
                                                                                                        temperature the cured adhesive can be exposed to is
                                                                                                         -55°C (-65°F) depending on the materials being bonded.
The information given and the recommendations made herein are based on our research and are believed to be accurate but no guarantee of their accuracy is made. In every case
we urge and recommend that purchasers before using any product in full-scale production make their own tests to determine to their own satisfaction whether the product is of
acceptable quality and is suitable for their particular purpose under their own operating conditions. THE PRODUCTS DISCLOSED HEREIN ARE SOLD WITHOUT ANY WARRANTY
AS TO MERCHANTABILITY OR FITNESS FOR A PARTICULAR PURPOSE OR ANY OTHER WARRANTY, EXPRESS OR IMPLIED.
No representative of ours has any authority to waive or change the foregoing provisions but, subject to such provisions, our engineers are available to assist purchasers in adapting our products
to their needs and to the circumstances prevailing in their business. Nothing contained herein shall be construed to imply the non-existence of any relevant patents or to constitute a permission,
inducement or recommendation to practice any invention covered by any patent, without authority from the owner of this patent. We also expect purchasers to use our products in accordance with
the guiding principles of the Chemical Manufacturers Association’s Responsible Care® program.
Permabond 101                                                                     Global TDS Revision 7                                   05 August 2020                             Page 1/2
                                       FOR PROFESSIONAL OR INDUSTRIAL USE ONLY. KEEP OUT OF REACH OF CHILDREN
       Chemical Resistance                                                                              Surface Preparation
                          120                                                                           Surfaces should be clean, dry and grease-free before
                                                                                                        applying the adhesive. Use a suitable solvent (such as
                          100                                                                           acetone or isopropanol) for the degreasing of surfaces.
   % Strength Retention




                                                                                                        Some metals such as aluminium, copper and its alloys will
                           80
                                                                                                        benefit from light abrasion with emery cloth (or similar),
                           60                                                                           to remove the oxide layer.

                           40                                                                           Directions for Use
                           20                                                                                  1) Apply the adhesive sparingly to one surface.
                                                                                                               2) Bring the components together quickly and
                            0                                                                                       correctly aligned.
                                                                                                               3) Apply sufficient pressure to ensure the adhesive
                                                                                                                    spreads into a thin film.
                                                                                                               4) Do not disturb or re-align until sufficient strength
                                                                                                                    is achieved, normally in a few seconds.
                                                                                                               5) Any surplus adhesive can be removed with
                                                                                                                    Permabond CA solvent, nitromethane or acetone.
                                                                                                               NB:
                                                                                                               For difficult or porous surfaces using a Permabond
                                                                                                               activator is recommended. If bonding polypropylene,
                                                                                                               polyethylene, PTFE or silicone, prime first with
Specimens were immersed for 1000 hours at 22°C (unless
otherwise stated).                                                                                             Permabond Polyolefin Primer (POP).


Additional Information
This product is not recommended for use in contact with
strong oxidizing materials and polar solvents although will
                                                                                                           Video Links
withstand a solvent wash without any bond strength                                                         Surface preparation:
deterioration. Users are reminded that all materials,                                                      https://youtu.be/8CMOMP7hXjU
whether innocuous or not, should be handled in
accordance with the principles of good industrial hygiene.
Full information can be obtained from the Safety Data                                                      Cyanoacrylate directions for use:
Sheet.                                                                                                     https://youtu.be/PiPzutdRmsk
This Technical Datasheet (TDS) offers guideline
information and does not constitute a specification.



Storage & Handling
  Storage Temperature                          2 to 7°C (35 to 45°F)

Allow adhesive to reach room temperature before
opening bottle to prevent condensation inside the bottle
which can reduce shelf life.                                                                                                                               www.permabond.com
                                                                                                                                                             • UK: 0800 975 9800
                                                                                                                                        • General Enquiries: +44 (0)1962 711661
                                                                                                                                                              • US: 732-868-1372
                                                                                                                                                        • Asia: + 86 21 5773 4913
                                                                                                                                                  info.europe@permabond.com
                                                                                                                                                   info.americas@permabond.com
                                                                                                                                                        info.asia@permabond.com
The information given and the recommendations made herein are based on our research and are believed to be accurate but no guarantee of their accuracy is made. In every case
we urge and recommend that purchasers before using any product in full-scale production make their own tests to determine to their own satisfaction whether the product is of
acceptable quality and is suitable for their particular purpose under their own operating conditions. THE PRODUCTS DISCLOSED HEREIN ARE SOLD WITHOUT ANY WARRANTY
AS TO MERCHANTABILITY OR FITNESS FOR A PARTICULAR PURPOSE OR ANY OTHER WARRANTY, EXPRESS OR IMPLIED.
No representative of ours has any authority to waive or change the foregoing provisions but, subject to such provisions, our engineers are available to assist purchasers in adapting our products
to their needs and to the circumstances prevailing in their business. Nothing contained herein shall be construed to imply the non-existence of any relevant patents or to constitute a permission,
inducement or recommendation to practice any invention covered by any patent, without authority from the owner of this patent. We also expect purchasers to use our products in accordance with
the guiding principles of the Chemical Manufacturers Association’s Responsible Care® program.
Permabond 101                                                                     Global TDS Revision 7                    05 August 2020                                        Page 2/2
                                       FOR PROFESSIONAL OR INDUSTRIAL USE ONLY. KEEP OUT OF REACH OF CHILDREN
