Repository: vineetpadia/glueguy

# Glueguy Lab

Spreadsheet-style adhesive selector plus a larger McMaster-derived engineering reference library.

## Run locally

```bash
python3 -m http.server 4317 --bind 0.0.0.0
```

Open `http://127.0.0.1:4317/` on the host, or from another machine on the same LAN/VPN open `http://<host-ip>:4317/`.

## Catalog pipeline

1. Crawl McMaster glue families into raw JSON.

```bash
python scripts/mcmaster_glue_pipeline.py --max-pages 220 --output data/mcmaster-glues.json
```

2. Enrich the representative McMaster part page for each family into a reusable detail cache.

```bash
python scripts/enrich_mcmaster_product_details.py
```

File: data/tds-cache/permabond-170.txt
<!-- page: 0 -->

Permabond

Engineering Adhesives

PERMABOND® 170

Cyanoacrylate

Technical Datasheet

# Features &amp; Benefits

- Fast-setting
- Ideal for bonding metals
- Rapid development of high strength
- Less aggressive to sensitive plastics

Approved to MIL-A-46050C Type 1 Class 3 (existing designs)

# Description

PERMABOND® 170 is a methyl cyanoacrylate adhesive. It is a single part, high viscosity liquid that will cure rapidly at room temperature when pressed into a thin film between parts.

Permabond 170 will cure to a fixture strength in 15 seconds on most surfaces and strength development is rapid. The adhesive was designed specifically for the bonding of metal surfaces and provides excellent bond strength to steel, aluminum and most metal surface. The methyl cyanoacrylate will also adhere well to a wide variety of other materials including most plastics and rubbers.

Permabond® 170 has been formulated to be less aggressive to sensitive plastic surfaces such as Styrofoam™, polycarbonate and ABS.

## Physical Properties of Uncured Adhesive

|  Chemical composition | Methyl cyanoacrylate  |
| --- | --- |
|  Appearance | Colourless to slightly cloudy  |
|  Viscosity @ 25°C | 1,500 mPa.s (cP)  |
|  Specific gravity | 1.1  |

## Typical Curing Properties

|  Maximum gap fill | 0.38 mm 0.015 in  |
| --- | --- |
|  Fixture / handling time*
(0.3 N/mm² shear strength is achieved) | 15 seconds (Steel)
15 seconds (Buna N Rubber)
15 seconds (Phenolic)  |
|  Full strength | 24 hours  |

*Handling times can be affected by temperature, humidity and specific surfaces being bonded. Larger gaps or acidic surfaces will also reduce cure speed but this can be overcome by the use of Permabond C Surface Activator (CSA) or Permabond QFS 16.

Styrofoam™ is a trademark of The Dow Chemical Company

## Typical Performance of Cured Adhesive

|  Shear strength*
(ISO4587) | Steel | 23-25 N/mm² (3300-3600 psi)  |
| --- | --- | --- |
|   |  Aluminium | 13-15 N/mm² (1900-2200 psi)  |
|   |  Brass | 20-22 N/mm² (2900-3200 psi)  |
|   |  Stainless st. | 20-22 N/mm² (2900-3200 psi)  |
|   |  ABS | >9 N/mm² (>1300) SF**  |
|   |  Acrylic | 13-15 N/mm² (1900-2200psi)  |
|   |  Nitrile rubber | >4 N/mm² (>550 psi) SF**  |
|   |  Butyl rubber | >2 N/mm² (>300 psi) SF**  |
|   |  Phenolic | >10N/mm² (>1400 psi) SF**  |
|  Impact strength
(ASTM D-950) | 3-5 kJ/m² (1.4-2.4 ft-lb/in²)  |   |
|  Dielectric constant
@10kHz | 2.5  |   |
|  Dielectric strength | 25 kV/mm  |   |
|  Coefficient of thermal expansion | 90 x 10⁻⁶ mm/mm/°C  |   |
|  Coefficient of thermal conductivity | 0.1 W/(m.K)  |   |
|  Hardness (ISO868) | 85 Shore D  |   |

*Strength results will vary depending on the level of surface preparation and gap.
**SF = Substrate failure

![img-0.jpeg](img-0.jpeg)
Hot Strength

room temperature and conditioned to pull temperature for 30 minutes before testing.

170 can withstand higher temperatures for brief periods (such as for paint baking and wave soldering processes) providing the joint is not unduly stressed. The minimum temperature the cured adhesive can be exposed to is $-55^{\circ}\mathrm{C}$ ($-65^{\circ}\mathrm{F}$) depending on the materials being bonded.

The information given and the recommendations made herein are based on our research and are believed to be accurate but no guarantee of their accuracy is made. In every case we urge and recommend that purchasers before using any product in full-scale production make their own tests to determine to their own satisfaction whether the product is of acceptable quality and is suitable for their particular purpose under their own operating conditions. THE PRODUCTS DISCLUDED HEREIN ARE SOLD WITHOUT ANY WARRANTY AS TO MERCHANTABILITY OR FITNESS FOR A PARTICULAR PURPOSE OR ANY OTHER WARRANTY, EXPRESS OR IMPLIED.

No representative of ours has any authority to waive or change the foregoing provisions but, subject to such provisions, our engineers are available to assist purchasers in adapting our products to their needs and to the circumstances prevailing in their business. Nothing contained herein shall be construed to imply the non-existence of any relevant patents or to constitute a permission, inducement or recommendation to practice any invention covered by any patent, without authority from the owner of this patent. We also expect purchasers to use our products in accordance with the guiding principles of the Chemical Manufacturers Association's Responsible Care® program.

Permabond 170

Global TDS Revision 3

13 October 2016

FOR PROFESSIONAL OR INDUSTRIAL USE ONLY. KEEP OUT OF REACH OF CHILDREN

---

<!-- page: 1 -->

Formabond 170
Global TDS Revision 3
13 October 2016
Page 2/2
FOR PROFESSIONAL OR INDUSTRIAL USE ONLY. KEEP OUT OF REACH OF CHILDREN

![img-1.jpeg](img-1.jpeg)
Chemical Resistance
Specimens were immersed for 1000 hours at 22°C (unless otherwise stated).

## Additional Information

This product is not recommended for use in contact with strong oxidizing materials and polar solvents although will withstand a solvent wash without any bond strength deterioration. Users are reminded that all materials, whether innocuous or not, should be handled in accordance with the principles of good industrial hygiene. Full information can be obtained from the Safety Data Sheet.

This Technical Datasheet (TDS) offers guideline information and does not constitute a specification.

## Storage &amp; Handling

|  Storage Temperature | 2 to 7°C (35 to 45°F)  |
| --- | --- |

Allow adhesive to reach room temperature before opening bottle to prevent condensation inside the bottle which can reduce shelf life.

## Surface Preparation

Surfaces should be clean, dry and grease-free before applying the adhesive. Use a suitable solvent (such as acetone or isopropanol) for the degreasing of surfaces. Some metals such as aluminium, copper and its alloys will benefit from light abrasion with emery cloth (or similar), to remove the oxide layer.

## Directions for Use

1) Apply the adhesive sparingly to one surface.
2) Bring the components together quickly and correctly aligned.
3) Apply sufficient pressure to ensure the adhesive spreads into a thin film.
4) Do not disturb or re-align until sufficient strength is achieved, normally in a few seconds.
5) Any surplus adhesive can be removed with Permabond CA solvent, nitromethane or acetone.

**NB:**

For difficult or porous surfaces using a Permabond activator is recommended. If bonding polypropylene, polyethylene, PTFE or silicone, prime first with Permabond Polyolefin Primer (POP).

## Video Links

Surface preparation:
https://youtu.be/8CMOMP7hXjU

![img-2.jpeg](img-2.jpeg)

![img-3.jpeg](img-3.jpeg)

www.permabond.com
- UK: 0800 975 9800
- General Enquiries: +44 (0)1962 711661
- US: 732-868-1372
- Asia: +86 21 5773 4913

info.europe@permabond.com
info.americas@permabond.com
info.asia@permabond.com

The information given and the recommendations made herein are based on our research and are believed to be accurate but no guarantee of their accuracy is made. In every case we urge and recommend that purchasers before using any product in full-scale production make their own tests to determine to their own satisfaction whether the product is of acceptable quality and is suitable for their particular purpose under their own operating conditions. THE PRODUCTS DISCLOSED HEREIN ARE SOLD WITHOUT ANY WARRANTY AS TO MERCHANTABILITY OR FITNESS FOR A PARTICULAR PURPOSE OR ANY OTHER WARRANTY, EXPRESS OR IMPLIED.

No representative of ours has any authority to waive or change the foregoing provisions but, subject to such provisions, our engineers are available to assist purchasers in adapting our products to their needs and to the circumstances prevailing in their business. Nothing contained herein shall be construed to imply the non-existence of any relevant patents or to constitute a permission, inducement or recommendation to practice any invention covered by any patent, without authority from the owner of this patent. We also expect purchasers to use our products in accordance with the guiding principles of the Chemical Manufacturers Association's Responsible Care® program.

File: data/tds-cache/permabond-200.txt
<!-- page: 0 -->

Permabond

Engineering Adhesives

PERMABOND® 200

Cyanoacrylate

Technical Datasheet

# Features &amp; Benefits

- Rapid development of high strength
- Fast setting and fixture of parts
- Ease of use – no mixing or heat cure
- Bonds most materials
- 100% reactive, no solvents

# Description

PERMABOND® 200 is a high viscosity product useful in wire-tacking applications or bonding components. It is fast setting and suitable for use on plastics, rubber and metals.

Cyanoacrylate adhesives are single component adhesives that polymerize rapidly when pressed into a thin film between parts. The moisture adsorbed on the surface initiates the curing of the adhesive. Strong bonds are developed extremely fast and on a great variety of materials. These properties make PERMABOND cyanoacrylates the ideal adhesives for high speed production lines.

## Physical Properties of Uncured Adhesive

|  Chemical composition | Ethyl cyanoacrylate  |
| --- | --- |
|  Appearance | Colorless  |
|  Viscosity @ 25°C | 1,500 mPa.s (cP)  |
|  Specific gravity | 1.05  |

## Typical Curing Properties

|  Maximum gap fill | 0.38 mm 0.015 in  |
| --- | --- |
|  Fixture / handling time*
(0.3 N/mm² shear strength is achieved) | 15 seconds (Steel)
15 seconds (Buna N Rubber)
15 seconds (Phenolic)  |
|  Full strength | 24 hours  |

*Handling times can be affected by temperature, humidity and specific surfaces being bonded. Larger gaps or acidic surfaces will also reduce cure speed but this can be overcome by the use of Permabond C Surface Activator (CSA) or Permabond QFS 16.

## Typical Performance of Cured Adhesive

|  Shear strength*
(ISO4587) | Steel 22 N/mm² (3200 psi)
Aluminium 8 N/mm² (1200 psi)  |
| --- | --- |
|  Impact strength
(ASTM D-950) | 3-7 kJ/m² (1.4-3.3 ft-lb/in²)  |
|  Dielectric strength | 250 V/mil  |
|  Hardness (ISO868) | 85 Shore A  |

*Strength results will vary depending on the level of surface preparation and gap.

![img-0.jpeg](img-0.jpeg)
Hot Strength

"Hot strength" shear strength tests performed on mild steel. 24hr cure at room temperature and conditioned to pull temperature for 30 minutes before testing.

200 can withstand higher temperatures for brief periods (such as for paint baking and wave soldering processes) providing the joint is not unduly stressed. The minimum temperature the cured adhesive can be exposed to is $-55^{\circ}\mathrm{C}$ ($-65^{\circ}\mathrm{F}$) depending on the materials being bonded.

The information given and the recommendations made herein are based on our research and are believed to be accurate but no guarantee of their accuracy is made. In every case we urge and recommend that purchasers before using any product in full-scale production make their own tests to determine to their own satisfaction whether the product is of acceptable quality and is suitable for their particular purpose under their own operating conditions. THE PRODUCTS DISCLOSED HEREIN ARE SOLD WITHOUT ANY WARRANTY AS TO MERCHANTABILITY OR FITNESS FOR A PARTICULAR PURPOSE OR ANY OTHER WARRANTY, EXPRESS OR IMPLIED.

No representative of ours has any authority to waive or change the foregoing provisions but, subject to such provisions, our engineers are available to assist purchasers in adapting our products to their needs and to the circumstances prevailing in their business. Nothing contained herein shall be construed to imply the non-existence of any relevant patents or to constitute a permission, inducement or recommendation to practice any invention covered by any patent, without authority from the owner of this patent. We also expect purchasers to use our products in accordance with the guiding principles of the Chemical Manufacturers Association's Responsible Care® program.

Permabond 200

Global TDS Revision 1

10 January 2024

FOR PROFESSIONAL OR INDUSTRIAL USE ONLY. KEEP OUT OF REACH OF CHILDREN

---

<!-- page: 1 -->

Formabond 200
Global TDS Revision 1
10 January 2024
Page 2/2
FOR PROFESSIONAL OR INDUSTRIAL USE ONLY. KEEP OUT OF REACH OF CHILDREN

## Additional Information

This product is not recommended for use in contact with strong oxidizing materials and polar solvents although will withstand a solvent wash without any bond strength deterioration. Users are reminded that all materials, whether innocuous or not, should be handled in accordance with the principles of good industrial hygiene. Full information can be obtained from the Safety Data Sheet.

This Technical Datasheet (TDS) offers guideline information and does not constitute a specification.

## Storage &amp; Handling

|  Storage Temperature | 2 to 7°C (35 to 45°F)  |
| --- | --- |

Allow adhesive to reach room temperature before opening bottle to prevent condensation inside the bottle which can reduce shelf life.

## Surface Preparation

Surfaces should be clean, dry and grease-free before applying the adhesive. Use a suitable solvent (such as acetone or isopropanol) for the degreasing of surfaces. Some metals such as aluminium, copper and its alloys will benefit from light abrasion with emery cloth (or similar), to remove the oxide layer.

## Directions for Use

1) Apply the adhesive sparingly to one surface.
2) Bring the components together quickly and correctly aligned.
3) Apply sufficient pressure to ensure the adhesive spreads into a thin film.
4) Do not disturb or re-align until sufficient strength is achieved, normally in a few seconds.
5) Any surplus adhesive can be removed with Permabond CA solvent, nitromethane or acetone.

**NB:**

For difficult or porous surfaces using a Permabond activator is recommended. If bonding polypropylene, polyethylene, PTFE or silicone, prime first with Permabond Polyolefin Primer (POP).

## Video Links

Surface preparation:
https://youtu.be/8CMOMP7hXjU

![img-1.jpeg](img-1.jpeg)

![img-2.jpeg](img-2.jpeg)

www.permabond.com
• UK: 0800 975 9800
• General Enquiries: +44 (0)1962 711661
• US: 732-868-1372
• Asia: +86 21 5773 4913

info.europe@permabond.com
info.americas@permabond.com
info.asia@permabond.com

The information given and the recommendations made herein are based on our research and are believed to be accurate but no guarantee of their accuracy is made. In every case we urge and recommend that purchasers before using any product in full-scale production make their own tests to determine to their own satisfaction whether the product is of acceptable quality and is suitable for their particular purpose under their own operating conditions. THE PRODUCTS DISCLOSED HEREIN ARE SOLD WITHOUT ANY WARRANTY AS TO MERCHANTABILITY OR FITNESS FOR A PARTICULAR PURPOSE OR ANY OTHER WARRANTY, EXPRESS OR IMPLIED.

No representative of ours has any authority to waive or change the foregoing provisions but, subject to such provisions, our engineers are available to assist purchasers in adapting our products to their needs and to the circumstances prevailing in their business. Nothing contained herein shall be construed to imply the non-existence of any relevant patents or to constitute a permission, inducement or recommendation to practice any invention covered by any patent, without authority from the owner of this patent. We also expect purchasers to use our products in accordance with the guiding principles of the Chemical Manufacturers Association's Responsible Care® program.

File: data/tds-cache/permabond-2011.txt
<!-- page: 0 -->

Permabond

Engineering Adhesives

PERMABOND® 2011

Cyanoacrylate

Technical Datasheet

# Features &amp; Benefits

- Thixotropic
- Surface insensitive
- Fast cure
- Easy to apply and dispense
- High temperature resistance
- Maximum gap filling capability

Approved to CID A-A-3097 Type II Class 5

NSF Approved:

Non-food Compound Category Code S4 Reg. No 155298.

# Description

PERMABOND® 2011 is a thixotropic, fast-setting cyanoacrylate particularly suitable for use on vertical and porous substrates. This material can be used on metals, plastics, elastomers, ceramics and wood.

Cyanoacrylate adhesives are single component adhesives that polymerize rapidly when pressed into a thin film between parts. The moisture adsorbed on the surface initiates the curing of the adhesive. Strong bonds are developed extremely fast and on a great variety of materials. These properties make PERMABOND cyanoacrylates the ideal adhesives for high speed production lines.

## Physical Properties of Uncured Adhesive

|  Chemical composition | Ethyl cyanoacrylate  |
| --- | --- |
|  Appearance | Colourless  |
|  Viscosity @ 25°C | Gel  |
|  Specific gravity | 1.1  |

## Typical Curing Properties

|  Maximum gap fill | 0.5 mm 0.02 in  |
| --- | --- |
|  Fixture / handling time* (0.3 N/mm² shear strength is achieved) | 5-10 seconds (Steel)
5-10 seconds (Buna N Rubber)
5-10 seconds (Phenolic)  |
|  Full strength | 24 hours  |

*Handling times can be affected by temperature, humidity and specific surfaces being bonded. Larger gaps or acidic surfaces will also reduce cure speed but this can be overcome by the use of Permabond C Surface Activator (CSA) or Permabond QFS 16.

## Typical Performance of Cured Adhesive

|  Shear strength* (ISO4587) | Steel 20-24 N/mm² (2900-3500 psi)
Aluminium 8-9 N/mm² (1200-1300 psi)
Zinc 10 N/mm² (1500 psi)
ABS >8 N/mm² (1200psi) SF**
PVC >10 N/mm² (1450psi) SF**
PC >6 N/mm² (900 psi) SF**
Phenolic 14 N/mm² (2000 psi)  |
| --- | --- |
|  Impact strength (ASTM D-950) | 3-5 kJ/m² (1.4-2.4 ft-lb/in²)  |
|  Dielectric constant @10kHz | 2.5  |
|  Dielectric strength | 25 kV/mm  |
|  Coefficient of thermal expansion | 90 x 10⁻⁶ mm/mm/°C  |
|  Coefficient of thermal conductivity | 0.1 W/(m.K)  |
|  Hardness (ISO868) | 85 Shore D  |

*Strength results will vary depending on the level of surface preparation and gap.
**SF = Substrate failure

![img-0.jpeg](img-0.jpeg)
Hot Strength

"Hot strength" shear strength tests performed on mild steel. 24hr cure at room temperature and conditioned to pull temperature for 30 minutes before testing

2011 can withstand higher temperatures for brief periods (such as for paint baking and wave soldering processes) providing the joint is not unduly stressed. The minimum temperature the cured adhesive can be exposed to is $-55^{\circ}\mathrm{C}$ ($-65^{\circ}\mathrm{F}$) depending on the materials being bonded.

The information given and the recommendations made herein are based on our research and are believed to be accurate but no guarantee of their accuracy is made. In every case we urge and recommend that purchasers before using any product in full-scale production make their own tests to determine to their own satisfaction whether the product is of acceptable quality and is suitable for their particular purpose under their own operating conditions. THE PRODUCTS DISCLOSED HEREIN ARE SOLD WITHOUT ANY WARRANTY AS TO MERCHANTABILITY OR FITNESS FOR A PARTICULAR PURPOSE OR ANY OTHER WARRANTY, EXPRESS OR IMPLIED.

No representative of ours has any authority to waive or change the foregoing provisions but, subject to such provisions, our engineers are available to assist purchasers in adapting our products to their needs and to the circumstances prevailing in their business. Nothing contained herein shall be construed to imply the non-existence of any relevant patents or to constitute a permission, inducement or recommendation to practice any invention covered by any patent, without authority from the owner of this patent. We also expect purchasers to use our products in accordance with the guiding principles of the Chemical Manufacturers Association's Responsible Care® program.

Permabond 2011

Global TDS Revision 10

09 November 2021

FOR PROFESSIONAL OR INDUSTRIAL USE ONLY. KEEP OUT OF REACH OF CHILDREN

---

<!-- page: 1 -->

Formabond 2011
Global TDS Revision 10
09 November 2021
Page 2/2
FOR PROFESSIONAL OR INDUSTRIAL USE ONLY. KEEP OUT OF REACH OF CHILDREN

![img-1.jpeg](img-1.jpeg)
Chemical Resistance
Specimens were immersed for 1000 hours at 22°C (unless otherwise stated).

# Additional Information

This product is not recommended for use in contact with strong oxidizing materials and polar solvents although will withstand a solvent wash without any bond strength deterioration. Users are reminded that all materials, whether innocuous or not, should be handled in accordance with the principles of good industrial hygiene. Full information can be obtained from the Safety Data Sheet.

This Technical Datasheet (TDS) offers guideline information and does not constitute a specification.

# Storage &amp; Handling

|  Storage Temperature | 2 to 7°C (35 to 45°F)  |
| --- | --- |

Allow adhesive to reach room temperature before opening bottle to prevent condensation inside the bottle which can reduce shelf life.

# Surface Preparation

Surfaces should be clean, dry and grease-free before applying the adhesive. Use a suitable solvent (such as acetone or isopropanol) for the degreasing of surfaces. Some metals such as aluminium, copper and its alloys will benefit from light abrasion with emery cloth (or similar), to remove the oxide layer.

# Directions for Use

1) Apply the adhesive sparingly to one surface.
2) Bring the components together quickly and correctly aligned.
3) Apply sufficient pressure to ensure the adhesive spreads into a thin film.
4) Do not disturb or re-align until sufficient strength is achieved, normally in a few seconds.
5) Any surplus adhesive can be removed with Permabond CA solvent, nitromethane or acetone.

**NB:**
For difficult or porous surfaces using a Permabond activator is recommended. If bonding polypropylene, polyethylene, PTFE or silicone, prime first with Permabond Polyolefin Primer (POP).

# Video Links

Surface preparation: https://youtu.be/8CMOMP7hXjU

![img-2.jpeg](img-2.jpeg)

![img-3.jpeg](img-3.jpeg)

www.permabond.com
- UK: 0800 975 9800
- General Enquiries: +44 (0)1962 711661
- US: 732-868-1372
- Asia: +86 21 5773 4913

info.europe@permabond.com
info.americas@permabond.com
info.asia@permabond.com

The information given and the recommendations made herein are based on our research and are believed to be accurate but no guarantee of their accuracy is made. In every case we urge and recommend that purchasers before using any product in full-scale production make their own tests to determine to their own satisfaction whether the product is of acceptable quality and is suitable for their particular purpose under their own operating conditions. THE PRODUCTS DISCLOSED HEREIN ARE SOLD WITHOUT ANY WARRANTY AS TO MERCHANTABILITY OR FITNESS FOR A PARTICULAR PURPOSE OR ANY OTHER WARRANTY, EXPRESS OR IMPLIED.

No representative of ours has any authority to waive or change the foregoing provisions but, subject to such provisions, our engineers are available to assist purchasers in adapting our products to their needs and to the circumstances prevailing in their business. Nothing contained herein shall be construed to imply the non-existence of any relevant patents or to constitute a permission, inducement or recommendation to practice any invention covered by any patent, without authority from the owner of this patent. We also expect purchasers to use our products in accordance with the guiding principles of the Chemical Manufacturers Association's Responsible Care® program.

File: data/tds-cache/permabond-3d-series.txt
<!-- page: 0 -->

Permabond

Engineering Adhesives

PERMABOND® 3D Series

3D Print Infiltrants

Technical Datasheet

# Features &amp; Benefits

- Single component - no mixing required
- Low odour – ideal for use in dip baths
- Solvent-free - to minimise workplace hazard
- Adds strength and improves printed part durability
- Moisture cure mechanism
- No curing equipment required
- Fills porosities
- Easy to apply either as “on the spot” coating or in a dip bath
- For use on simple or complex, small or large parts
- Clear, colourless appearance
- Tack-free finish
- 100% reactive, no solvents
- Parts can be bonded, sanded or painted after infiltration

# Description

PERMABOND® 3D Series are low odour, low bloom 3D print infiltrants for toughening 3D printed parts. The full range of products allow the ideal features for each application.

|  Chemical composition | Alkoxyethyl cyanoacrylate  |
| --- | --- |
|  Appearance | Colourless  |
|  Specific gravity | 1.1  |
|  Temperature resistance | -55 to +82°C (-65 to +180°F)  |
|  Product | Permabond 3D30 | Permabond 3D10 | Permabond 3D90  |
| --- | --- | --- | --- |
|  Speed | Ultra-fast Cure | Fast Cure | Delayed Set  |
|  Surface | High Gloss Surface | Shiny Surface | Matte  |
|  Features | Crystal Clear High Gloss Product Provides Brilliant Colour Vibrancy | Good Penetration Product Provides Brilliant Colour with Shiny Surface | Maximum Penetration Delayed Set Product Provides Maximum Strength and is Ideal for Light Colours  |
|  Viscosity | Medium Low 90-110 mPa.s cPs | Low 10-20 mPa.s cPs | Ultra-low 4 mPa.s cPs  |
|  Tensile Strength* | 10 N/mm² (1400 psi) | 13 N/mm² (1900 psi) | 15 N/mm² (2200 psi)  |
|  *Tensile Strength of Granules and Binder with No Infiltrant is 400 psi  |   |   |   |

The information given and the recommendations made herein are based on our research and are believed to be accurate but no guarantee of their accuracy is made. In every case we urge and recommend that purchasers before using any product in full-scale production make their own tests to determine to their own satisfaction whether the product is of acceptable quality and is suitable for their particular purpose under their own operating conditions. THE PRODUCTS DISCLOSED HEREIN ARE SOLD WITHOUT ANY WARRANTY AS TO MERCHANTABILITY OR FITNESS FOR A PARTICULAR PURPOSE OR ANY OTHER WARRANTY, EXPRESS OR IMPLIED.

No representative of ours has any authority to waive or change the foregoing provisions but, subject to such provisions, our engineers are available to assist purchasers in adapting our products to their needs and to the circumstances prevailing in their business. Nothing contained herein shall be construed to imply the non-existence of any relevant patents or to constitute a permission, inducement or recommendation to practice any invention covered by any patent, without authority from the owner of this patent. We also expect purchasers to use our products in accordance with the guiding principles of the Chemical Manufacturers Association's Responsible Care® program.

Permabond 3D Series

Global TDS Revision 4

27 April 2018

---

<!-- page: 1 -->

Permabond 3D Series
Global TDS Revision 4
27 April 2018
Page 2/2

# Additional Information

This product is not recommended for use in contact with strong oxidizing materials and polar solvents although will withstand a solvent wash without any bond strength deterioration. Users are reminded that all materials, whether innocuous or not, should be handled in accordance with the principles of good industrial hygiene. Full information can be obtained from the Safety Data Sheet.

# Directions for Use

## Before use:

1. Refer to SDS for safe handling.
2. Wear nitrile gloves, safety glasses and protective clothing.
3. Work in a ventilated area.
4. Prepare surface with a non-stick paper such as freezer paper, PTFE sheet, wax paper etc...
5. Determine which method below best suits your part.

## Drizzle Method – Ideal for small or delicate parts.

1) Place part on a protective sheet in a catch pan.
2) Apply directly from small size bottle or use spout with larger packaging.
3) Either apply to the entire part – turning the part as you drizzle, or apply only to very fragile sections then follow with the Dip Method below.
4) Allow the part to cure – times vary with product used and part configuration. Most parts can be handled in less than 15 minutes.

## Dip Method

1) Remove excess powder.
2) Pour Permabond 3D Infiltrant into a clean metal, glass, polypropylene or polyethylene container. Ensure the quantity is sufficient to allow complete submersion of the part.
3) Submerge part slowly so as not to splash the infiltrant.
4) Keep the part submerged as long as you see bubbles rising. If there are no bubbles, remove part after 10 seconds.
5) Transfer part hand to hand over the bath. This will allow excess to drip back into the container and ensure the part will not stick to your gloves.
6) Wipe any excess infiltrant with paper towels. (Wet towels with water prior to disposing.)
7) If excess infiltrant pools under the part – wipe it away with paper towels.
8) Allow the part to cure – times vary with product used and part configuration. Most parts can be handled in less than 15 minutes.
9) Carefully pour any unused infiltrant back into the bottle and cap tightly.

# Storage &amp; Handling

|  Storage Temperature | 2 to 7°C (35 to 45°F)  |
| --- | --- |

Allow adhesive to reach room temperature before opening bottle to prevent condensation inside the bottle which can reduce shelf life.

This Technical Datasheet (TDS) offers guideline information and does not constitute a specification.

www.permabond.com
• UK: 0800 975 9800
• General Enquiries: +44 (0)1962 711661
• US: 732-868-1372
• Asia: +86 21 5773 4913
info.europe@permabond.com
info.americas@permabond.com
info.asia@permabond.com

The information given and the recommendations made herein are based on our research and are believed to be accurate but no guarantee of their accuracy is made. In every case we urge and recommend that purchasers before using any product in full-scale production make their own tests to determine to their own satisfaction whether the product is of acceptable quality and is suitable for their particular purpose under their own operating conditions. THE PRODUCTS DISCLOSED HEREIN ARE SOLD WITHOUT ANY WARRANTY AS TO MERCHANTABILITY OR FITNESS FOR A PARTICULAR PURPOSE OR ANY OTHER WARRANTY, EXPRESS OR IMPLIED.

No representative of ours has any authority to waive or change the foregoing provisions but, subject to such provisions, our engineers are available to assist purchasers in adapting our products to their needs and to the circumstances prevailing in their business. Nothing contained herein shall be construed to imply the non-existence of any relevant patents or to constitute a permission, inducement or recommendation to practice any invention covered by any patent, without authority from the owner of this patent. We also expect purchasers to use our products in accordance with the guiding principles of the Chemical Manufacturers Association's Responsible Care® program.

File: data/tds-cache/permabond-4c10.txt
<!-- page: 0 -->

Permabond

Engineering Adhesives

PERMABOND® 4C10

Cyanoacrylate

Technical Datasheet

# Features &amp; Benefits

- Natural and synthetic rubber bonding
- Ideal for hard to bond plastics
- Bonds most materials
- 100% reactive, no solvents

# Biocompatibility

ISO 10993-5 Cytotoxicity

USP Class VI

# Description

PERMABOND® 4C10 is a low viscosity, high purity, medical device grade, cyanoacrylate adhesive. It is ideal for use on hard-to-bond plastics and rubbers such as natural rubber, EPDM and butyl rubber.

Cyanoacrylate adhesives are single component adhesives that polymerize rapidly when pressed into a thin film between parts. The moisture adsorbed on the surface initiates the curing of the adhesive. Strong bonds are developed extremely fast and on a great variety of materials. These properties make PERMABOND cyanoacrylates ideal adhesives for high speed production lines.

## Physical Properties of Uncured Adhesive

|  Chemical composition | Ethyl cyanoacrylate  |
| --- | --- |
|  Appearance | Colourless  |
|  Viscosity @ 25°C | 30-50 mPa.s (cP)  |
|  Specific gravity | 1.1  |

## Typical Curing Properties

|  Maximum gap fill | 0.1 mm 0.004 in  |
| --- | --- |
|  Fixture / handling time* (0.3 N/mm² shear strength is achieved) | 10-15 seconds (Steel)
5-10 seconds (Buna N Rubber)
5-10 seconds (Phenolic)
5-10 seconds (PVC)
5-10 seconds (ABS)
<20 seconds (EPDM)  |
|  Full strength | 24 hours  |

*Handling times can be affected by temperature, humidity and specific surfaces being bonded. Larger gaps or acidic surfaces will also reduce cure speed but this can be overcome by the use of Permabond C Surface Activator (CSA) or Permabond QFS 16.
The information given and the recommendations made herein are based on our research and are believed to be accurate but no guarantee of their accuracy is made. In every case we urge and recommend that purchasers before using any product in full-scale production make their own tests to determine to their own satisfaction whether the product is of acceptable quality and is suitable for their particular purpose under their own operating conditions. THE PRODUCTS DISCLOSED HEREIN ARE SOLD WITHOUT ANY WARRANTY AS TO MERCHANTABILITY OR FITNESS FOR A PARTICULAR PURPOSE OR ANY OTHER WARRANTY, EXPRESS OR IMPLIED.
No representative of ours has any authority to waive or change the foregoing provisions but, subject to such provisions, our engineers are available to assist purchasers in adapting our products to their needs and to the circumstances prevailing in their business. Nothing contained herein shall be construed to imply the non-existence of any relevant patents or to constitute a permission, inducement or recommendation to practice any invention covered by any patent, without authority from the owner of this patent. We also expect purchasers to use our products in accordance with the guiding principles of the Chemical Manufacturers Association's Responsible Care® program.

# Typical Performance of Cured Adhesive

|  Shear strength* (ISO4587) | Steel 18-22 N/mm² (2600-3200 psi)  |
| --- | --- |
|   |  Aluminium 6-8 N/mm² (900-1200 psi)  |
|   |  Zinc 6-8 N/mm² (900-1200 psi)  |
|   |  ABS >6 N/mm² (900psi) SF**  |
|   |  PVC >6 N/mm² (900psi) SF**  |
|   |  PC >5 N/mm² (700 psi) SF**  |
|   |  Phenolic 12-14N/mm² (1700-2000 psi)  |
|  Impact strength (ASTM D-950) | 3-5 kJ/m² (1.4-2.4 ft-lb/in²)  |
|  Dielectric constant @10kHz | 2.5  |
|  Dielectric strength | 25 kV/mm  |
|  Coefficient of thermal expansion | 90 x 10⁻⁶ mm/mm/°C  |
|  Coefficient of thermal conductivity | 0.1 W/(m.K)  |
|  Hardness (ISO868) | 85 Shore D  |

*Strength results will vary depending on the level of surface preparation and gap.
**SF = Substrate failure

![img-0.jpeg](img-0.jpeg)
Hot Strength

"Hot strength" shear strength tests performed on mild steel. 24hr cure at room temperature and conditioned to pull temperature for 30 minutes before testing.

4C10 can withstand higher temperatures for brief periods (such as for paint baking and wave soldering processes) providing the joint is not unduly stressed. The minimum temperature the cured adhesive can be exposed to is $-55^{\circ}\mathrm{C}$ ($-65^{\circ}\mathrm{F}$) depending on the materials being bonded.

Permabond 4C10

Global TDS Revision 2

13 October 2016

FOR PROFESSIONAL OR INDUSTRIAL USE ONLY. KEEP OUT OF REACH OF CHILDREN

---

<!-- page: 1 -->

Formabond 4C10
Global TDS Revision 2
13 October 2016
Page 2/2
FOR PROFESSIONAL OR INDUSTRIAL USE ONLY. KEEP OUT OF REACH OF CHILDREN

![img-1.jpeg](img-1.jpeg)
Chemical Resistance

Specimens were immersed for 1000 hours at 22°C (unless otherwise stated).

## Additional Information

This product is not recommended for use in contact with strong oxidizing materials and polar solvents although will withstand a solvent wash without any bond strength deterioration. Users are reminded that all materials, whether innocuous or not, should be handled in accordance with the principles of good industrial hygiene. Full information can be obtained from the Safety Data Sheet.

This Technical Datasheet (TDS) offers guideline information and does not constitute a specification.

## Storage &amp; Handling

|  Storage Temperature | 2 to 7°C (35 to 45°F)  |
| --- | --- |

Allow adhesive to reach room temperature before opening bottle to prevent condensation inside the bottle which can reduce shelf life.

## Surface Preparation

Surfaces should be clean, dry and grease-free before applying the adhesive. Use a suitable solvent (such as acetone or isopropanol) for the degreasing of surfaces. Some metals such as aluminium, copper and its alloys will benefit from light abrasion with emery cloth (or similar), to remove the oxide layer.

## Directions for Use

1) Apply the adhesive sparingly to one surface.
2) Bring the components together quickly and correctly aligned.
3) Apply sufficient pressure to ensure the adhesive spreads into a thin film.
4) Do not disturb or re-align until sufficient strength is achieved, normally in a few seconds.
5) Any surplus adhesive can be removed with Permabond CA solvent, nitromethane or acetone.

**NB:**

For difficult or porous surfaces using a Permabond activator is recommended. If bonding polypropylene, polyethylene, PTFE or silicone, prime first with Permabond Polyolefin Primer (POP).

## Video Links

Surface preparation:
https://youtu.be/8CMOMP7hXjU

![img-2.jpeg](img-2.jpeg)

![img-3.jpeg](img-3.jpeg)

Cyanoacrylate directions for use:
https://youtu.be/PiPzutdRmsk

www.permabond.com
- UK: 0800 975 9800
- General Enquiries: +44 (0)1962 711661
- US: 732-868-1372
- Asia: +86 21 5773 4913

info.europe@permabond.com
info.americas@permabond.com
info.asia@permabond.com

The information given and the recommendations made herein are based on our research and are believed to be accurate but no guarantee of their accuracy is made. In every case we urge and recommend that purchasers before using any product in full-scale production make their own tests to determine to their own satisfaction whether the product is of acceptable quality and is suitable for their particular purpose under their own operating conditions. THE PRODUCTS DISCLOSED HEREIN ARE SOLD WITHOUT ANY WARRANTY AS TO MERCHANTABILITY OR FITNESS FOR A PARTICULAR PURPOSE OR ANY OTHER WARRANTY, EXPRESS OR IMPLIED.

No representative of ours has any authority to waive or change the foregoing provisions but, subject to such provisions, our engineers are available to assist purchasers in adapting our products to their needs and to the circumstances prevailing in their business. Nothing contained herein shall be construed to imply the non-existence of any relevant patents or to constitute a permission, inducement or recommendation to practice any invention covered by any patent, without authority from the owner of this patent. We also expect purchasers to use our products in accordance with the guiding principles of the Chemical Manufacturers Association's Responsible Care® program.
