Repository: vineetpadia/glueguy

# Glueguy Lab

Spreadsheet-style adhesive selector plus a larger McMaster-derived engineering reference library.

## Run locally

```bash
python3 -m http.server 4317 --bind 0.0.0.0
```

Open `http://127.0.0.1:4317/` on the host, or from another machine on the same LAN/VPN open `http://<host-ip>:4317/`.

## Catalog pipeline

1. Crawl McMaster glue families into raw JSON.

```bash
python scripts/mcmaster_glue_pipeline.py --max-pages 220 --output data/mcmaster-glues.json
```

2. Enrich the representative McMaster part page for each family into a reusable detail cache.

```bash
python scripts/enrich_mcmaster_product_details.py
```

File: data/tds-cache/permabond-4c30.txt
<!-- page: 0 -->

Permabond

Engineering Adhesives

PERMABOND® 4C30

Cyanoacrylate

Technical Datasheet

# Features &amp; Benefits

- Fast-setting
- Some gap fill ability
- Ideal for automated dispensing

## Biocompatibility

ISO 10993-5 Cytotoxicity

USP CLASS VI

## Description

PERMABOND® 4C30 is an intermediate viscosity, medical device grade, cyanoacrylate that is used to bond through intermediate gaps. It is fast setting and suitable for use on plastics, rubber and metals.

Cyanoacrylate adhesives are single component adhesives that polymerize rapidly when pressed into a thin film between parts. The moisture adsorbed on the surface initiates the curing of the adhesive. Strong bonds are developed extremely fast and on a great variety of materials. These properties make PERMABOND cyanoacrylates the ideal adhesives for high speed production lines.

## Physical Properties of Uncured Adhesive

|  Chemical composition | Ethyl cyanoacrylate  |
| --- | --- |
|  Appearance | Colourless  |
|  Viscosity @ 25°C | 1200-2400 mPa.s (cP)  |
|  Specific gravity | 1.1  |

## Typical Curing Properties

|  Maximum gap fill | 0.38 mm 0.015 in  |
| --- | --- |
|  Fixture / handling time* (0.3 N/mm² shear strength is achieved) | 15 seconds (Steel)
15 seconds (Buna N Rubber)
15 seconds (Phenolic)  |
|  Full strength | 24 hours  |

*Handling times can be affected by temperature, humidity and specific surfaces being bonded. Larger gaps or acidic surfaces will also reduce cure speed but this can be overcome by the use of Permabond C Surface Activator (CSA) or Permabond QFS 16.

## Typical Performance of Cured Adhesive

|  Shear strength* (ISO4587) | Steel 20-22 N/mm² (2900-3200 psi)  |
| --- | --- |
|  Impact strength (ASTM D-950) | 3-5 kJ/m² (1.4-2.4 ft-lb/in²)  |
|  Dielectric constant @10kHz | 2.5  |
|  Dielectric strength | 25 kV/mm  |
|  Coefficient of thermal expansion | 90 x 10⁻⁶ mm/mm/°C  |
|  Coefficient of thermal conductivity | 0.1 W/(m.K)  |
|  Hardness (ISO868) | 85 Shore D  |

*Strength results will vary depending on the level of surface preparation and gap.

![img-0.jpeg](img-0.jpeg)
Hot Strength

"Hot strength" shear strength tests performed on mild steel. 24hr cure at room temperature and conditioned to pull temperature for 30 minutes before testing.

4C30 can withstand higher temperatures for brief periods (such as for paint baking and wave soldering processes) providing the joint is not unduly stressed. The minimum temperature the cured adhesive can be exposed to is $-55^{\circ}\mathrm{C}$ ($-65^{\circ}\mathrm{F}$) depending on the materials being bonded.

The information given and the recommendations made herein are based on our research and are believed to be accurate but no guarantee of their accuracy is made. In every case we urge and recommend that purchasers before using any product in full-scale production make their own tests to determine to their own satisfaction whether the product is of acceptable quality and is suitable for their particular purpose under their own operating conditions. THE PRODUCTS DISCLOSED HEREIN ARE SOLD WITHOUT ANY WARRANTY AS TO MERCHANTABILITY OR FITNESS FOR A PARTICULAR PURPOSE OR ANY OTHER WARRANTY, EXPRESS OR IMPLIED.

No representative of ours has any authority to waive or change the foregoing provisions but, subject to such provisions, our engineers are available to assist purchasers in adapting our products to their needs and to the circumstances prevailing in their business. Nothing contained herein shall be construed to imply the non-existence of any relevant patents or to constitute a permission, inducement or recommendation to practice any invention covered by any patent, without authority from the owner of this patent. We also expect purchasers to use our products in accordance with the guiding principles of the Chemical Manufacturers Association's Responsible Care® program.

Permabond 4C30

Global TDS Revision 2

13 October 2016

FOR PROFESSIONAL OR INDUSTRIAL USE ONLY. KEEP OUT OF REACH OF CHILDREN

---

<!-- page: 1 -->

Formabond 4C30
Global TDS Revision 2
13 October 2016
Page 2/2
FOR PROFESSIONAL OR INDUSTRIAL USE ONLY. KEEP OUT OF REACH OF CHILDREN

![img-1.jpeg](img-1.jpeg)
Chemical Resistance
Specimens were immersed for 1000 hours at 22°C (unless otherwise stated).

## Additional Information

This product is not recommended for use in contact with strong oxidizing materials and polar solvents although will withstand a solvent wash without any bond strength deterioration. Users are reminded that all materials, whether innocuous or not, should be handled in accordance with the principles of good industrial hygiene. Full information can be obtained from the Safety Data Sheet.

This Technical Datasheet (TDS) offers guideline information and does not constitute a specification.

## Storage &amp; Handling

|  Storage Temperature | 2 to 7°C (35 to 45°F)  |
| --- | --- |

Allow adhesive to reach room temperature before opening bottle to prevent condensation inside the bottle which can reduce shelf life.

## Surface Preparation

Surfaces should be clean, dry and grease-free before applying the adhesive. Use a suitable solvent (such as acetone or isopropanol) for the degreasing of surfaces. Some metals such as aluminium, copper and its alloys will benefit from light abrasion with emery cloth (or similar), to remove the oxide layer.

## Directions for Use

1) Apply the adhesive sparingly to one surface.
2) Bring the components together quickly and correctly aligned.
3) Apply sufficient pressure to ensure the adhesive spreads into a thin film.
4) Do not disturb or re-align until sufficient strength is achieved, normally in a few seconds.
5) Any surplus adhesive can be removed with Permabond CA solvent, nitromethane or acetone.

**NB:**

For difficult or porous surfaces using a Permabond activator is recommended. If bonding polypropylene, polyethylene, PTFE or silicone, prime first with Permabond Polyolefin Primer (POP).

## Video Links

Surface preparation: https://youtu.be/8CMOMP7hXjU

![img-2.jpeg](img-2.jpeg)

![img-3.jpeg](img-3.jpeg)

www.permabond.com

- UK: 0800 975 9800
- General Enquiries: +44 (0)1962 711661
- US: 732-868-1372
- Asia: +86 21 5773 4913

info.europe@permabond.com

info.americas@permabond.com

info.asia@permabond.com

The information given and the recommendations made herein are based on our research and are believed to be accurate but no guarantee of their accuracy is made. In every case we urge and recommend that purchasers before using any product in full-scale production make their own tests to determine to their own satisfaction whether the product is of acceptable quality and is suitable for their particular purpose under their own operating conditions. THE PRODUCTS DISCLOSED HEREIN ARE SOLD WITHOUT ANY WARRANTY AS TO MERCHANTABILITY OR FITNESS FOR A PARTICULAR PURPOSE OR ANY OTHER WARRANTY, EXPRESS OR IMPLIED.

No representative of ours has any authority to waive or change the foregoing provisions but, subject to such provisions, our engineers are available to assist purchasers in adapting our products to their needs and to the circumstances prevailing in their business. Nothing contained herein shall be construed to imply the non-existence of any relevant patents or to constitute a permission, inducement or recommendation to practice any invention covered by any patent, without authority from the owner of this patent. We also expect purchasers to use our products in accordance with the guiding principles of the Chemical Manufacturers Association's Responsible Care® program.

File: data/tds-cache/permabond-712.txt
<!-- page: 0 -->

Permabond Engineering Adhesives

PERMABOND® 712

Cyanoacrylate Technical Datasheet

# Features &amp; Benefits

- Excellent water resistance
- Designed for hot and wet environments
- Ease of use – no mixing or heat-cure
- Bonds most materials
- 100% reactive – no solvents

# Approval

ISO 10993-5 Cytotoxicity

# Description

PERMABOND® 712 is a low viscosity, solvent-free cyanoacrylate adhesive. This product shows a unique resistance underwater or in hot and wet conditions. It provides high adhesion performance on a variety of substrates including metals, plastics and rubbers. It also exhibits excellent thermal resistance and is suitable for continuous use up to 120°C (150°C peak).

## Typical Physical Properties of Uncured Adhesive

|  Chemical composition | Ethyl cyanoacrylate  |
| --- | --- |
|  Appearance | Transparent  |
|  Viscosity @ 25°C | 100 mPa.s (cP)  |
|  Specific Gravity | 1.1  |

## Typical Curing Properties

|  Maximum gap fill | 0.15 mm 0.006 in  |
| --- | --- |
|  Fixture time* (0.1 N/mm² shear strength is achieved) | 10 seconds (ABS)
15 seconds (Aluminium)
10 seconds (EPDM)
25 seconds (Mild Steel)
3 seconds (Buna N Rubber)
15 seconds (Nylon 6)
20 seconds (Nylon 6,6)
10 seconds (Phenolic)
15 seconds (PVC)  |
|  Full strength | 24 hours  |

*Fixture times can be affected by temperature, humidity and specific surfaces being bonded. Larger gaps or acidic surfaces will also reduce cure speed.

## Typical Performance of Cured Adhesive

|  Shear strength* (ISO 4587) | Mild Steel (gritblasted) | 19-24 N/mm² (2755-3480 psi)  |
| --- | --- | --- |
|   |  Aluminium (gritblasted) | 18-23 N/mm² (2610-3336 psi)  |
|   |  Nylon 6 | 4-6 N/mm² (580-870 psi)  |
|   |  Nylon 6,6 | 5-7 N/mm² (725-1015 psi)  |
|   |  ABS | 5 N/mm² (725 psi) SF**  |
|   |  PVC | 6 N/mm² (870 psi) SF**  |
|   |  PC | 4 N/mm² (580 psi) SF**  |

*Strength results will vary depending on the level of surface preparation and gap.
**SF = Substrate failure.

## Hot Strength
![img-0.jpeg](img-0.jpeg)

*Hot strength* shear strength tests performed on mild steel. 24-hour cure at room-temperature and conditioned to pull-temperature for 30 minutes before testing.

Permabond® 712 can withstand higher temperatures for brief periods (such as for paint-baking and wave-soldering processes) provided the joint is not unduly stressed.

# Thermal Ageing

The table below shows the shear strength retained after thermal ageing. Lap shear specimens were prepared and cured for 72-hours at 23°C, aged at the indicated temperature, and tested at 23°C.

|  THERMAL AGEING  |   |   |
| --- | --- | --- |
|  Adhesion on abraded mild steel | 100 hrs at 120°C | 80% strength retention  |
|   |  500 hrs at 120°C | 50% strength retention  |

The information given and the recommendations made herein are based on our research and are believed to be accurate, but no guarantee of their accuracy is made. In every case we urge and recommend that purchasers before using any product in full-scale production make their own tests to determine to their own satisfaction whether the product is of acceptable quality and is suitable for their particular purpose under their own operating conditions. THE PRODUCTS DISCLOSED HEREIN ARE SOLD WITHOUT ANY WARRANTY AS TO MERCHANTABILITY OR FITNESS FOR A PARTICULAR PURPOSE OR ANY OTHER WARRANTY, EXPRESS OR IMPLIED.

No representative of ours has any authority to waive or change the foregoing provisions but, subject to such provisions, our engineers are available to assist purchasers in adapting our products to their needs and to the circumstances prevailing in their business. Nothing contained herein shall be construed to imply the non-existence of any relevant patents or to constitute a permission, inducement or recommendation to practice any invention covered by any patent, without authority from the owner of this patent. We also expect purchasers to use our products in accordance with the guiding principles of the Chemical Manufacturers Association's Responsible Care® program.

Permabond® 712

Global TDS Revision 1

6th January 2026

FOR PROFESSIONAL OR INDUSTRIAL USE ONLY. KEEP OUT OF REACH OF CHILDREN

---

<!-- page: 1 -->

Permabond Engineering Adhesives

PERMABOND® 712

Cyanoacrylate Technical Datasheet

# Chemical Resistance

The table below shows the shear strength retained after immersion in water. Lap shear specimens were prepared and cured for 72-hours at 23°C, aged at the indicated condition and tested at 23°C.

|  WATER (CHEMICAL) RESISTANCE  |   |   |
| --- | --- | --- |
|  Adhesion on abraded mild steel | 100 hrs at 60°C | 95% strength retention  |
|   |  1000 hrs at 60°C | 75% strength retention  |

# Heat and Moisture Resistance

The table below shows the shear strength retained after heat and moisture ageing. Lap shear specimens were prepared and cured for 72-hours at 23°C, aged at the indicated condition and tested at 23°C.

|  HEAT & MOISTURE RESISTANCE  |   |   |
| --- | --- | --- |
|  Adhesion on abraded mild steel | 170 hrs at 85°C / 85% RH | 90% strength retention  |

# Additional Information

This product is not recommended for use in contact with strong oxidizing materials and polar solvents, although will withstand a solvent wash without any bond-strength deterioration. Users are reminded that all materials, whether innocuous or not, should be handled in accordance with the principles of good industrial hygiene.

Full information can be obtained from the Safety Datasheet.

# Storage &amp; Handling

|  Storage Temperature | 2 to 7°C (35 to 45°F)  |
| --- | --- |

Allow adhesive to reach room-temperature before opening bottle to prevent condensation inside the bottle which can reduce shelf-life.

# Surface Preparation

Surfaces should be clean, dry and grease-free before applying the adhesive. Use a suitable solvent (such as acetone or isopropanol) for the degreasing of surfaces.

Some metals such as aluminium, copper and its alloys will benefit from light abrasion with emery cloth (or similar) to remove the oxide layer.

# Directions for Use

1. Apply the adhesive sparingly to one surface.
2. Bring the components together quickly and correctly aligned.
3. Apply sufficient pressure to ensure the adhesive spreads into a thin film.
4. Do not disturb or re-align until sufficient strength is achieved, normally within a few seconds.
5. Any surplus adhesive can be removed with Permabond® CA solvent, nitromethane or acetone.

# NB:

712 cannot be used with activators or primers, such as Permabond® CSA or Permabond® Polyolefin Primer (POP).

# Video Links

Surface preparation: https://youtu.be/8CMOMP7hXjU

Cyanoacrylate directions for use: https://youtu.be/PiPzutdRmsk

![img-1.jpeg](img-1.jpeg)

![img-2.jpeg](img-2.jpeg)

This Technical Datasheet (TDS) offers guideline information and does not constitute a specification.

www.permabond.com

- UK: 0800 975 9800

- General Enquiries: +44 (0)1962 711661
- US: 732-868-1372
- Asia: +86 21 5773 4913

info.europe@permabond.com

info.americas@permabond.com

info.asia@permabond.com

The information given and the recommendations made herein are based on our research and are believed to be accurate, but no guarantee of their accuracy is made. In every case we urge and recommend that purchasers before using any product in full-scale production make their own tests to determine to their own satisfaction whether the product is of acceptable quality and is suitable for their particular purpose under their own operating conditions. THE PRODUCTS DISCLOSED HEREIN ARE SOLD WITHOUT ANY WARRANTY AS TO MERCHANTABILITY OR FITNESS FOR A PARTICULAR PURPOSE OR ANY OTHER WARRANTY, EXPRESS OR IMPLIED.

No representative of ours has any authority to waive or change the foregoing provisions but, subject to such provisions, our engineers are available to assist purchasers in adapting our products to their needs and to the circumstances prevailing in their business. Nothing contained herein shall be construed to imply the non-existence of any relevant patents or to constitute a permission, inducement or recommendation to practice any invention covered by any patent, without authority from the owner of this patent. We also expect purchasers to use our products in accordance with the guiding principles of the Chemical Manufacturers Association's Responsible Care® program.

Permabond® 712

Global TDS Revision 1

6th January 2026

FOR PROFESSIONAL OR INDUSTRIAL USE ONLY. KEEP OUT OF REACH OF CHILDREN

File: data/tds-cache/permabond-735.txt
<!-- page: 0 -->

Permabond

Engineering Adhesives

PERMABOND® 735

Cyanoacrylate

Technical Datasheet

# Features &amp; Benefits

- Longer cure allows accurate alignment
- Toughened and flexible
- Ease of use – no mixing or heat cure
- Black - so suitable for dark surfaces
- 100% reactive, no solvents

# Description

PERMABOND® 735 is a toughened cyanoacrylate with very good impact and peel strength when compared to a conventional cyanoacrylate. It bonds rapidly at room temperature and its viscosity is stable over the shelf life of the product. This provides consistent performance. The product adheres to a variety of surfaces including steel, aluminum, galvanized steel, plastics and elastomers.

## Physical Properties of Uncured Adhesive

|  Chemical composition | Ethyl cyanoacrylate  |
| --- | --- |
|  Appearance | Black  |
|  Viscosity @ 25°C | 100-200 mPa.s (cP)  |
|  Specific gravity | 1.1  |

## Typical Curing Properties

|  Maximum gap fill | 0.15 mm 0.006 in  |
| --- | --- |
|  Fixture / handling time* (0.3 N/mm² shear strength is achieved) | 30-50 seconds (Steel)
35-50 seconds (Aluminium)
10-15 seconds (Buna N Rubber)
5-10 seconds (Phenolic)  |
|  Full strength | 24 hours  |

*Handling times can be affected by temperature, humidity and specific surfaces being bonded. Larger gaps or acidic surfaces will also reduce cure speed but this can be overcome by the use of Permabond C Surface Activator (CSA) or Permabond QFS 16.

## Typical Performance of Cured Adhesive

|  Shear strength* (ISO4587) | Steel 24-30 N/mm² (3500-4400 psi)
Aluminium 13-15 N/mm² (1900-2200 psi)
ABS >6 N/mm² (900psi) SF**
PVC >6 N/mm² (900psi) SF**
PC >5 N/mm² (700 psi) SF**  |
| --- | --- |
|  Peel Strength (ASTM D-903) | 40-60 N/25mm (9-13 PIW)  |
|  Impact strength (ASTM D-950) | 5-10 kJ/m² (2.4-4.8 ft-lb/in²)  |
|  Dielectric constant @10kHz | 2.5  |
|  Dielectric strength | 25 kV/mm  |
|  Coefficient of thermal expansion | 90 x 10⁻⁶ mm/mm/°C  |
|  Coefficient of thermal conductivity | 0.1 W/(m.K)  |
|  Hardness (ISO868) | 85 Shore D  |

*Strength results will vary depending on the level of surface preparation and gap.
**SF = Substrate failure

![img-0.jpeg](img-0.jpeg)
Hot Strength

"Hot strength" shear strength tests performed on mild steel. 24hr cure at room temperature and conditioned to pull temperature for 30 minutes before testing.

735 can withstand higher temperatures for brief periods (such as for paint baking and wave soldering processes) providing the joint is not unduly stressed. The minimum temperature the cured adhesive can be exposed to is $-55^{\circ}\mathrm{C}$ ($-65^{\circ}\mathrm{F}$) depending on the materials being bonded.

The information given and the recommendations made herein are based on our research and are believed to be accurate but no guarantee of their accuracy is made. In every case we urge and recommend that purchasers before using any product in full-scale production make their own tests to determine to their own satisfaction whether the product is of acceptable quality and is suitable for their particular purpose under their own operating conditions. THE PRODUCTS DISCLOSED HEREIN ARE SOLD WITHOUT ANY WARRANTY AS TO MERCHANTABILITY OR FITNESS FOR A PARTICULAR PURPOSE OR ANY OTHER WARRANTY, EXPRESS OR IMPLIED.

No representative of ours has any authority to waive or change the foregoing provisions but, subject to such provisions, our engineers are available to assist purchasers in adapting our products to their needs and to the circumstances prevailing in their business. Nothing contained herein shall be construed to imply the non-existence of any relevant patents or to constitute a permission, inducement or recommendation to practice any invention covered by any patent, without authority from the owner of this patent. We also expect purchasers to use our products in accordance with the guiding principles of the Chemical Manufacturers Association's Responsible Care® program.

Permabond 735

Global TDS Revision 5

13 October 2016

FOR PROFESSIONAL OR INDUSTRIAL USE ONLY. KEEP OUT OF REACH OF CHILDREN

---

<!-- page: 1 -->

Formabond 735
Global TDS Revision 5
13 October 2016
Page 2/2
FOR PROFESSIONAL OR INDUSTRIAL USE ONLY. KEEP OUT OF REACH OF CHILDREN

![img-1.jpeg](img-1.jpeg)
Chemical Resistance
Specimens were immersed for 1000 hours at 22°C (unless otherwise stated).

## Additional Information

This product is not recommended for use in contact with strong oxidizing materials and polar solvents although will withstand a solvent wash without any bond strength deterioration. Users are reminded that all materials, whether innocuous or not, should be handled in accordance with the principles of good industrial hygiene. Full information can be obtained from the Safety Data Sheet.

This Technical Datasheet (TDS) offers guideline information and does not constitute a specification.

## Storage &amp; Handling

|  Storage Temperature | 2 to 7°C (35 to 45°F)  |
| --- | --- |

Allow adhesive to reach room temperature before opening bottle to prevent condensation inside the bottle which can reduce shelf life.

## Surface Preparation

Surfaces should be clean, dry and grease-free before applying the adhesive. Use a suitable solvent (such as acetone or isopropanol) for the degreasing of surfaces. Some metals such as aluminium, copper and its alloys will benefit from light abrasion with emery cloth (or similar), to remove the oxide layer.

## Directions for Use

1) Shake bottle before use.
2) Apply the adhesive sparingly to one surface.
3) Bring the components together quickly and correctly aligned.
4) Apply sufficient pressure to ensure the adhesive spreads into a thin film.
5) Do not disturb or re-align until sufficient strength is achieved, normally in a few seconds.
6) Any surplus adhesive can be removed with Permabond CA solvent, nitromethane or acetone.

**NB:**

For difficult or porous surfaces using a Permabond activator is recommended. If bonding polypropylene, polyethylene, PTFE or silicone, prime first with Permabond Polyolefin Primer (POP).

## Video Links

Surface preparation: https://youtu.be/8CMOMP7hXjU

![img-2.jpeg](img-2.jpeg)

![img-3.jpeg](img-3.jpeg)

www.permabond.com

- UK: 0800 975 9800
- General Enquiries: +44 (0)1962 711661
- US: 732-868-1372
- Asia: +86 21 5773 4913

info.europe@permabond.com

info.americas@permabond.com

info.asia@permabond.com

The information given and the recommendations made herein are based on our research and are believed to be accurate but no guarantee of their accuracy is made. In every case we urge and recommend that purchasers before using any product in full-scale production make their own tests to determine to their own satisfaction whether the product is of acceptable quality and is suitable for their particular purpose under their own operating conditions. THE PRODUCTS DISCLOSED HEREIN ARE SOLD WITHOUT ANY WARRANTY AS TO MERCHANTABILITY OR FITNESS FOR A PARTICULAR PURPOSE OR ANY OTHER WARRANTY, EXPRESS OR IMPLIED.

No representative of ours has any authority to waive or change the foregoing provisions but, subject to such provisions, our engineers are available to assist purchasers in adapting our products to their needs and to the circumstances prevailing in their business. Nothing contained herein shall be construed to imply the non-existence of any relevant patents or to constitute a permission, inducement or recommendation to practice any invention covered by any patent, without authority from the owner of this patent. We also expect purchasers to use our products in accordance with the guiding principles of the Chemical Manufacturers Association's Responsible Care® program.

File: data/tds-cache/permabond-737.txt
<!-- page: 0 -->

Permabond

Engineering Adhesives

PERMABOND® 737

Cyanoacrylate

Technical Datasheet

# Features &amp; Benefits

- Good gap fill (up to 0.5mm / 0.02")
- Toughened and flexible
- Ease of use – no mixing or heat cure
- Black - so suitable for dark surfaces
- 100% reactive, no solvents

# Description

PERMABOND® 737 is a toughened cyanoacrylate with improved impact and peel strength for maximum flexibility. Its increased temperature resistance and dark colour make 737 suitable for a wide range of applications. It bonds rapidly to a variety of surfaces including aluminium, steel (both zinc-plated and uncoated), plastics and rubbers.

## Physical Properties of Uncured Adhesive

|  Chemical composition | Ethyl based cyanoacrylate  |
| --- | --- |
|  Appearance | Black  |
|  Viscosity @ 25°C | 2,000-4,000 mPa.s (cP)  |
|  Specific gravity | 1.1  |

## Typical Curing Properties

|  Maximum gap fill | 0.5 mm 0.02 in  |
| --- | --- |
|  Fixture / handling time* (0.3 N/mm² shear strength is achieved) | 15-20 seconds (Steel)
30-35 seconds (Aluminium)
10-15 seconds (Buna N Rubber)
5-10 seconds (Phenolic)  |
|  Full strength | 24 hours  |

*Handling times can be affected by temperature, humidity and specific surfaces being bonded. Larger gaps or acidic surfaces will also reduce cure speed but this can be overcome by the use of Permabond C Surface Activator (CSA) or Permabond QFS 16.

## Typical Performance of Cured Adhesive

|  Shear strength* (ISO4587) | Steel 19-23 N/mm² (2800-3300psi)
Aluminium 13-15 N/mm² (1900-2200 psi)
ABS >8 N/mm² (1200psi) SF**
PVC >6 N/mm² (900psi) SF**
PC >5 N/mm² (700 psi) SF**  |
| --- | --- |
|  Tensile strength (ISO6922) | 25 N/mm²  |
|  Peel Strength (ASTM D-903) | 40-60 N/25mm (9-13 PIW)  |
|  Impact strength (ASTM D-950) | 5-10 kJ/m² (2.4-4.8 ft-lb/in²)  |
|  Dielectric constant @10kHz | 2.5  |
|  Dielectric strength | 25 kV/mm  |
|  Coefficient of thermal expansion | 90 x 10⁻⁶ mm/mm/°C  |
|  Coefficient of thermal conductivity | 0.2 W/(m.K)  |
|  Hardness (ISO868) | 85 Shore D  |

*Strength results will vary depending on the level of surface preparation and gap.
**SF = Substrate failure

## Hot Strength
![img-0.jpeg](img-0.jpeg)

"Hot strength" shear strength tests performed on mild steel. 24hr cure at room temperature and conditioned to pull temperature for 30 minutes before testing.

737 can withstand higher temperatures for brief periods (such as for paint baking and wave soldering processes) providing the joint is not unduly stressed. The minimum temperature the cured adhesive can be exposed to is -55°C (-65°F) depending on the materials being bonded.

The information given and the recommendations made herein are based on our research and are believed to be accurate but no guarantee of their accuracy is made. In every case we urge and recommend that purchasers before using any product in full-scale production make their own tests to determine to their own satisfaction whether the product is of acceptable quality and is suitable for their particular purpose under their own operating conditions. THE PRODUCTS DISCLOSED HEREIN ARE SOLD WITHOUT ANY WARRANTY AS TO MERCHANTABILITY OR FITNESS FOR A PARTICULAR PURPOSE OR ANY OTHER WARRANTY, EXPRESS OR IMPLIED.

No representative of ours has any authority to waive or change the foregoing provisions but, subject to such provisions, our engineers are available to assist purchasers in adapting our products to their needs and to the circumstances prevailing in their business. Nothing contained herein shall be construed to imply the non-existence of any relevant patents or to constitute a permission, inducement or recommendation to practice any invention covered by any patent, without authority from the owner of this patent. We also expect purchasers to use our products in accordance with the guiding principles of the Chemical Manufacturers Association's Responsible Care® program.

Permabond 737

Global TDS Revision 7

06 August 2020

FOR PROFESSIONAL OR INDUSTRIAL USE ONLY. KEEP OUT OF REACH OF CHILDREN

---

<!-- page: 1 -->

Formabond 737
Global TDS Revision 7
06 August 2020
Page 2/2
FOR PROFESSIONAL OR INDUSTRIAL USE ONLY. KEEP OUT OF REACH OF CHILDREN

![img-1.jpeg](img-1.jpeg)
Chemical Resistance
Specimens were immersed for 1000 hours at 22°C (unless otherwise stated).

## Additional Information

This product is not recommended for use in contact with strong oxidizing materials and polar solvents although will withstand a solvent wash without any bond strength deterioration. Users are reminded that all materials, whether innocuous or not, should be handled in accordance with the principles of good industrial hygiene. Full information can be obtained from the Safety Data Sheet.

This Technical Datasheet (TDS) offers guideline information and does not constitute a specification.

## Storage &amp; Handling

|  Storage Temperature | 2 to 7°C (35 to 45°F)  |
| --- | --- |

Allow adhesive to reach room temperature before opening bottle to prevent condensation inside the bottle which can reduce shelf life.

## Surface Preparation

Surfaces should be clean, dry and grease-free before applying the adhesive. Use a suitable solvent (such as acetone or isopropanol) for the degreasing of surfaces. Some metals such as aluminium, copper and its alloys will benefit from light abrasion with emery cloth (or similar), to remove the oxide layer.

## Directions for Use

1) Shake bottle before use.
2) Apply the adhesive sparingly to one surface.
3) Bring the components together quickly and correctly aligned.
4) Apply sufficient pressure to ensure the adhesive spreads into a thin film.
5) Do not disturb or re-align until sufficient strength is achieved, normally in a few seconds.
6) Any surplus adhesive can be removed with Permabond CA solvent, nitromethane or acetone.

**NB:**

For difficult or porous surfaces using a Permabond activator is recommended. If bonding polypropylene, polyethylene, PTFE or silicone, prime first with Permabond Polyolefin Primer (POP).

## Video Links

Surface preparation:
https://youtu.be/8CMOMP7hXjU

![img-2.jpeg](img-2.jpeg)

![img-3.jpeg](img-3.jpeg)

www.permabond.com
- UK: 0800 975 9800
- General Enquiries: +44 (0)1962 711661
- US: 732-868-1372
- Asia: +86 21 5773 4913

info.europe@permabond.com
info.americas@permabond.com
info.asia@permabond.com

The information given and the recommendations made herein are based on our research and are believed to be accurate but no guarantee of their accuracy is made. In every case we urge and recommend that purchasers before using any product in full-scale production make their own tests to determine to their own satisfaction whether the product is of acceptable quality and is suitable for their particular purpose under their own operating conditions. THE PRODUCTS DISCLOSED HEREIN ARE SOLD WITHOUT ANY WARRANTY AS TO MERCHANTABILITY OR FITNESS FOR A PARTICULAR PURPOSE OR ANY OTHER WARRANTY, EXPRESS OR IMPLIED.

No representative of ours has any authority to waive or change the foregoing provisions but, subject to such provisions, our engineers are available to assist purchasers in adapting our products to their needs and to the circumstances prevailing in their business. Nothing contained herein shall be construed to imply the non-existence of any relevant patents or to constitute a permission, inducement or recommendation to practice any invention covered by any patent, without authority from the owner of this patent. We also expect purchasers to use our products in accordance with the guiding principles of the Chemical Manufacturers Association's Responsible Care® program.

File: data/tds-cache/permabond-792.txt
<!-- page: 0 -->

Permabond

Engineering Adhesives

PERMABOND® 792

Cyanoacrylate

Technical Datasheet

# Features &amp; Benefits

- Extremely fast setting
- Rapid development of high strength
- Ease of use – no mixing or heat cure
- Surface insensitive
- 100% reactive, no solvents

Approved to MIL-A-46050C Type II Class 2 (existing designs) &amp; CID A-A-3097 Type II Class 2 (new designs).

NSF Approved: Non-food Compound Category Code S4 Reg. No156137.

# Description

PERMABOND® 792 is a low viscosity, surface insensitive adhesive that will rapidly bond substrates with acidic surfaces such as wood and plated surfaces. Plastics, metals, ceramics and elastomers are also rapidly bonded. The fast cure minimizes the occurrence of frosting and fogging. Cyanoacrylate adhesives are single component adhesives that polymerize rapidly when pressed into a thin film between parts. The moisture adsorbed on the surface initiates the curing of the adhesive. Strong bonds are developed extremely fast and on a great variety of materials. These properties make PERMABOND cyanoacrylates the ideal adhesives for high speed production lines.

## Physical Properties of Uncured Adhesive

|  Chemical composition | Ethyl cyanoacrylate  |
| --- | --- |
|  Appearance | Colourless  |
|  Viscosity @ 25°C | 60-125 mPa.s (cP)  |
|  Specific gravity | 1.1  |

## Typical Curing Properties

|  Maximum gap fill | 0.15 mm 0.006 in  |
| --- | --- |
|  Fixture / handling time* (0.3 N/mm² shear strength is achieved) | 2-3 seconds (Steel)
2-3 seconds (Buna N Rubber)
2-3 seconds (Phenolic)  |
|  Full strength | 24 hours  |

*Handling times can be affected by temperature, humidity and specific surfaces being bonded. Larger gaps or acidic surfaces will also reduce cure speed but this can be overcome by the use of Permabond C Surface Activator (CSA) or Permabond QFS 16.

## Typical Performance of Cured Adhesive

|  Shear strength* (ISO4587) | Steel 18-22 N/mm² (2600-3200 psi)
ABS 8 N/mm² (1160 psi)**
PVC >10 N/mm² (>1450 psi)**
Polycarbonate 10 N/mm² (1450 psi)**  |
| --- | --- |
|  Tensile strength (ISO6922) | >20 N/mm² (>3000 psi)  |
|  Coefficient of thermal expansion | 90 x 10⁻⁶ mm/mm/°C  |
|  Coefficient of thermal conductivity | 0.1 W/(m.K)  |
|  Hardness (ISO868) | 85 Shore D  |
|  Dielectric Strength | 25 kV/mm  |

*Strength results will vary depending on the level of surface preparation and gap.
**Substrate failure.

## Hot Strength
![img-0.jpeg](img-0.jpeg)

"Hot strength" shear strength tests performed on mild steel. 24hr cure at room temperature and conditioned to pull temperature for 30 minutes before testing.

792 can withstand higher temperatures for brief periods (such as for paint baking and wave soldering processes) providing the joint is not unduly stressed. The minimum temperature the cured adhesive can be exposed to is -55°C (-65°F) depending on the materials being bonded.

The information given and the recommendations made herein are based on our research and are believed to be accurate but no guarantee of their accuracy is made. In every case we urge and recommend that purchasers before using any product in full-scale production make their own tests to determine to their own satisfaction whether the product is of acceptable quality and is suitable for their particular purpose under their own operating conditions. THE PRODUCTS DISCLOSED HEREIN ARE SOLD WITHOUT ANY WARRANTY AS TO MERCHANTABILITY OR FITNESS FOR A PARTICULAR PURPOSE OR ANY OTHER WARRANTY, EXPRESS OR IMPLIED.

No representative of ours has any authority to waive or change the foregoing provisions but, subject to such provisions, our engineers are available to assist purchasers in adapting our products to their needs and to the circumstances prevailing in their business. Nothing contained herein shall be construed to imply the non-existence of any relevant patents or to constitute a permission, inducement or recommendation to practice any invention covered by any patent, without authority from the owner of this patent. We also expect purchasers to use our products in accordance with the guiding principles of the Chemical Manufacturers Association's Responsible Care® program.

Permabond 792

Global TDS Revision 10

09 November 2021

---

<!-- page: 1 -->

Page 2/2

![img-1.jpeg](img-1.jpeg)
Chemical Resistance

Specimens were immersed for 1000 hours at 22°C (unless otherwise stated).

## Additional Information

This product is not recommended for use in contact with strong oxidizing materials and polar solvents although will withstand a solvent wash without any bond strength deterioration. Users are reminded that all materials, whether innocuous or not, should be handled in accordance with the principles of good industrial hygiene. Full information can be obtained from the Safety Data Sheet.

This Technical Datasheet (TDS) offers guideline information and does not constitute a specification.

## Storage &amp; Handling

|  Storage Temperature | 2 to 7°C (35 to 45°F)  |
| --- | --- |

Allow adhesive to reach room temperature before opening bottle to prevent condensation inside the bottle which can reduce shelf life.

## Surface Preparation

Surfaces should be clean, dry and grease-free before applying the adhesive. Use a suitable solvent (such as acetone or isopropanol) for the degreasing of surfaces. Some metals such as aluminium, copper and its alloys will benefit from light abrasion with emery cloth (or similar), to remove the oxide layer.

## Directions for Use

1) Apply the adhesive sparingly to one surface.
2) Bring the components together quickly and correctly aligned.
3) Apply sufficient pressure to ensure the adhesive spreads into a thin film.
4) Do not disturb or re-align until sufficient strength is achieved, normally in a few seconds.
5) Any surplus adhesive can be removed with Permabond CA solvent, nitromethane or acetone.

**NB:**

For difficult or porous surfaces using a Permabond activator is recommended. If bonding polypropylene, polyethylene, PTFE or silicone, prime first with Permabond Polyolefin Primer (POP).

## Video Links

Surface preparation:
https://youtu.be/8CMOMP7hXjU

![img-2.jpeg](img-2.jpeg)

![img-3.jpeg](img-3.jpeg)

cyanoacrylate directions for use:
https://youtu.be/PiPzutdRmsk

www.permabond.com
• UK: 0800 975 9800
• General Enquiries: +44 (0)1962 711661
• US: 732-868-1372
• Asia: +86 21 5773 4913
info.europe@permabond.com
info.americas@permabond.com
info.asia@permabond.com

The information given and the recommendations made herein are based on our research and are believed to be accurate but no guarantee of their accuracy is made. In every case we urge and recommend that purchasers before using any product in full-scale production make their own tests to determine to their own satisfaction whether the product is of acceptable quality and is suitable for their particular purpose under their own operating conditions. THE PRODUCTS DISCLOSED HEREIN ARE SOLD WITHOUT ANY WARRANTY AS TO MERCHANTABILITY OR FITNESS FOR A PARTICULAR PURPOSE OR ANY OTHER WARRANTY, EXPRESS OR IMPLIED.

No representative of ours has any authority to waive or change the foregoing provisions but, subject to such provisions, our engineers are available to assist purchasers in adapting our products to their needs and to the circumstances prevailing in their business. Nothing contained herein shall be construed to imply the non-existence of any relevant patents or to constitute a permission, inducement or recommendation to practice any invention covered by any patent, without authority from the owner of this patent. We also expect purchasers to use our products in accordance with the guiding principles of the Chemical Manufacturers Association's Responsible Care® program.

Permabond 792
Global TDS Revision 10
09 November 2021
