Repository: vineetpadia/glueguy

# Glueguy Lab

Spreadsheet-style adhesive selector plus a larger McMaster-derived engineering reference library.

## Run locally

```bash
python3 -m http.server 4317 --bind 0.0.0.0
```

Open `http://127.0.0.1:4317/` on the host, or from another machine on the same LAN/VPN open `http://<host-ip>:4317/`.

## Catalog pipeline

1. Crawl McMaster glue families into raw JSON.

```bash
python scripts/mcmaster_glue_pipeline.py --max-pages 220 --output data/mcmaster-glues.json
```

2. Enrich the representative McMaster part page for each family into a reusable detail cache.

```bash
python scripts/enrich_mcmaster_product_details.py
```

File: data/tds-cache/permabond-801.txt
<!-- page: 0 -->

Permabond

Engineering Adhesives

PERMABOND® 801

Cyanoacrylate

Technical Datasheet

# Features &amp; Benefits

- High temperature resistance
- Rapid curing
- Ease of use – no mixing or heat cure
- 100% reactive, no solvents

# Description

PERMABOND® 801 is a low viscosity modified ethyl cyanoacrylate suitable for applications where high temperature resistance is required. This material is fast setting and has good adhesion to rubber, metal and plastics.

Cyanoacrylate adhesives are single component adhesives that polymerize rapidly when pressed into a thin film between parts. The moisture adsorbed on the surface initiates the curing of the adhesive. Strong bonds are developed extremely fast and on a great variety of materials. These properties make PERMABOND® cyanoacrylates the ideal adhesives for high speed production lines.

## Physical Properties of Uncured Adhesive

|  Chemical composition | Ethyl cyanoacrylate  |
| --- | --- |
|  Appearance | Colourless  |
|  Viscosity @ 25°C | 10-15 mPa.s (cP)  |
|  Specific gravity | 1.1  |

## Typical Curing Properties

|  Maximum gap fill | 0.05 mm 0.002 in  |
| --- | --- |
|  Fixture / handling time* (0.3 N/mm² shear strength is achieved) | 10-15 seconds (Steel)
10-15 seconds (Buna N Rubber)
10-15 seconds (Phenolic)  |
|  Full strength | 24 hours  |

*Handling times can be affected by temperature, humidity and specific surfaces being bonded. Larger gaps or acidic surfaces will also reduce cure speed but this can be overcome by the use of Permabond C Surface Activator (CSA) or Permabond QFS 16.

## Typical Performance of Cured Adhesive

|  Shear strength** (ISO4587) | Steel 19-23 N/mm² (2800-3300 psi)
ABS >6 N/mm² (>870 psi)*
PVC >10 N/mm² (>1450 psi)*
Polycarbonate 6 N/mm² (870 psi)  |
| --- | --- |
|  Coefficient of thermal expansion | 90 x 10⁻⁶ mm/mm/°C  |
|  Coefficient of thermal conductivity | 0.1 W/(m.K)  |
|  Hardness (ISO868) | 85 Shore D  |
|  Dielectric Strength | 25kV/mm  |

*Substrate failure
**Strength results will vary depending on the level of surface preparation and gap.

## Hot Strength
![img-0.jpeg](img-0.jpeg)

"Hot strength" shear strength tests performed on mild steel. 24hr cure at room temperature and conditioned to pull temperature for 30 minutes before testing.

801 can withstand higher temperatures for brief periods (such as for paint baking and wave soldering processes) providing the joint is not unduly stressed. The minimum temperature the cured adhesive can be exposed to is -55°C (-65°F) depending on the materials being bonded.

The information given and the recommendations made herein are based on our research and are believed to be accurate but no guarantee of their accuracy is made. In every case we urge and recommend that purchasers before using any product in full-scale production make their own tests to determine to their own satisfaction whether the product is of acceptable quality and is suitable for their particular purpose under their own operating conditions. THE PRODUCTS DISCLOSED HEREIN ARE SOLD WITHOUT ANY WARRANTY AS TO MERCHANTABILITY OR FITNESS FOR A PARTICULAR PURPOSE OR ANY OTHER WARRANTY, EXPRESS OR IMPLIED.

No representative of ours has any authority to waive or change the foregoing provisions but, subject to such provisions, our engineers are available to assist purchasers in adapting our products to their needs and to the circumstances prevailing in their business. Nothing contained herein shall be construed to imply the non-existence of any relevant patents or to constitute a permission, inducement or recommendation to practice any invention covered by any patent, without authority from the owner of this patent. We also expect purchasers to use our products in accordance with the guiding principles of the Chemical Manufacturers Association's Responsible Care® program.

Permabond 801

Global TDS Revision 6

04 August 2020

---

<!-- page: 1 -->

Permabond 801
Global TDS Revision 6
04 August 2020
Page 2/2

![img-1.jpeg](img-1.jpeg)
Chemical Resistance

Specimens were immersed for 1000 hours at 22°C (unless otherwise stated).

## Additional Information

This product is not recommended for use in contact with strong oxidizing materials and polar solvents although will withstand a solvent wash without any bond strength deterioration. Users are reminded that all materials, whether innocuous or not, should be handled in accordance with the principles of good industrial hygiene. Full information can be obtained from the Safety Data Sheet.

This Technical Datasheet (TDS) offers guideline information and does not constitute a specification.

## Storage &amp; Handling

|  Storage Temperature | 2 to 7°C (35 to 45°F)  |
| --- | --- |

Allow adhesive to reach room temperature before opening bottle to prevent condensation inside the bottle which can reduce shelf life.

## Surface Preparation

Surfaces should be clean, dry and grease-free before applying the adhesive. Use a suitable solvent (such as acetone or isopropanol) for the degreasing of surfaces. Some metals such as aluminium, copper and its alloys will benefit from light abrasion with emery cloth (or similar), to remove the oxide layer.

## Directions for Use

1) Apply the adhesive sparingly to one surface.
2) Bring the components together quickly and correctly aligned.
3) Apply sufficient pressure to ensure the adhesive spreads into a thin film.
4) Do not disturb or re-align until sufficient strength is achieved, normally in a few seconds.
5) Any surplus adhesive can be removed with Permabond CA solvent, nitromethane or acetone.

**NB:**

For difficult or porous surfaces using a Permabond activator is recommended. If bonding polypropylene, polyethylene, PTFE or silicone, prime first with Permabond Polyolefin Primer (POP).

## Video Links

Surface preparation:
https://youtu.be/8CMOMP7hXjU

![img-2.jpeg](img-2.jpeg)

![img-3.jpeg](img-3.jpeg)

cyanoacrylate directions for use:
https://youtu.be/PiPzutdRmsk

www.permabond.com
• UK: 0800 975 9800
• General Enquiries: +44 (0)1962 711661
• US: 732-868-1372
• Asia: +86 21 5773 4913
info.europe@permabond.com
info.americas@permabond.com
info.asia@permabond.com

The information given and the recommendations made herein are based on our research and are believed to be accurate but no guarantee of their accuracy is made. In every case we urge and recommend that purchasers before using any product in full-scale production make their own tests to determine to their own satisfaction whether the product is of acceptable quality and is suitable for their particular purpose under their own operating conditions. THE PRODUCTS DISCLOSED HEREIN ARE SOLD WITHOUT ANY WARRANTY AS TO MERCHANTABILITY OR FITNESS FOR A PARTICULAR PURPOSE OR ANY OTHER WARRANTY, EXPRESS OR IMPLIED.

No representative of ours has any authority to waive or change the foregoing provisions but, subject to such provisions, our engineers are available to assist purchasers in adapting our products to their needs and to the circumstances prevailing in their business. Nothing contained herein shall be construed to imply the non-existence of any relevant patents or to constitute a permission, inducement or recommendation to practice any invention covered by any patent, without authority from the owner of this patent. We also expect purchasers to use our products in accordance with the guiding principles of the Chemical Manufacturers Association's Responsible Care® program.

File: data/tds-cache/permabond-802.txt
<!-- page: 0 -->

Permabond

Engineering Adhesives

PERMABOND® 802

Cyanoacrylate

Technical Datasheet

# Features &amp; Benefits

- High temperature resistance
- Rapid curing
- Ease of use – no mixing or heat cure
- 100% reactive, no solvents

# Description

PERMABOND® 802 is a low viscosity modified ethyl cyanoacrylate suitable for applications where high temperature resistance is required. This material is fast setting and has good adhesion to rubber, metal and plastics.

Cyanoacrylate adhesives are single component adhesives that polymerize rapidly when pressed into a thin film between parts. The moisture adsorbed on the surface initiates the curing of the adhesive. Strong bonds are developed extremely fast and on a great variety of materials. These properties make PERMABOND® cyanoacrylates the ideal adhesives for high speed production lines.

## Physical Properties of Uncured Adhesive

|  Chemical composition | Ethyl cyanoacrylate  |
| --- | --- |
|  Appearance | Colourless  |
|  Viscosity @ 25°C | 90-110 mPa.s (cP)  |
|  Specific gravity | 1.1  |

## Typical Curing Properties

|  Maximum gap fill | 0.15 mm 0.006 in  |
| --- | --- |
|  Fixture / handling time* (0.3 N/mm² shear strength is achieved) | 10-15 seconds (Steel)
10-15 seconds (Buna N Rubber)
10-15 seconds (Phenolic)  |
|  Full strength | 24 hours  |

*Handling times can be affected by temperature, humidity and specific surfaces being bonded. Larger gaps or acidic surfaces will also reduce cure speed but this can be overcome by the use of Permabond C Surface Activator (CSA) or Permabond QFS 16.

## Typical Performance of Cured Adhesive

|  Shear strength** (ISO4587) | Steel 19-23 N/mm² (2800-3300 psi)
ABS >6 N/mm² (>870 psi)*
PVC >5 N/mm² (>725 psi)*
Polycarbonate 6 N/mm² (870 psi)  |
| --- | --- |
|  Coefficient of thermal expansion | 90 x 10⁻⁶ mm/mm/°C  |
|  Coefficient of thermal conductivity | 0.1 W/(m.K)  |
|  Hardness (ISO868) | 85 Shore D  |
|  Dielectric Strength | 25kV/mm  |

*Substrate failure
**Strength results will vary depending on the level of surface preparation and gap.

![img-0.jpeg](img-0.jpeg)
Hot Strength

"Hot strength" shear strength tests performed on mild steel. 24hr cure at room temperature and conditioned to pull temperature for 30 minutes before testing.

802 can withstand higher temperatures for brief periods (such as for paint baking and wave soldering processes) providing the joint is not unduly stressed. The minimum temperature the cured adhesive can be exposed to is -55°C (-65°F) depending on the materials being bonded.

The information given and the recommendations made herein are based on our research and are believed to be accurate but no guarantee of their accuracy is made. In every case we urge and recommend that purchasers before using any product in full-scale production make their own tests to determine to their own satisfaction whether the product is of acceptable quality and is suitable for their particular purpose under their own operating conditions. THE PRODUCTS DISCLOSED HEREIN ARE SOLD WITHOUT ANY WARRANTY AS TO MERCHANTABILITY OR FITNESS FOR A PARTICULAR PURPOSE OR ANY OTHER WARRANTY, EXPRESS OR IMPLIED.

No representative of ours has any authority to waive or change the foregoing provisions but, subject to such provisions, our engineers are available to assist purchasers in adapting our products to their needs and to the circumstances prevailing in their business. Nothing contained herein shall be construed to imply the non-existence of any relevant patents or to constitute a permission, inducement or recommendation to practice any invention covered by any patent, without authority from the owner of this patent. We also expect purchasers to use our products in accordance with the guiding principles of the Chemical Manufacturers Association's Responsible Care® program.

Permabond 802

Global TDS Revision 6

04 August 2020

---

<!-- page: 1 -->

Permabond 802
Global TDS Revision 6
04 August 2020
Page 2/2

![img-1.jpeg](img-1.jpeg)
Chemical Resistance

Specimens were immersed for 1000 hours at 22°C (unless otherwise stated).

## Additional Information

This product is not recommended for use in contact with strong oxidizing materials and polar solvents although will withstand a solvent wash without any bond strength deterioration. Users are reminded that all materials, whether innocuous or not, should be handled in accordance with the principles of good industrial hygiene. Full information can be obtained from the Safety Data Sheet.

This Technical Datasheet (TDS) offers guideline information and does not constitute a specification.

## Storage &amp; Handling

|  Storage Temperature | 2 to 7°C (35 to 45°F)  |
| --- | --- |

Allow adhesive to reach room temperature before opening bottle to prevent condensation inside the bottle which can reduce shelf life.

## Surface Preparation

Surfaces should be clean, dry and grease-free before applying the adhesive. Use a suitable solvent (such as acetone or isopropanol) for the degreasing of surfaces. Some metals such as aluminium, copper and its alloys will benefit from light abrasion with emery cloth (or similar), to remove the oxide layer.

## Directions for Use

1) Apply the adhesive sparingly to one surface.
2) Bring the components together quickly and correctly aligned.
3) Apply sufficient pressure to ensure the adhesive spreads into a thin film.
4) Do not disturb or re-align until sufficient strength is achieved, normally in a few seconds.
5) Any surplus adhesive can be removed with Permabond CA solvent, nitromethane or acetone.

**NB:**

For difficult or porous surfaces using a Permabond activator is recommended. If bonding polypropylene, polyethylene, PTFE or silicone, prime first with Permabond Polyolefin Primer (POP).

## Video Links

Surface preparation:
https://youtu.be/8CMOMP7hXjU

![img-2.jpeg](img-2.jpeg)

![img-3.jpeg](img-3.jpeg)

www.permabond.com
• UK: 0800 975 9800
• General Enquiries: +44 (0)1962 711661
• US: 732-868-1372
• Asia: +86 21 5773 4913

info.europe@permabond.com
info.americas@permabond.com
info.asia@permabond.com

The information given and the recommendations made herein are based on our research and are believed to be accurate but no guarantee of their accuracy is made. In every case we urge and recommend that purchasers before using any product in full-scale production make their own tests to determine to their own satisfaction whether the product is of acceptable quality and is suitable for their particular purpose under their own operating conditions. THE PRODUCTS DISCLOSED HEREIN ARE SOLD WITHOUT ANY WARRANTY AS TO MERCHANTABILITY OR FITNESS FOR A PARTICULAR PURPOSE OR ANY OTHER WARRANTY, EXPRESS OR IMPLIED.

No representative of ours has any authority to waive or change the foregoing provisions but, subject to such provisions, our engineers are available to assist purchasers in adapting our products to their needs and to the circumstances prevailing in their business. Nothing contained herein shall be construed to imply the non-existence of any relevant patents or to constitute a permission, inducement or recommendation to practice any invention covered by any patent, without authority from the owner of this patent. We also expect purchasers to use our products in accordance with the guiding principles of the Chemical Manufacturers Association's Responsible Care® program.

File: data/tds-cache/permabond-910.txt
<!-- page: 0 -->

Permabond

Engineering Adhesives

PERMABOND® 910

Cyanoacrylate

Technical Datasheet

# Features &amp; Benefits

- Excellent adhesion to metal surfaces
- Fast cure
- Easy to apply and dispense
- No mixing required

Approved to MIL-A-46050C Type I Class 2 (existing designs) &amp; CID A-A-3097 Type I Class 2 (new designs)

# Description

PERMABOND® 910 is the original 100%-methyl cyanoacrylate adhesive. It is a single part, low viscosity liquid that will cure rapidly at room temperature when pressed into a thin film between parts. PERMABOND® 910 will cure to a fixture strength in 10 seconds on most surfaces and strength develops rapidly. The adhesive was designed specifically for the bonding of metal surfaces, and provides excellent bond strength to steel, aluminum and most metal surfaces. The methyl cyanoacrylate will also adhere well to a wide variety of other materials including most plastics and rubbers.

## Physical Properties of Uncured Adhesive

|  Chemical composition | Methyl cyanoacrylate  |
| --- | --- |
|  Appearance | Colourless  |
|  Viscosity @ 25°C | 70-90 mPa.s (cP)  |
|  Specific gravity | 1.1  |

## Typical Curing Properties

|  Maximum gap fill | 0.15 mm 0.006 in  |
| --- | --- |
|  Fixture / handling time* (0.3 N/mm² shear strength is achieved) | 10-15 seconds (Steel)
10-15 seconds (Buna N Rubber)
10-15 seconds (Phenolic)  |
|  Full strength | 24 hours  |

*Handling times can be affected by temperature, humidity and specific surfaces being bonded. Larger gaps or acidic surfaces will also reduce cure speed but this can be overcome by the use of Permabond C Surface Activator (CSA) or Permabond QFS 16.

## Typical Performance of Cured Adhesive

|  Shear strength* (ISO4587) | Steel 23-29 N/mm² (3300-4200psi)  |
| --- | --- |
|   |  Aluminium 13-15 N/mm² (1900-2200psi)  |
|   |  Brass 21 N/mm² (3000psi)  |
|   |  Stainless Steel 21 N/mm² (3000psi)  |
|   |  Butyl Rubber >2 N/mm² (300psi) SF**  |
|   |  Nitrile Rubber >4 N/mm² (600psi) SF**  |
|   |  Phenolic >10 N/mm² (1450psi) SF**  |
|   |  ABS >9 N/mm² (1300psi) SF**  |
|   |  Acrylic >14 N/mm² (2000psi) SF**  |
|   |  PVC >6 N/mm² (870psi) SF**  |
|   |  Polycarbonate >6 N/mm² (870psi) SF**  |
|  Impact strength (ASTM D-950) | 3-5 kJ/m³ (1.4-2.4 ft-lb/in²)  |
|  Dielectric constant @10kHz | 2.5  |
|  Dielectric strength | 25 kV/mm  |
|  Coefficient of thermal expansion | 90 x 10⁻⁶ mm/mm/°C  |
|  Coefficient of thermal conductivity | 0.1 W/(m.K)  |
|  Hardness (ISO868) | 85 Shore D  |

*Strength results will vary depending on the level of surface preparation and gap.
**SF = Substrate failure

![img-0.jpeg](img-0.jpeg)
Hot Strength

"Hot strength" shear strength tests performed on mild steel. 24hr cure at room temperature and conditioned to pull temperature for 30 minutes before testing.

910 can withstand higher temperatures for brief periods (such as for paint baking and wave soldering processes) providing the joint is not unduly stressed. The minimum temperature the cured adhesive can be exposed to is -55°C (-65°F) depending on the materials being bonded.

The information given and the recommendations made herein are based on our research and are believed to be accurate but no guarantee of their accuracy is made. In every case we urge and recommend that purchasers before using any product in full-scale production make their own tests to determine to their own satisfaction whether the product is of acceptable quality and is suitable for their particular purpose under their own operating conditions. THE PRODUCTS DISCLOSED HEREIN ARE SOLD WITHOUT ANY WARRANTY AS TO MERCHANTABILITY OR FITNESS FOR A PARTICULAR PURPOSE OR ANY OTHER WARRANTY, EXPRESS OR IMPLIED.

No representative of ours has any authority to waive or change the foregoing provisions but, subject to such provisions, our engineers are available to assist purchasers in adapting our products to their needs and to the circumstances prevailing in their business. Nothing contained herein shall be construed to imply the non-existence of any relevant patents or to constitute a permission, inducement or recommendation to practice any invention covered by any patent, without authority from the owner of this patent. We also expect purchasers to use our products in accordance with the guiding principles of the Chemical Manufacturers Association's Responsible Care® program.

Permabond 910

Global TDS Revision 8

06 August 2020

FOR PROFESSIONAL OR INDUSTRIAL USE ONLY. KEEP OUT OF REACH OF CHILDREN

---

<!-- page: 1 -->

Formabond 910
Global TDS Revision 8
06 August 2020
Page 2/2
FOR PROFESSIONAL OR INDUSTRIAL USE ONLY. KEEP OUT OF REACH OF CHILDREN

![img-1.jpeg](img-1.jpeg)
Chemical Resistance

Specimens were immersed for 1000 hours at 22°C (unless otherwise stated).

## Additional Information

This product is not recommended for use in contact with strong oxidizing materials and polar solvents although will withstand a solvent wash without any bond strength deterioration. Users are reminded that all materials, whether innocuous or not, should be handled in accordance with the principles of good industrial hygiene. Full information can be obtained from the Safety Data Sheet.

This Technical Datasheet (TDS) offers guideline information and does not constitute a specification.

## Storage &amp; Handling

|  Storage Temperature | 2 to 7°C (35 to 45°F)  |
| --- | --- |

Allow adhesive to reach room temperature before opening bottle to prevent condensation inside the bottle which can reduce shelf life.

## Surface Preparation

Surfaces should be clean, dry and grease-free before applying the adhesive. Use a suitable solvent (such as acetone or isopropanol) for the degreasing of surfaces. Some metals such as aluminium, copper and its alloys will benefit from light abrasion with emery cloth (or similar), to remove the oxide layer.

## Directions for Use

1) Apply the adhesive sparingly to one surface.
2) Bring the components together quickly and correctly aligned.
3) Apply sufficient pressure to ensure the adhesive spreads into a thin film.
4) Do not disturb or re-align until sufficient strength is achieved, normally in a few seconds.
5) Any surplus adhesive can be removed with Permabond CA solvent, nitromethane or acetone.

**NB:**

For difficult or porous surfaces using a Permabond activator is recommended. If bonding polypropylene, polyethylene, PTFE or silicone, prime first with Permabond Polyolefin Primer (POP).

## Video Links

Surface preparation:
https://youtu.be/8CMOMP7hXjU

![img-2.jpeg](img-2.jpeg)

![img-3.jpeg](img-3.jpeg)

www.permabond.com
• UK: 0800 975 9800
• General Enquiries: +44 (0)1962 711661
• US: 732-868-1372
• Asia: +86 21 5773 4913

info.europe@permabond.com
info.americas@permabond.com
info.asia@permabond.com

The information given and the recommendations made herein are based on our research and are believed to be accurate but no guarantee of their accuracy is made. In every case we urge and recommend that purchasers before using any product in full-scale production make their own tests to determine to their own satisfaction whether the product is of acceptable quality and is suitable for their particular purpose under their own operating conditions. THE PRODUCTS DISCLOSED HEREIN ARE SOLD WITHOUT ANY WARRANTY AS TO MERCHANTABILITY OR FITNESS FOR A PARTICULAR PURPOSE OR ANY OTHER WARRANTY, EXPRESS OR IMPLIED.

No representative of ours has any authority to waive or change the foregoing provisions but, subject to such provisions, our engineers are available to assist purchasers in adapting our products to their needs and to the circumstances prevailing in their business. Nothing contained herein shall be construed to imply the non-existence of any relevant patents or to constitute a permission, inducement or recommendation to practice any invention covered by any patent, without authority from the owner of this patent. We also expect purchasers to use our products in accordance with the guiding principles of the Chemical Manufacturers Association's Responsible Care® program.

File: data/tds-cache/permabond-919.txt
                                                                                                                                                          PERMABOND® 919
                                                                                                                                                              Cyanoacrylate
                                                                                                                                                                  Technical Datasheet

Features & Benefits
             Rapid development of high strength                                                         Typical Performance of Cured Adhesive
             Ease of use – no mixing or heat cure                                                                                                Steel      20-22 N/mm² (2900-3200 psi)
             Bonds most materials                                                                                                                Aluminium 16-18 N/mm² (2300-2600 psi)
             100% reactive, no solvents                                                                                                          ABS         4 N/mm² (600psi)
                                                                                                       Shear strength*                           Polystyrene 3.5 N/mm² (500psi)
  Approved to MIL-A-46050C Type V Class 1 (existing designs)                                           (ISO4587)                                 PC          7 N/mm² (1000psi)
                                                                                                                                                 Phenolic    14N/mm² (2000psi)
Description                                                                                                                                      Gum rubber 2N/mm² (300psi)
                                                                                                                                                 Valox       4N/mm² (600psi)
PERMABOND® 919 is the original allyl cyanoacrylate adhesive.                                           Impact Strength
It is a single part, low viscosity liquid that will cure rapidly at                                                                              3-5 kJ/m² (1.4-2.4 ft-lb/in²)
                                                                                                       (ASTM D-950)
room temperature when pressed into a thin film between parts.
PERMABOND 919 will cure to fixture strength in 10 seconds on                                           Hardness (ISO868)                         85 Shore D
most surfaces, and rapidly develops high strength with full cure                                       Coefficient of thermal
obtained in 24 hours. The adhesive was specifically designed to                                                                  90 x 10-6 mm/mm/°C
                                                                                                       expansion
meet the high temperature resistance required by certain                                               Coefficient of thermal
applications. It provides excellent bond strength to steel,                                                                      0.1 W/(m.K)
                                                                                                       conductivity
aluminum, and most metal surfaces. The cyanoacrylate will also                                         *Strength results will vary depending on the level of surface
adhere well to a wide variety of other materials including most                                        preparation and gap.
types of plastic and rubber.                                                                           **SF = Substrate failure
In order to withstand high temperature environments,
PERMABOND 919 was designed with a secondary curing
mechanism that is activated at temperatures higher than 150°C
(302°F). The procedure to activate this mechanism is as follows:
1) Parts are bonded and clamped at room temperature for four hours.
2) The clamped parts are then heated at 150°C (302°F) for two hours.
3) After the two hours, the bond will be thermally resistant up to 250°C
                                                                                                            Hot Strength
(482°).                                                                                                                             100
                                                                                                             % Strength Retention




Physical Properties of Uncured Adhesive                                                                                              80

  Chemical composition                     Allyl cyanoacrylate                                                                       60

  Appearance                               Colourless                                                                                40

  Viscosity @ 25°C                         2-6 mPa.s (cP)                                                                            20
  Specific gravity                         1.1                                                                                        0
                                                                                                                                          -50        50              150                    250
Typical Curing Properties                                                                                                                           Temperature (°C)

  Maximum gap fill                         0.05 mm 0.002 in                                             “Hot strength” shear strength tests performed on mild steel. 24hr cure at
                                           <20 seconds (Steel)                                          room temperature and conditioned to pull temperature for 30 minutes
  Fixture / handling time*                                                                              before testing.
                                           <15 seconds (NBR Rubber)
  (0.3 N/mm² shear strength
                                           <20 seconds (Buna N Rubber)
  is achieved)                                                                                          919 can withstand higher temperatures for brief periods (such as
                                           <20 seconds (Phenolic)
                                                                                                        for paint baking and wave soldering processes) providing the
  Full strength                            24 hours
                                                                                                        joint is not unduly stressed. The minimum temperature the
*Handling times can be affected by temperature, humidity and                                            cured adhesive can be exposed to is -55°C (-65°F) depending on
specific surfaces being bonded. Larger gaps or acidic surfaces will                                     the materials being bonded.
also reduce cure speed but this can be overcome by the use of
Permabond C Surface Activator (CSA) or Permabond QFS 16.
The information given and the recommendations made herein are based on our research and are believed to be accurate but no guarantee of their accuracy is made. In every case
we urge and recommend that purchasers before using any product in full-scale production make their own tests to determine to their own satisfaction whether the product is of
acceptable quality and is suitable for their particular purpose under their own operating conditions. THE PRODUCTS DISCLOSED HEREIN ARE SOLD WITHOUT ANY WARRANTY
AS TO MERCHANTABILITY OR FITNESS FOR A PARTICULAR PURPOSE OR ANY OTHER WARRANTY, EXPRESS OR IMPLIED.
No representative of ours has any authority to waive or change the foregoing provisions but, subject to such provisions, our engineers are available to assist purchasers in adapting our products
to their needs and to the circumstances prevailing in their business. Nothing contained herein shall be construed to imply the non-existence of any relevant patents or to constitute a permission,
inducement or recommendation to practice any invention covered by any patent, without authority from the owner of this patent. We also expect purchasers to use our products in accordance with
the guiding principles of the Chemical Manufacturers Association’s Responsible Care® program.
Permabond 919                                                                     Global TDS Revision 2                                         8 November 2016                  Page 1/2
                                       FOR PROFESSIONAL OR INDUSTRIAL USE ONLY. KEEP OUT OF REACH OF CHILDREN
       Chemical Resistance                                                                              Surface Preparation
                          120                                                                           Surfaces should be clean, dry and grease-free before
                                                                                                        applying the adhesive. Use a suitable solvent (such as
                          100                                                                           acetone or isopropanol) for the degreasing of surfaces.
   % Strength Retention




                                                                                                        Some metals such as aluminium, copper and its alloys will
                           80
                                                                                                        benefit from light abrasion with emery cloth (or similar),
                           60                                                                           to remove the oxide layer.

                           40                                                                           Directions for Use
                           20                                                                                  1) Apply the adhesive sparingly to one surface.
                                                                                                               2) Bring the components together quickly and
                            0                                                                                       correctly aligned.
                                                                                                               3) Apply sufficient pressure to ensure the adhesive
                                                                                                                    spreads into a thin film.
                                                                                                               4) Do not disturb or re-align until curing is achieved,
                                                                                                                    normally in a few seconds.
                                                                                                               5) Any surplus adhesive can be removed with
                                                                                                                    Permabond CA solvent, nitromethane or acetone.
                                                                                                               6) To enhance high temperature performance, the
                                                                                                                    post-curing schedule on page 1 should be
Specimens were immersed for 1000 hours at 22°C (unless                                                              followed.
otherwise stated)                                                                                              NB:
                                                                                                               For difficult or porous surfaces using a Permabond
                                                                                                               activator is recommended. If bonding polypropylene,
Additional Information                                                                                         polyethylene, PTFE or silicone, prime first with
                                                                                                               Permabond Polyolefin Primer (POP).
This product is not recommended for use in contact with
strong oxidizing materials and polar solvents although will
withstand a solvent wash without any bond strength
deterioration. Users are reminded that all materials,                                                         Video Links
whether innocuous or not, should be handled in                                                                Surface preparation:
accordance with the principles of good industrial hygiene.                                                    https://youtu.be/8CMOMP7hXjU
Full information can be obtained from the Safety Data
Sheet.
This Technical Datasheet (TDS) offers guideline
information and does not constitute a specification.                                                          Cyanoacrylate directions for use:
                                                                                                              https://youtu.be/hWLMmsifmyw


Storage & Handling
  Storage Temperature                                      2 to 7°C (35 to 45°F)

Allow adhesive to reach room temperature before                                                                                                            www.permabond.com
opening bottle to prevent condensation inside the bottle                                                                                                     • UK: 0800 975 9800
which can reduce shelf life.                                                                                                            • General Enquiries: +44 (0)1962 711661
                                                                                                                                                              • US: 732-868-1372
                                                                                                                                                        • Asia: + 86 21 5773 4913
                                                                                                                                                  info.europe@permabond.com
                                                                                                                                                   info.americas@permabond.com
                                                                                                                                                        info.asia@permabond.com




The information given and the recommendations made herein are based on our research and are believed to be accurate but no guarantee of their accuracy is made. In every case
we urge and recommend that purchasers before using any product in full-scale production make their own tests to determine to their own satisfaction whether the product is of
acceptable quality and is suitable for their particular purpose under their own operating conditions. THE PRODUCTS DISCLOSED HEREIN ARE SOLD WITHOUT ANY WARRANTY
AS TO MERCHANTABILITY OR FITNESS FOR A PARTICULAR PURPOSE OR ANY OTHER WARRANTY, EXPRESS OR IMPLIED.
No representative of ours has any authority to waive or change the foregoing provisions but, subject to such provisions, our engineers are available to assist purchasers in adapting our products
to their needs and to the circumstances prevailing in their business. Nothing contained herein shall be construed to imply the non-existence of any relevant patents or to constitute a permission,
inducement or recommendation to practice any invention covered by any patent, without authority from the owner of this patent. We also expect purchasers to use our products in accordance with
the guiding principles of the Chemical Manufacturers Association’s Responsible Care® program.
Permabond 919                                                                     Global TDS Revision 2                                 8 November 2016                          Page 2/2
                                       FOR PROFESSIONAL OR INDUSTRIAL USE ONLY. KEEP OUT OF REACH OF CHILDREN
