Repository: vineetpadia/glueguy

# Glueguy Lab

Spreadsheet-style adhesive selector plus a larger McMaster-derived engineering reference library.

## Run locally

```bash
python3 -m http.server 4317 --bind 0.0.0.0
```

Open `http://127.0.0.1:4317/` on the host, or from another machine on the same LAN/VPN open `http://<host-ip>:4317/`.

## Catalog pipeline

1. Crawl McMaster glue families into raw JSON.

```bash
python scripts/mcmaster_glue_pipeline.py --max-pages 220 --output data/mcmaster-glues.json
```

2. Enrich the representative McMaster part page for each family into a reusable detail cache.

```bash
python scripts/enrich_mcmaster_product_details.py
```

File: data/tds-cache/permabond-941.txt
<!-- page: 0 -->

Permabond

Engineering Adhesives

PERMABOND® 941

Cyanoacrylate

Technical Datasheet

# Features &amp; Benefits

- Low odour for improved worker comfort
- Non-frosting – good aesthetic appearance
- Ease of use – no mixing or heat cure
- Bonds most materials
- 100% reactive, no solvents

# Description

PERMABOND® 941 is a low odour, non-fogging, non-frosting alkoxyethyl cyanoacrylate. The reduced odour improves worker comfort. Unsightly fogging adjacent to bondlines, common with other cyanoacrylate adhesives on hot and humid days, is eliminated. The elimination of fogging improves the production rate of acceptable parts as well as their appearance. The adhesive is very stable and will provide optimum performance for one year when refrigerated.

## Physical Properties of Uncured Adhesive

|  Chemical composition | Alkoxyethyl cyanoacrylate  |
| --- | --- |
|  Appearance | Colourless  |
|  Viscosity @ 25°C | 10-20 mPa.s (cP)  |
|  Specific gravity | 1.1  |

## Typical Curing Properties

|  Maximum gap fill | 0.08 mm 0.003 in  |
| --- | --- |
|  Fixture / handling time*
(0.3 N/mm² shear strength is achieved) | 10-15 seconds (PVC)
10-15 seconds (Phenolic resin)
10-15 seconds (ABS)
2-5 seconds (Neoprene / NBR)
10-15 seconds (Steel)
10-15 seconds (Aluminium)
30-40 seconds (Zinc)  |
|  Full strength | 24 hours  |

*Handling times can be affected by temperature, humidity and specific surfaces being bonded. Larger gaps or acidic surfaces will also reduce cure speed but this can be overcome by the use of Permabond C Surface Activator (CSA) or Permabond QFS 16.

## Typical Performance of Cured Adhesive

|  Shear strength*
(ISO4587) | Steel 16-20 N/mm² (2300-2900 psi)
Aluminium 8-9 N/mm² (1200-1300 psi)
Zinc 8 N/mm² (1200 psi)
ABS >6 N/mm² (900psi) SF**
PC >5 N/mm² (700 psi) SF**
Phenolic 4 N/mm² (600psi)  |
| --- | --- |
|  Impact Strength
(ASTM D-950) | 3-5 kJ/m² (1.4-2.4 ft-lb/in²)  |
|  Dielectric Strength
(DIN 53481) | 25 kV/mm  |
|  Dielectric Constant @
1MHz
(DIN 53483) | 3  |
|  Hardness (ISO868) | 85 Shore D  |
|  Coefficient of thermal
expansion | 90 x 10⁻⁶ mm/mm/°C  |
|  Coefficient of thermal
conductivity | 0.1 W/(m.K)  |

*Strength results will vary depending on the level of surface preparation and gap.
**SF = Substrate failure

![img-0.jpeg](img-0.jpeg)
Hot Strength

"Hot strength" shear strength tests performed on mild steel. 24hr cure at room temperature and conditioned to pull temperature for 30 minutes before testing.

941 can withstand higher temperatures for brief periods (such as for paint baking and wave soldering processes) providing the joint is not unduly stressed. The minimum temperature the cured adhesive can be exposed to is -55°C (-65°F) depending on the materials being bonded.

The information given and the recommendations made herein are based on our research and are believed to be accurate but no guarantee of their accuracy is made. In every case we urge and recommend that purchasers before using any product in full-scale production make their own tests to determine to their own satisfaction whether the product is of acceptable quality and is suitable for their particular purpose under their own operating conditions. THE PRODUCTS DISCLOSED HEREIN ARE SOLD WITHOUT ANY WARRANTY AS TO MERCHANTABILITY OR FITNESS FOR A PARTICULAR PURPOSE OR ANY OTHER WARRANTY, EXPRESS OR IMPLIED.

No representative of ours has any authority to waive or change the foregoing provisions but, subject to such provisions, our engineers are available to assist purchasers in adapting our products to their needs and to the circumstances prevailing in their business. Nothing contained herein shall be construed to imply the non-existence of any relevant patents or to constitute a permission, inducement or recommendation to practice any invention covered by any patent, without authority from the owner of this patent. We also expect purchasers to use our products in accordance with the guiding principles of the Chemical Manufacturers Association's Responsible Care® program.

Permabond 941

Global TDS Revision 6

06 August 2020

FOR PROFESSIONAL OR INDUSTRIAL USE ONLY. KEEP OUT OF REACH OF CHILDREN

---

<!-- page: 1 -->

Formabond 941
Global TDS Revision 6
06 August 2020
Page 2/2
FOR PROFESSIONAL OR INDUSTRIAL USE ONLY. KEEP OUT OF REACH OF CHILDREN

![img-1.jpeg](img-1.jpeg)
Chemical Resistance
Specimens were immersed for 1000 hours at 22°C (unless otherwise stated).

## Additional Information

This product is not recommended for use in contact with strong oxidizing materials and polar solvents although will withstand a solvent wash without any bond strength deterioration. Users are reminded that all materials, whether innocuous or not, should be handled in accordance with the principles of good industrial hygiene. Full information can be obtained from the Safety Data Sheet.

This Technical Datasheet (TDS) offers guideline information and does not constitute a specification.

## Storage &amp; Handling

|  Storage Temperature | 2 to 7°C (35 to 45°F)  |
| --- | --- |

Allow adhesive to reach room temperature before opening bottle to prevent condensation inside the bottle which can reduce shelf life.

## Surface Preparation

Surfaces should be clean, dry and grease-free before applying the adhesive. Use a suitable solvent (such as acetone or isopropanol) for the degreasing of surfaces. Some metals such as aluminium, copper and its alloys will benefit from light abrasion with emery cloth (or similar), to remove the oxide layer.

## Directions for Use

1) Apply the adhesive sparingly to one surface.
2) Bring the components together quickly and correctly aligned.
3) Apply sufficient pressure to ensure the adhesive spreads into a thin film.
4) Do not disturb or re-align until sufficient strength is achieved, normally in a few seconds.
5) Any surplus adhesive can be removed with Permabond CA solvent, nitromethane or acetone.

**NB:**

For difficult or porous surfaces using a Permabond activator is recommended. If bonding polypropylene, polyethylene, PTFE or silicone, prime first with Permabond Polyolefin Primer (POP).

## Video Links

Surface preparation:
https://youtu.be/8CMOMP7hXjU

![img-2.jpeg](img-2.jpeg)

![img-3.jpeg](img-3.jpeg)

www.permabond.com
- UK: 0800 975 9800
- General Enquiries: +44 (0)1962 711661
- US: 732-868-1372
- Asia: +86 21 5773 4913

info.europe@permabond.com
info.americas@permabond.com
info.asia@permabond.com

The information given and the recommendations made herein are based on our research and are believed to be accurate but no guarantee of their accuracy is made. In every case we urge and recommend that purchasers before using any product in full-scale production make their own tests to determine to their own satisfaction whether the product is of acceptable quality and is suitable for their particular purpose under their own operating conditions. THE PRODUCTS DISCLOSED HEREIN ARE SOLD WITHOUT ANY WARRANTY AS TO MERCHANTABILITY OR FITNESS FOR A PARTICULAR PURPOSE OR ANY OTHER WARRANTY, EXPRESS OR IMPLIED.

No representative of ours has any authority to waive or change the foregoing provisions but, subject to such provisions, our engineers are available to assist purchasers in adapting our products to their needs and to the circumstances prevailing in their business. Nothing contained herein shall be construed to imply the non-existence of any relevant patents or to constitute a permission, inducement or recommendation to practice any invention covered by any patent, without authority from the owner of this patent. We also expect purchasers to use our products in accordance with the guiding principles of the Chemical Manufacturers Association's Responsible Care® program.

File: data/tds-cache/permabond-943.txt
<!-- page: 0 -->

Permabond

Engineering Adhesives

PERMABOND® 943

Cyanoacrylate

Technical Datasheet

# Features &amp; Benefits

- Low odour for improved worker comfort
- Non-frosting – good aesthetic appearance
- Ease of use – no mixing or heat cure
- Bonds most materials
- 100% reactive, no solvents

# Description

PERMABOND® 943 is a low odour, non-fogging, non-frosting alkoxyethyl cyanoacrylate. The reduced odour improves worker comfort. Unsightly fogging adjacent to bondlines, common with other cyanoacrylate adhesives on hot and humid days, is eliminated. The elimination of fogging improves the production rate of acceptable parts as well as their appearance. The adhesive is very stable and will provide optimum performance for one year when refrigerated.

## Physical Properties of Uncured Adhesive

|  Chemical composition | Alkoxyethyl cyanoacrylate  |
| --- | --- |
|  Appearance | Colourless  |
|  Viscosity @ 25°C | 90-110 mPa.s (cP)  |
|  Specific gravity | 1.1  |

## Typical Curing Properties

|  Maximum gap fill | 0.15 mm 0.006 in  |
| --- | --- |
|  Fixture / handling time*
(0.3 N/mm² shear strength is achieved) | 5-10 seconds (PVC)
5-10 seconds (Phenolic resin)
5-10 seconds (ABS)
<5 seconds (Neoprene / NBR)
10-15 seconds (Steel)
10-15 seconds (Aluminium)
30-40 seconds (Zinc)  |
|  Full strength | 24 hours  |

*Handling times can be affected by temperature, humidity and specific surfaces being bonded. Larger gaps or acidic surfaces will also reduce cure speed but this can be overcome by the use of Permabond C Surface Activator (CSA) or Permabond QFS 16.

## Typical Performance of Cured Adhesive

|  Shear strength*
(ISO4587) | Steel 16-20 N/mm² (2300-2900 psi)
Aluminium 8-9 N/mm² (1200-1300 psi)
Zinc 8 N/mm² (1200 psi)
ABS >6 N/mm² (900psi) SF**
PC >5 N/mm² (700 psi) SF**
Phenolic 4 N/mm² (600psi)  |
| --- | --- |
|  Impact Strength
(ASTM D-950) | 3-5 kJ/m² (1.4-2.4 ft-lb/in²)  |
|  Dielectric Strength
(DIN 53481) | 25 kV/mm  |
|  Dielectric Constant @
1MHz
(DIN 53483) | 3  |
|  Hardness (ISO868) | 85 Shore D  |
|  Coefficient of thermal
expansion | 90 x 10⁻⁶ mm/mm/°C  |
|  Coefficient of thermal
conductivity | 0.1 W/(m.K)  |

*Strength results will vary depending on the level of surface preparation and gap.<br/>
**SF = Substrate failure

![img-0.jpeg](img-0.jpeg)
Hot Strength

"Hot strength" shear strength tests performed on mild steel. 24hr cure at room temperature and conditioned to pull temperature for 30 minutes before testing.

943 can withstand higher temperatures for brief periods (such as for paint baking and wave soldering processes) providing the joint is not unduly stressed. The minimum temperature the cured adhesive can be exposed to is -55°C (-65°F) depending on the materials being bonded.

The information given and the recommendations made herein are based on our research and are believed to be accurate but no guarantee of their accuracy is made. In every case we urge and recommend that purchasers before using any product in full-scale production make their own tests to determine to their own satisfaction whether the product is of acceptable quality and is suitable for their particular purpose under their own operating conditions. THE PRODUCTS DISCLOSED HEREIN ARE SOLD WITHOUT ANY WARRANTY AS TO MERCHANTABILITY OR FITNESS FOR A PARTICULAR PURPOSE OR ANY OTHER WARRANTY, EXPRESS OR IMPLIED. No representative of ours has any authority to waive or change the foregoing provisions but, subject to such provisions, our engineers are available to assist purchasers in adapting our products to their needs and to the circumstances prevailing in their business. Nothing contained herein shall be construed to imply the non-existence of any relevant patents or to constitute a permission, inducement or recommendation to practice any invention covered by any patent, without authority from the owner of this patent. We also expect purchasers to use our products in accordance with the guiding principles of the Chemical Manufacturers Association's Responsible Care® program.

Permabond 943

Global TDS Revision 5

06 August 2020

FOR PROFESSIONAL OR INDUSTRIAL USE ONLY. KEEP OUT OF REACH OF CHILDREN

---

<!-- page: 1 -->

Formabond 943
Global TDS Revision 5
06 August 2020
Page 2/2
FOR PROFESSIONAL OR INDUSTRIAL USE ONLY. KEEP OUT OF REACH OF CHILDREN

![img-1.jpeg](img-1.jpeg)
Chemical Resistance
Specimens were immersed for 1000 hours at 22°C (unless otherwise stated).

## Additional Information

This product is not recommended for use in contact with strong oxidizing materials and polar solvents although will withstand a solvent wash without any bond strength deterioration. Users are reminded that all materials, whether innocuous or not, should be handled in accordance with the principles of good industrial hygiene. Full information can be obtained from the Safety Data Sheet.

This Technical Datasheet (TDS) offers guideline information and does not constitute a specification.

## Storage &amp; Handling

|  Storage Temperature | 2 to 7°C (35 to 45°F)  |
| --- | --- |

Allow adhesive to reach room temperature before opening bottle to prevent condensation inside the bottle which can reduce shelf life.

## Surface Preparation

Surfaces should be clean, dry and grease-free before applying the adhesive. Use a suitable solvent (such as acetone or isopropanol) for the degreasing of surfaces. Some metals such as aluminium, copper and its alloys will benefit from light abrasion with emery cloth (or similar), to remove the oxide layer.

## Directions for Use

1) Apply the adhesive sparingly to one surface.
2) Bring the components together quickly and correctly aligned.
3) Apply sufficient pressure to ensure the adhesive spreads into a thin film.
4) Do not disturb or re-align until sufficient strength is achieved, normally in a few seconds.
5) Any surplus adhesive can be removed with Permabond CA solvent, nitromethane or acetone.

**NB:**
For difficult or porous surfaces using a Permabond activator is recommended. If bonding polypropylene, polyethylene, PTFE or silicone, prime first with Permabond Polyolefin Primer (POP).

## Video Links

Surface preparation:
https://youtu.be/8CMOMP7hXjU

![img-2.jpeg](img-2.jpeg)

![img-3.jpeg](img-3.jpeg)

www.permabond.com
- UK: 0800 975 9800
- General Enquiries: +44 (0)1962 711661
- US: 732-868-1372
- Asia: +86 21 5773 4913

info.europe@permabond.com
info.americas@permabond.com
info.asia@permabond.com

The information given and the recommendations made herein are based on our research and are believed to be accurate but no guarantee of their accuracy is made. In every case we urge and recommend that purchasers before using any product in full-scale production make their own tests to determine to their own satisfaction whether the product is of acceptable quality and is suitable for their particular purpose under their own operating conditions. THE PRODUCTS DISCLOSED HEREIN ARE SOLD WITHOUT ANY WARRANTY AS TO MERCHANTABILITY OR FITNESS FOR A PARTICULAR PURPOSE OR ANY OTHER WARRANTY, EXPRESS OR IMPLIED.

No representative of ours has any authority to waive or change the foregoing provisions but, subject to such provisions, our engineers are available to assist purchasers in adapting our products to their needs and to the circumstances prevailing in their business. Nothing contained herein shall be construed to imply the non-existence of any relevant patents or to constitute a permission, inducement or recommendation to practice any invention covered by any patent, without authority from the owner of this patent. We also expect purchasers to use our products in accordance with the guiding principles of the Chemical Manufacturers Association's Responsible Care® program.

File: data/tds-cache/permabond-a1042.txt
<!-- page: 0 -->

Permabond

Engineering Adhesives

PERMABOND® A1042

Anaerobic Threadlocker

Technical Datasheet

# Features &amp; Benefits

- Rapid cure
- Vibration resistant
- Lubricates threads for easier assembly
- Provides corrosion protection
- WRAS listed for contact with wholesome (potable) water

# Description

Permabond® A1042 is a rapid curing adhesive designed to lock and seal metal parts that subsequently may need to be dismantled for maintenance. The high vibration resistance makes Permabond A1042 particularly suited to replacing lock washers, split pins and other mechanical locking devices. The well proven chemical resistance of Permabond A1042 will reduce the effects of corrosion and make it suitable for sealing small hydraulic and pneumatic fittings.

## Physical Properties of Uncured Adhesive

|  Chemical composition | Acrylic  |
| --- | --- |
|  Appearance | Blue  |
|  Viscosity @ 25°C | 2 rpm: 8,000 mPa.s (cP)
20 rpm: 1,700 mPa.s (cP)  |
|  Specific Gravity | 1.1  |
|  UV fluorescence | Yes  |

## Typical Curing Properties

|  Maximum gap fill
Maximum thread size | 0.12 mm 0.005 in
M20 ¾"  |
| --- | --- |
|  Time taken to reach handling
strength (M10 steel) @23°C | 5 minutes*  |
|  Time taken to reach working
strength (M10 steel) @23°C | 30 minutes  |
|  Full strength (M10 steel) @23°C | 24 hours  |

*Handling time at 23°C / 73°F. Copper and its alloys will make the adhesive cure more quickly, while oxidised or passivated surfaces (like stainless steel) will reduce cure speed. To reduce curing time, use

## Strength Development

![img-0.jpeg](img-0.jpeg)

* Cure times are typical at 23°C. Copper and its alloys will follow the faster cure while oxidised or passivated surfaces like stainless steel will tend towards the slower curve. Lower temperatures or large gaps will tend to extend the cure time. To reduce the cure time the use of Permabond A905, ASC10, or heat can be considered.

## Typical Performance of Cured Adhesive

|  Torque strength (M10 steel
ISO10964) | Break 16 N·m 140 in.lb
Prevail 8 N·m 70 in.lb  |
| --- | --- |
|  Shear strength (steel collar & pin ISO10123) | 12 MPa 1700 psi  |
|  Coefficient of thermal expansion | 90 x 10⁻⁶ mm/mm/°C  |
|  Dielectric strength | 11 kV/mm  |
|  Thermal conductivity | 0.19 W/(m.K)  |

The information given and the recommendations made herein are based on our research and are believed to be accurate but no guarantee of their accuracy is made. In every case we urge and recommend that purchasers before using any product in full-scale production make their own tests to determine to their own satisfaction whether the product is of acceptable quality and is suitable for their particular purpose under their own operating conditions. THE PRODUCTS DISCLOSED HEREIN ARE SOLD WITHOUT ANY WARRANTY AS TO MERCHANTABILITY OR FITNESS FOR A PARTICULAR PURPOSE OR ANY OTHER WARRANTY, EXPRESS OR IMPLIED.

No representative of ours has any authority to waive or change the foregoing provisions but, subject to such provisions, our engineers are available to assist purchasers in adapting our products to their needs and to the circumstances prevailing in their business. Nothing contained herein shall be construed to imply the non-existence of any relevant patents or to constitute a permission, inducement or recommendation to practice any invention covered by any patent, without authority from the owner of this patent. We also expect purchasers to use our products in accordance with the guiding principles of the Chemical Manufacturers Association's Responsible Care® program.

Permabond A1042

Global TDS Revision 5

17 October 2016

FOR PROFESSIONAL OR INDUSTRIAL USE ONLY. KEEP OUT OF REACH OF CHILDREN

---

<!-- page: 1 -->

Hot Strength
![img-1.jpeg](img-1.jpeg)
A1042
High Temperature Grades
High Strength Grades

"Hot strength" Breakaway strength on M10 Zinc plated bolts according to ISO 10964. Cured at 23°C for 24 hours then conditioned for 30 minutes at testing temperature.

A1042 can withstand higher temperatures for brief periods (such as for paint baking and wave soldering processes) providing the joint is not unduly stressed. The minimum temperature the cured adhesive can be exposed to is -55°C (-65°F) depending on the materials being bonded.

![img-2.jpeg](img-2.jpeg)
This product is not recommended for use in contact with oxygen, oxygen rich systems and other strong oxidizing materials. This product may adversely affect some thermoplastics and users must check compatibility of the product with such substrates before using.

# Surface Preparation

Though the anaerobic adhesives will tolerate a slight degree of surface contamination, best results are obtained on clean, dry and grease free surfaces. The use of a suitable solvent-based cleaner (such as acetone or isopropanol) is recommended. In general, roughened surfaces (~25μm) give higher bond strengths than polished or ground surfaces.

To reduce the curing time, especially on inactive surfaces (such as zinc, aluminium and stainless steel), the use of Permabond A90S or ASC10 can be considered.

# Directions for Use

1) Prevent the tip from touching metal surfaces during application.
2) When working with through holes, dispense a bead of material across the contact length of the threads.
3) When working with blind holes, apply several drops down the threads to the bottom of the hole.
4) Assemble and torque the parts as necessary.
5) Replace lid to bottle to avoid contamination of remaining liquid adhesive.

# Video Link

Threadlocker directions for use: https://youtu.be/7144nHEDYl8

![img-3.jpeg](img-3.jpeg)

Storage &amp; Handling

|  Storage Temperature | 5 to 25°C (41 to 77°F)  |
| --- | --- |
|  Users are reminded that all materials, whether innocuous or not, should be handled in accordance with the principles of good industrial hygiene. Full information can be obtained from the Safety Data Sheet.  |   |

This Technical Datasheet (TDS) offers guideline information and does not constitute a specification.

www.permabond.com

- UK: 0800 975 9800
- General Enquiries: +44 (0)1962 711661
- US: 732-868-1372
- Asia: +86 21 5773 4913

info.europe@permabond.com

info.americas@permabond.com

info.asia@permabond.com

The information given and the recommendations made herein are based on our research and are believed to be accurate but no guarantee of their accuracy is made. In every case we urge and recommend that purchasers before using any product in full-scale production make their own tests to determine to their own satisfaction whether the product is of acceptable quality and is suitable for their particular purpose under their own operating conditions. THE PRODUCTS DISCLOSED HEREIN ARE SOLD WITHOUT ANY WARRANTY AS TO MERCHANTABILITY OR FITNESS FOR A PARTICULAR PURPOSE OR ANY OTHER WARRANTY, EXPRESS OR IMPLIED.

No representative of ours has any authority to waive or change the foregoing provisions but, subject to such provisions, our engineers are available to assist purchasers in adapting our products to their needs and to the circumstances prevailing in their business. Nothing contained herein shall be construed to imply the non-existence of any relevant patents or to constitute a permission, inducement or recommendation to practice any invention covered by any patent, without authority from the owner of this patent. We also expect purchasers to use our products in accordance with the guiding principles of the Chemical Manufacturers Association's Responsible Care® program.

Permabond A1042

Global TDS Revision 5

17 October 2016

FOR PROFESSIONAL OR INDUSTRIAL USE ONLY. KEEP OUT OF REACH OF CHILDREN

File: data/tds-cache/permabond-a1044.txt
<!-- page: 0 -->

Permabond

Engineering Adhesives

PERMABOND® A1044

Anaerobic Threadsealant

Technical Datasheet

# Features &amp; Benefits

- Instant low pressure seal
- Does not shred or dry out
- Excellent chemical resistance
- Good high pressure resistance
- WRAS listed for contact with wholesome (potable) water

# Description

Permabond® A1044 is a rapid curing sealant designed to lock and seal metal pipe connections, offering very good resistance to even the most aggressive chemicals. Permabond A1044 can be used to seal against most gases and liquids and can provide an instant pressure seal, minimising down time and speeding up production processes. Unlike PTFE tape or hemp, Permabond A1044 will not shred or dry out, so it will provide a durable seal, helping to extend the life of the components.

## Physical Properties of Uncured Adhesive

|  Chemical composition | Acrylic  |
| --- | --- |
|  Appearance | White  |
|  Viscosity @ 25°C | 2rpm: 70,000 mPa.s (cP)
20rpm: 9,000 mPa.s (cP)  |
|  Specific Gravity | 1.1  |
|  UV fluorescence | Yes  |

## Typical Curing Properties

|  Maximum gap fill
Maximum thread size | 0.5 mm 0.02 in
M56 2 in  |
| --- | --- |
|  Time taken to reach handling
strength (M10 steel) @23°C | 15 minutes*  |
|  Time taken to reach working
strength (M10 steel) @23°C | 1 hour  |
|  Full strength (M10 steel) @23°C | 24 hours  |

*Handling time at 23°C / 73°F. Copper and its alloys will make the adhesive cure more quickly, while oxidised or passivated surfaces (like stainless steel) will reduce cure speed. To reduce curing time, use Permabond activator A905 or ASC10 alternatively, increasing the curing temperature will reduce curing time.

The information given and the recommendations made herein are based on our research and are believed to be accurate but no guarantee of their accuracy is made. In every case we urge and recommend that purchasers before using any product in full-scale production make their own tests to determine to their own satisfaction whether the product is of acceptable quality and is suitable for their particular purpose under their own operating conditions. THE PRODUCTS DISCLOSED HEREIN ARE SOLD WITHOUT ANY WARRANTY AS TO MERCHANTABILITY OR FITNESS FOR A PARTICULAR PURPOSE OR ANY OTHER WARRANTY, EXPRESS OR IMPLIED.

No representative of ours has any authority to waive or change the foregoing provisions but, subject to such provisions, our engineers are available to assist purchasers in adapting our products to their needs and to the circumstances prevailing in their business. Nothing contained herein shall be construed to imply the non-existence of any relevant patents or to constitute a permission, inducement or recommendation to practice any invention covered by any patent, without authority from the owner of this patent. We also expect purchasers to use our products in accordance with the guiding principles of the Chemical Manufacturers Association's Responsible Care® program.

Permabond A1044

Global TDS Revision 6

16 March 2023

Page 1/2

# Strength Development

![img-0.jpeg](img-0.jpeg)

* Cure times are typical at 23°C. Copper and its alloys will follow the faster cure while oxidised or passivated surfaces like stainless steel will tend towards the slower curve. Lower temperatures or large gaps will tend to extend the cure time. To reduce the cure time the use of Permabond A905, ASC10, or heat can be considered.

## Typical Performance of Cured Adhesive

|  Torque strength (M10 steel ISO10964) | Break 20 N·m 180 in.lb
Prevail 10 N·m 90 in.lb  |
| --- | --- |
|  Torque strength (M10 zinc ISO10964) | Break 24 N·m 210 in.lb
Prevail 12 N·m 105 in.lb  |
|  Shear strength (steel collar & pin ISO10123) | 17 MPa 2500 psi  |
|  Coefficient of thermal expansion | 90 x 10⁻⁶ mm/mm/°C  |
|  Dielectric strength | 11 kV/mm  |
|  Thermal conductivity | 0.19 W/(m.K)  |

FOR PROFESSIONAL OR INDUSTRIAL USE ONLY. KEEP OUT OF REACH OF CHILDREN

---

<!-- page: 1 -->

Hot Strength
![img-1.jpeg](img-1.jpeg)
"Hot strength" Breakaway strength on M10 Zinc plated bolts according to ISO 10964. Cured at 23°C for 24 hours then conditioned for 30 minutes at testing temperature.

A1044 can withstand higher temperatures for brief periods (such as for paint baking and wave soldering processes) providing the joint is not unduly stressed. The minimum temperature the cured adhesive can be exposed to is -55°C (-65°F) depending on the materials being bonded.

# Chemical Resistance

|  Immersion (1000 hours) | Temperature (°C) | Strength Retention (%)  |
| --- | --- | --- |
|  Engine Oil | 125 | 100  |
|  Water/Glycol | 75 | 93  |
|  Leaded Petrol | 23 | 100  |
|  Unleaded Petrol | 23 | 100  |
|  Diesel | 23 | 98  |
|  Brake Fluid | 23 | 95  |
|  99% IMS | 23 | 95  |
|  Acetone | 23 | 60  |

This product is not recommended for use in contact with oxygen, oxygen rich systems and other strong oxidizing materials. This product may adversely affect some thermoplastics and users must check compatibility of the product with such substrates before using.

# Surface Preparation

Best results are obtained on bare metal surfaces. Remove paint, hemp fibres, PTFE tape or any other surface contamination from the bond area that could inhibit the cure. The use of a suitable solvent-based cleaner (such as acetone or isopropanol) is recommended to remove oil, grease, and other contaminants. Allow the solvent to evaporate before applying the adhesive.

To reduce the curing time, especially on inactive surfaces (such as zinc, aluminium and stainless steel), the use of Permabond A905 or ASC10 can be considered.

# Directions for Use

1) Apply a continuous bead around the circumference of the male thread (normally 1-2 threads back from the leading edge).
2) For taper/parallel threads ensure adhesive is positioned where the threads will engage fully. Gaps and cure times may be greater than expected with this joint configuration.
3) Ensure sufficient adhesive is applied to give a complete seal.
4) Tighten the components with suitable tools. Do not adjust. Allow the product to fully cure before using the part (lower temperatures or large gaps will extend the cure time).

NB: Adhesive outside of a closed joint (i.e., excess material) will remain uncured due to air contact. Adhesive inside the joint will cure solid. Ensure the adhesive viscosity is suitable for your thread size.

# Video Link

Threadsealant directions for use: https://youtu.be/6Db9pLS7WCA

![img-2.jpeg](img-2.jpeg)

Storage &amp; Handling

|  Storage Temperature | 5 to 25°C (41 to 77°F)  |
| --- | --- |
|  Users are reminded that all materials, whether innocuous or not, should be handled in accordance with the principles of good industrial hygiene. Full information can be obtained from the Safety Data Sheet.  |   |

This Technical Datasheet (TDS) offers guideline information and does not constitute a specification.

www.permabond.com

- UK: 0800 975 9800
- General Enquiries: +44 (0)1962 711661
- US: 732-868-1372
- Asia: +86 21 5773 4913

info.europe@permabond.com

info.americas@permabond.com

info.asia@permabond.com

The information given and the recommendations made herein are based on our research and are believed to be accurate but no guarantee of their accuracy is made. In every case we urge and recommend that purchasers before using any product in full-scale production make their own tests to determine to their own satisfaction whether the product is of acceptable quality and is suitable for their particular purpose under their own operating conditions. THE PRODUCTS DISCLOSED HEREIN ARE SOLD WITHOUT ANY WARRANTY AS TO MERCHANTABILITY OR FITNESS FOR A PARTICULAR PURPOSE OR ANY OTHER WARRANTY, EXPRESS OR IMPLIED.

No representative of ours has any authority to waive or change the foregoing provisions but, subject to such provisions, our engineers are available to assist purchasers in adapting our products to their needs and to the circumstances prevailing in their business. Nothing contained herein shall be construed to imply the non-existence of any relevant patents or to constitute a permission, inducement or recommendation to practice any invention covered by any patent, without authority from the owner of this patent. We also expect purchasers to use our products in accordance with the guiding principles of the Chemical Manufacturers Association's Responsible Care® program.

Permabond A1044

Global TDS Revision 6

16 March 2023

FOR PROFESSIONAL OR INDUSTRIAL USE ONLY. KEEP OUT OF REACH OF CHILDREN

File: data/tds-cache/permabond-a1058.txt
                                                                                                                                                                          PERMABOND® A1058
                                                                                                                                                                        Anaerobic Threadsealant
                                                                                                                                                                                            Technical Datasheet




Features & Benefits                                                                                          Typical Performance of Cured Adhesive
                                                                                                            Torque strength                                                Break 8 N·m 70 in.lb
             Allows alignment of parts during cure                                                          (M10 zinc ISO 10964)                                           Prevail 6 N·m 50 in.lb
             Does not shred or dry out
                                                                                                            Shear strength
             Pressure seal to burst rating of the pipe                                                      (Steel collar & pin                                            8 MPa 1200 psi
             Excellent chemical resistance                                                                  ISO 10123)
                                                                                                            Coefficient of thermal
                                                                                                                                                                           90 x 10-6 mm/mm/°C
                                                                                                            expansion
Approvals
                                                                                                            Dielectric strength                                            11 kV/mm
  KTW-BWGL Drinking Water Compliant /
  WRAS Drinking Water Approval                                                                              Thermal conductivity                                           0.19 W/(m.K)

Description
                                                                                                             Strength Development
PERMABOND® A1058 is a highly viscous anaerobic sealant designed for
use on threaded metal pipe connections carrying a wide variety of gases                                                                           100
                                                                                                                        % Full Strength (steel)
and liquids. Suitable for use on both parallel and tapered threads larger
than 3/8” BSP, the delayed cure allows accurate alignment of                                                                                       80
components. A1058 can provide an instant pressure seal, minimizing                                                                                 60
down time and speeding up production processes. Unlike PTFE tape or
hemp, it will not shred or dry out and so will provide a durable seal,                                                                             40
helping to extend the life of the components.                                                                                                      20
Typical Physical Properties of Uncured Adhesive                                                                                                     0              1h

                                                                                                                                                                          3h

                                                                                                                                                                                 6h

                                                                                                                                                                                          24h

                                                                                                                                                                                                    72h

                                                                                                                                                                                                            7 days
                                                                                                                                                        30 min




  Chemical composition                            Acrylic

  Appearance                                      White
                                                                                                                                                            Brass                  Mild Steel
  Viscosity @ 25°C                                300,000 mPa.s (cP)                                                                                        Zinc                   Stainless steel
  Specific Gravity                                1.1                                                        *Cure times are typical at 23°C. Copper and its alloys will follow the faster cure while
                                                                                                             oxidised or passivated surfaces like stainless steel will tend towards the slower curve.
  UV fluorescence                                 Yes                                                        Lower temperatures or large gaps will tend to extend the cure time. To reduce the cure
                                                                                                             time the use of Permabond® A905, ASC10, or heat can be considered.
Typical Curing Properties
                                                                                                             Chemical Resistance                                                                340 hours immersion
                                                                                                                                                                                                at 75°C
  Maximum gap fill                                0.5 mm 0.02 in
                                                                                                                                              100
                                                                                                                % Torque Strength Retention




  Maximum thread size                             M56 2 in                                                                                        80
  Time taken to reach handling
                                                  90 minutes                                                                                      60
  strength (M10 steel) @23°C*
                                                                                                                                                  40
  Time taken to reach working
                                                  2-4 hours                                                                                       20
  strength (M10 steel) @23°C
  Full strength (M10 steel) @23°C                 72 hours                                                                                         0
*Handling time at 23°C / 73°F. Copper and its alloys will make the adhesive cure more
quickly, while oxidised or passivated surfaces (like stainless steel) will reduce cure speed.
To reduce curing time, use Permabond® activator A905 or ASC10. Alternatively,
increasing the curing temperature will reduce curing time.


The information given and the recommendations made herein are based on our research and are believed to be accurate, but no guarantee of their accuracy is made. In every case we urge
and recommend that purchasers before using any product in full-scale production make their own tests to determine to their own satisfaction whether the product is of acceptable quality
and is suitable for their particular purpose under their own operating conditions. THE PRODUCTS DISCLOSED HEREIN ARE SOLD WITHOUT ANY WARRANTY AS TO MERCHANTABILITY
OR FITNESS FOR A PARTICULAR PURPOSE OR ANY OTHER WARRANTY, EXPRESS OR IMPLIED.
No representative of ours has any authority to waive or change the foregoing provisions but, subject to such provisions, our engineers are available to assist purchasers in adapting our products to their
needs and to the circumstances prevailing in their business. Nothing contained herein shall be construed to imply the non-existence of any relevant patents or to constitute a permission, inducement or
recommendation to practice any invention covered by any patent, without authority from the owner of this patent. We also expect purchasers to use our products in accordance with the guiding principles
of the Chemical Manufacturers Association’s Responsible Care® program.

Permabond® A1058                                               Global TDS Revision 8                                                                      11th December 2025                              Page 1/2

                                            FOR PROFESSIONAL OR INDUSTRIAL USE ONLY. KEEP OUT OF REACH OF CHILDREN
                                                                                                                                                PERMABOND® A1058
                                                                                                                                              Anaerobic Threadsealant
                                                                                                                                                                             Technical Datasheet




Hot Strength                                                                                                 Directions for Use
                           100
                                                                                                             1) Apply a continuous bead around the circumference of
     % Strength Retained




                            80                                                                                  the male thread (normally 1-2 threads back from the
                                                                                                                leading edge).
                            60
                                                                                                             2) For taper/parallel threads ensure adhesive is positioned
                            40                                                                                  where the threads will engage fully. Gaps and cure times
                                                                                                                may be greater than expected with this joint
                            20                                                                                  configuration.
                             0                                                                               3) Ensure sufficient adhesive is applied to give a complete
                                 0     50     100         150           200           250                       seal.
                                            Temperature (°C)                                                 4) Tighten the components with suitable tools. Do not
                                                                                                                adjust. Allow the product to fully cure before using the
                                 High Temperature Grades                    A1058                               part (lower temperatures or large gaps will extend the
                                                                                                                cure time).
*“Hot strength” Breakaway strength on M10 Zinc plated bolts according to ISO 10964.
Cured at 23°C for 24 hours then conditioned for 30 minutes at testing temperature.
                                                                                                             NB: Adhesive outside of a closed joint (i.e., excess material)
Permabond® A1058 can withstand higher temperatures for brief periods
(such as for paint-baking and wave soldering processes) provided the joint is
                                                                                                             will remain uncured due to air contact. Adhesive inside the
not unduly stressed.                                                                                         joint will cure solid. Ensure the adhesive viscosity is suitable
                                                                                                             for your thread size.
This product is not recommended for use in contact with
oxygen, oxygen rich systems and other strong oxidizing                                                       Video Link
materials. This product may adversely affect some
                                                                                                             Threadsealant directions for use:
thermoplastics and users must check compatibility of the
product with such substrates before using.                                                                   https://youtu.be/6Db9pLS7WCA

Surface Preparation                                                                                          Storage & Handling
Best results are obtained on bare metal surfaces. Remove                                                       Storage Temperature                           5 to 25°C (41 to 77°F)
paint, hemp fibres, PTFE tape or any other surface
contamination from the bond area that could inhibit the cure.                                                  Users are reminded that all materials, whether innocuous or not,
                                                                                                               should be handled in accordance with the principles of good industrial
The use of a suitable solvent-based cleaner (such as acetone
                                                                                                               hygiene. Full information can be obtained from the Safety Data Sheet.
or isopropanol) is recommended to remove oil, grease, and
other contaminants. Allow the solvent to evaporate before
applying the adhesive.                                                                                       This Technical Datasheet (TDS) offers guideline information
To reduce the curing time, especially on inactive surfaces                                                   and does not constitute a specification.
(such as zinc, aluminium and stainless steel), the use of
Permabond® A905 or ASC10 can be considered.                                                                                                                        www.permabond.com
                                                                                                                                                                     • UK: 0800 975 9800
                                                                                                                                                • General Enquiries: +44 (0)1962 711661
                                                                                                                                                                      • US: 732-868-1372
                                                                                                                                                                • Asia: + 86 21 5773 4913
                                                                                                                                                          info.europe@permabond.com
                                                                                                                                                           info.americas@permabond.com
                                                                                                                                                                info.asia@permabond.com
The information given and the recommendations made herein are based on our research and are believed to be accurate, but no guarantee of their accuracy is made. In every case we urge
and recommend that purchasers before using any product in full-scale production make their own tests to determine to their own satisfaction whether the product is of acceptable quality
and is suitable for their particular purpose under their own operating conditions. THE PRODUCTS DISCLOSED HEREIN ARE SOLD WITHOUT ANY WARRANTY AS TO MERCHANTABILITY
OR FITNESS FOR A PARTICULAR PURPOSE OR ANY OTHER WARRANTY, EXPRESS OR IMPLIED.
No representative of ours has any authority to waive or change the foregoing provisions but, subject to such provisions, our engineers are available to assist purchasers in adapting our products to their
needs and to the circumstances prevailing in their business. Nothing contained herein shall be construed to imply the non-existence of any relevant patents or to constitute a permission, inducement or
recommendation to practice any invention covered by any patent, without authority from the owner of this patent. We also expect purchasers to use our products in accordance with the guiding principles
of the Chemical Manufacturers Association’s Responsible Care® program.

Permabond® A1058                                               Global TDS Revision 8                                            11th December 2025                                            Page 2/2

                                              FOR PROFESSIONAL OR INDUSTRIAL USE ONLY. KEEP OUT OF REACH OF CHILDREN
