Repository: vineetpadia/glueguy

# Glueguy Lab

Spreadsheet-style adhesive selector plus a larger McMaster-derived engineering reference library.

## Run locally

```bash
python3 -m http.server 4317 --bind 0.0.0.0
```

Open `http://127.0.0.1:4317/` on the host, or from another machine on the same LAN/VPN open `http://<host-ip>:4317/`.

## Catalog pipeline

1. Crawl McMaster glue families into raw JSON.

```bash
python scripts/mcmaster_glue_pipeline.py --max-pages 220 --output data/mcmaster-glues.json
```

2. Enrich the representative McMaster part page for each family into a reusable detail cache.

```bash
python scripts/enrich_mcmaster_product_details.py
```

File: data/tds-cache/permabond-a113.txt
<!-- page: 0 -->

Permabond

Engineering Adhesives

PERMABOND® A113

Anaerobic Threadlocker

Technical Datasheet

# Features &amp; Benefits

- Excellent chemical resistance
- Vibration resistant
- Lubricates threads for easier assembly
- Provides corrosion protection
- WRAS listed for contact with wholesome (potable) water

# Description

Designed for the locking and sealing of metal parts, Permabond® A113 is ideally suited for use on components that need to be dismantled for maintenance. Giving outstanding vibration resistance it can be used to replace a wide range of mechanical locking devices. Its excellent chemical resistance makes it suitable for sealing small hydraulic and pneumatic fittings and can dramatically reduce the effects of corrosion.

## Physical Properties of Uncured Adhesive

|  Chemical composition | Acrylic  |
| --- | --- |
|  Appearance | Blue  |
|  Viscosity @ 25°C | 500 mPa.s (cP)  |
|  Specific Gravity | 1.1  |
|  UV fluorescence | Yes  |

## Typical Curing Properties

|  Maximum gap fill
Maximum thread size | 0.12 mm 0.005 in
M20 ¾"  |
| --- | --- |
|  Time taken to reach handling
strength (M10 steel) @23°C | 15 minutes*  |
|  Time taken to reach working
strength (M10 steel) @23°C | 1 hour  |
|  Full strength (M10 steel) @23°C | 24 hours  |

*Handling time at 23°C / 73°F. Copper and its alloys will make the adhesive cure more quickly, while oxidised or passivated surfaces (like stainless steel) will reduce cure speed. To reduce curing time, use Permabond activator A905 or ASC10 alternatively, increasing the curing temperature will reduce curing time.

## Strength Development

![img-0.jpeg](img-0.jpeg)

* Cure times are typical at 23°C. Copper and its alloys will follow the faster cure while oxidised or passivated surfaces like stainless steel will tend towards the slower curve. Lower temperatures or large gaps will tend to extend the cure time. To reduce the cure time the use of Permabond A905, ASC10, or heat can be considered.

## Typical Performance of Cured Adhesive

|  Torque strength (M10 steel ISO10964) | Break 12 N·m 105 in.lb
Prevail 7 N·m 60 in.lb  |
| --- | --- |
|  Shear strength (steel collar & pin ISO10123) | 12 MPa 1700 psi  |
|  Coefficient of thermal expansion | 90 x 10⁻⁶ mm/mm/°C  |
|  Dielectric strength | 11 kV/mm  |

The information given and the recommendations made herein are based on our research and are believed to be accurate but no guarantee of their accuracy is made. In every case we urge and recommend that purchasers before using any product in full-scale production make their own tests to determine to their own satisfaction whether the product is of acceptable quality and is suitable for their particular purpose under their own operating conditions. THE PRODUCTS DISCLOSED HEREIN ARE SOLD WITHOUT ANY WARRANTY AS TO MERCHANTABILITY OR FITNESS FOR A PARTICULAR PURPOSE OR ANY OTHER WARRANTY, EXPRESS OR IMPLIED.

No representative of ours has any authority to waive or change the foregoing provisions but, subject to such provisions, our engineers are available to assist purchasers in adapting our products to their needs and to the circumstances prevailing in their business. Nothing contained herein shall be construed to imply the non-existence of any relevant patents or to constitute a permission, inducement or recommendation to practice any invention covered by any patent, without authority from the owner of this patent. We also expect purchasers to use our products in accordance with the guiding principles of the Chemical Manufacturers Association's Responsible Care® program.

Permabond A113

Global TDS Revision 5

14 October 2016

FOR PROFESSIONAL OR INDUSTRIAL USE ONLY. KEEP OUT OF REACH OF CHILDREN

---

<!-- page: 1 -->

Hot Strength
![img-1.jpeg](img-1.jpeg)
A113
High Temperature Grades
High Strength Grades

"Hot strength" Breakaway strength on M10 Zinc plated bolts according to ISO 10964. Cured at $23^{\circ}C$ for 24 hours then conditioned for 30 minutes at testing temperature.

A113 can withstand higher temperatures for brief periods (such as for paint baking and wave soldering processes) providing the joint is not unduly stressed. The minimum temperature the cured adhesive can be exposed to is $-55^{\circ}\mathrm{C}$ (-65°F) depending on the materials being bonded.

Chemical Resistance
![img-2.jpeg](img-2.jpeg)
This product is not recommended for use in contact with oxygen, oxygen rich systems and other strong oxidizing materials. This product may adversely affect some thermoplastics and users must check compatibility of the product with such substrates before using.

# Surface Preparation

Though the anaerobic adhesives will tolerate a slight degree of surface contamination, best results are obtained on clean, dry and grease free surfaces. The use of a suitable solvent-based cleaner (such as acetone or isopropanol) is recommended. In general, roughened surfaces ($\sim 25\mu \mathrm{m}$) give higher bond strengths than polished or ground surfaces.

To reduce the curing time, especially on inactive surfaces (such as zinc, aluminium and stainless steel), the use of Permabond A90S or ASC10 can be considered.

# Directions for Use

1) Prevent the tip from touching metal surfaces during application.
2) When working with through holes, dispense a bead of material across the contact length of the threads.
3) When working with blind holes, apply several drops down the threads to the bottom of the hole.
4) Assemble and torque the parts as necessary.
5) Replace lid to bottle to avoid contamination of remaining liquid adhesive.

# Video Link

Threadlocker directions for use: https://youtu.be/7144nHEDYI8

![img-3.jpeg](img-3.jpeg)

Storage &amp; Handling

|  Storage Temperature | 5 to 25°C (41 to 77°F)  |
| --- | --- |
|  Users are reminded that all materials, whether innocuous or not, should be handled in accordance with the principles of good industrial hygiene. Full information can be obtained from the Safety Data Sheet.  |   |

This Technical Datasheet (TDS) offers guideline information and does not constitute a specification.

www.permabond.com

- UK: 0800 975 9800
- General Enquiries: +44 (0)1962 711661
- US: 732-868-1372
- Asia: +86 21 5773 4913

info.europe@permabond.com

info.americas@permabond.com

info.asia@permabond.com

The information given and the recommendations made herein are based on our research and are believed to be accurate but no guarantee of their accuracy is made. In every case we urge and recommend that purchasers before using any product in full-scale production make their own tests to determine to their own satisfaction whether the product is of acceptable quality and is suitable for their particular purpose under their own operating conditions. THE PRODUCTS DISCLOSED HEREIN ARE SOLD WITHOUT ANY WARRANTY AS TO MERCHANTABILITY OR FITNESS FOR A PARTICULAR PURPOSE OR ANY OTHER WARRANTY, EXPRESS OR IMPLIED.

No representative of ours has any authority to waive or change the foregoing provisions but, subject to such provisions, our engineers are available to assist purchasers in adapting our products to their needs and to the circumstances prevailing in their business. Nothing contained herein shall be construed to imply the non-existence of any relevant patents or to constitute a permission, inducement or recommendation to practice any invention covered by any patent, without authority from the owner of this patent. We also expect purchasers to use our products in accordance with the guiding principles of the Chemical Manufacturers Association's Responsible Care® program.

Permabond A113

Global TDS Revision 5

14 October 2016

FOR PROFESSIONAL OR INDUSTRIAL USE ONLY. KEEP OUT OF REACH OF CHILDREN

File: data/tds-cache/permabond-a118.txt
<!-- page: 0 -->

Permabond

Engineering Adhesives

PERMABOND® A118

Anaerobic Retainer

Technical Datasheet

# Features &amp; Benefits

- Excellent chemical resistance
- Improved fatigue life
- Lower cost than interference fit
- Low shrinkage during cure
- WRAS listed for contact with wholesome (potable) water

# Description

Permabond® A118 is an anaerobic adhesive designed to provide permanent locking and sealing of metal parts such as bearings, gears, studs and other threaded components. It exhibits high strength, excellent durability and resistance to vibration, fatigue and fretting corrosion. These features allow machining tolerances to be relaxed, and mechanical locking devices to be eliminated, with consequent cost savings.

## Physical Properties of Uncured Adhesive

|  Chemical composition | Acrylic  |
| --- | --- |
|  Appearance | Green  |
|  Viscosity @ 25°C | 400 mPa.s (cP)  |
|  Specific Gravity | 1.1  |
|  UV fluorescence | Yes  |

## Typical Curing Properties

|  Maximum gap fill
Maximum thread size | 0.12 mm 0.005 in
M20 ¾"  |
| --- | --- |
|  Time taken to reach handling
strength (M10 steel) @23°C | 15 minutes*  |
|  Time taken to reach working
strength (M10 steel) @23°C | 1 hour  |
|  Full strength (M10 steel) @23°C | 24 hours  |

*Handling time at 23°C / 73°F. Copper and its alloys will make the adhesive cure more quickly, while oxidised or passivated surfaces (like stainless steel) will reduce cure speed. To reduce curing time, use Permabond activator A905 or ASC10. Alternatively, increasing the curing temperature will reduce curing time.

## Strength Development

![img-0.jpeg](img-0.jpeg)

* Cure times are typical at 23°C. Copper and its alloys will follow the faster cure while oxidised or passivated surfaces like stainless steel will tend towards the slower curve. Lower temperatures or large gaps will tend to extend the cure time. To reduce the cure time the use of Permabond A905, ASC10, or heat can be considered.

## Typical Performance of Cured Adhesive

|  Torque strength (M10 steel ISO10964) | Break 33 N·m 290 in.lb
Prevail 58 N·m 520 in.lb  |
| --- | --- |
|  Shear strength (steel collar & pin ISO10123) | 21 MPa 3000 psi  |
|  Coefficient of thermal expansion | 90 x 10⁻⁶ mm/mm/°C  |
|  Dielectric strength | 11 kV/mm  |
|  Thermal conductivity | 0.19 W/(m.K)  |

The information given and the recommendations made herein are based on our research and are believed to be accurate but no guarantee of their accuracy is made. In every case we urge and recommend that purchasers before using any product in full-scale production make their own tests to determine to their own satisfaction whether the product is of acceptable quality and is suitable for their particular purpose under their own operating conditions. THE PRODUCTS DISCLOSED HEREIN ARE SOLD WITHOUT ANY WARRANTY AS TO MERCHANTABILITY OR FITNESS FOR A PARTICULAR PURPOSE OR ANY OTHER WARRANTY, EXPRESS OR IMPLIED.

No representative of ours has any authority to waive or change the foregoing provisions but, subject to such provisions, our engineers are available to assist purchasers in adapting our products to their needs and to the circumstances prevailing in their business. Nothing contained herein shall be construed to imply the non-existence of any relevant patents or to constitute a permission, inducement or recommendation to practice any invention covered by any patent, without authority from the owner of this patent. We also expect purchasers to use our products in accordance with the guiding principles of the Chemical Manufacturers Association's Responsible Care® program.

Permabond A118

Global TDS Revision 6

14 October 2016

FOR PROFESSIONAL OR INDUSTRIAL USE ONLY. KEEP OUT OF REACH OF CHILDREN

---

<!-- page: 1 -->

Hot Strength
![img-1.jpeg](img-1.jpeg)
"Hot strength" Breakaway strength on M10 Zinc plated bolts according to ISO 10964. Cured at 23°C for 24 hours then conditioned for 30 minutes at testing temperature.

A118 can withstand higher temperatures for brief periods (such as for paint baking and wave soldering processes) providing the joint is not unduly stressed. The minimum temperature the cured adhesive can be exposed to is -55°C (-65°F) depending on the materials being bonded.

Chemical Resistance
![img-2.jpeg](img-2.jpeg)
This product is not recommended for use in contact with oxygen, oxygen rich systems and other strong oxidizing materials. This product may adversely affect some thermoplastics and users must check compatibility of the product with such substrates before using.

# Surface Preparation

Though the anaerobic adhesives will tolerate a slight degree of surface contamination, best results are obtained on clean, dry and grease free surfaces. The use of a suitable solvent-based cleaner (such as acetone or isopropanol) is recommended.

In general, roughened surfaces (~25μm) give higher bond strengths than polished or ground surfaces.

To reduce the curing time, especially on inactive surfaces (such as zinc, aluminium and stainless steel), the use of Permabond A905 or ASC10 can be considered.

# Directions for Use

1) Apply a circumferential bead; preferentially to the female component. Assemble with a twisting action.
2) For larger components use thixotropic products to prevent run off.
3) Take care to ensure adhesive does not enter ball races or other mechanisms.

# Video Link

Retaining compound directions for use: https://youtu.be/MUODE5ZfrZ8

![img-3.jpeg](img-3.jpeg)

Storage &amp; Handling

|  Storage Temperature | 5 to 25°C (41 to 77°F)  |
| --- | --- |
|  Users are reminded that all materials, whether innocuous or not, should be handled in accordance with the principles of good industrial hygiene. Full information can be obtained from the Safety Data Sheet.  |   |

This Technical Datasheet (TDS) offers guideline information and does not constitute a specification.

www.permabond.com

- UK: 0800 975 9800
- General Enquiries: +44 (0)1962 711661
- US: 732-868-1372
- Asia: +86 21 5773 4913

info.europe@permabond.com

info.americas@permabond.com

info.asia@permabond.com

The information given and the recommendations made herein are based on our research and are believed to be accurate but no guarantee of their accuracy is made. In every case we urge and recommend that purchasers before using any product in full-scale production make their own tests to determine to their own satisfaction whether the product is of acceptable quality and is suitable for their particular purpose under their own operating conditions. THE PRODUCTS DISCLOSED HEREIN ARE SOLD WITHOUT ANY WARRANTY AS TO MERCHANTABILITY OR FITNESS FOR A PARTICULAR PURPOSE OR ANY OTHER WARRANTY, EXPRESS OR IMPLIED.

No representative of ours has any authority to waive or change the foregoing provisions but, subject to such provisions, our engineers are available to assist purchasers in adapting our products to their needs and to the circumstances prevailing in their business. Nothing contained herein shall be construed to imply the non-existence of any relevant patents or to constitute a permission, inducement or recommendation to practice any invention covered by any patent, without authority from the owner of this patent. We also expect purchasers to use our products in accordance with the guiding principles of the Chemical Manufacturers Association's Responsible Care® program.

Permabond A118

Global TDS Revision 6

14 October 2016

FOR PROFESSIONAL OR INDUSTRIAL USE ONLY. KEEP OUT OF REACH OF CHILDREN

File: data/tds-cache/permabond-a129.txt
<!-- page: 0 -->

Permabond

Engineering Adhesives

PERMABOND® A129

Anaerobic Threadsealant

Technical Datasheet

# Features &amp; Benefits

- Can be dismantled with normal tools
- Excellent chemical resistance
- Low shrinkage during cure
- Provides corrosion protection

# Description

Permabond® A129 is a medium-strength thixotropic (non-drip) anaerobic adhesive. It is specifically designed for use on coarse threads. Because of its viscosity and its strength characteristics, it may also be used as a flange sealant or for bonding co-axial joints. Its medium-strength also means that it may be dismantled for maintenance with normal tools.

## Physical Properties of Uncured Adhesive

|  Chemical composition | Acrylic  |
| --- | --- |
|  Appearance | Orange  |
|  Viscosity @ 25°C | 2rpm: 65,000 mPa.s (cP)
20rpm: 20,000 mPa.s (cP)  |
|  Specific Gravity | 1.1  |
|  UV fluorescence | No  |

## Typical Curing Properties

|  Maximum gap fill
Maximum thread size | 0.5 mm 0.02 in
M56 2 in  |
| --- | --- |
|  Time taken to reach handling
strength (M10 steel) @23°C | 15 minutes*  |
|  Time taken to reach working
strength (M10 steel) @23°C | 1 hour  |
|  Full strength (M10 steel) @23°C | 24 hours  |

*Handling time at 23°C / 73°F. Copper and its alloys will make the adhesive cure more quickly, while oxidised or passivated surfaces (like stainless steel) will reduce cure speed. To reduce curing time, use Permabond activator A905 or ASC10 alternatively, increasing the curing temperature will reduce curing time.

## Strength Development

![img-0.jpeg](img-0.jpeg)

* Cure times are typical at 23°C. Copper and its alloys will follow the faster cure while oxidised or passivated surfaces like stainless steel will tend towards the slower curve. Lower temperatures or large gaps will tend to extend the cure time. To reduce the cure time the use of Permabond A905, ASC10, or heat can be considered.

## Typical Performance of Cured Adhesive

|  Torque strength (M10 steel ISO10964) | Break 12 N·m 105 in.lb
Prevail 7 N·m 60 in.lb  |
| --- | --- |
|  Shear strength (steel collar & pin ISO10123) | 12 MPa 1700 psi  |
|  Coefficient of thermal expansion | 90 x 10⁻⁶ mm/mm/°C  |
|  Dielectric strength | 11 kV/mm  |
|  Thermal conductivity | 0.19 W/(m.K)  |

The information given and the recommendations made herein are based on our research and are believed to be accurate but no guarantee of their accuracy is made. In every case we urge and recommend that purchasers before using any product in full-scale production make their own tests to determine to their own satisfaction whether the product is of acceptable quality and is suitable for their particular purpose under their own operating conditions. THE PRODUCTS DISCLOSED HEREIN ARE SOLD WITHOUT ANY WARRANTY AS TO MERCHANTABILITY OR FITNESS FOR A PARTICULAR PURPOSE OR ANY OTHER WARRANTY, EXPRESS OR IMPLIED.

No representative of ours has any authority to waive or change the foregoing provisions but, subject to such provisions, our engineers are available to assist purchasers in adapting our products to their needs and to the circumstances prevailing in their business. Nothing contained herein shall be construed to imply the non-existence of any relevant patents or to constitute a permission, inducement or recommendation to practice any invention covered by any patent, without authority from the owner of this patent. We also expect purchasers to use our products in accordance with the guiding principles of the Chemical Manufacturers Association's Responsible Care® program.

Permabond A129

Global TDS Revision 7

12 December 2022

FOR PROFESSIONAL OR INDUSTRIAL USE ONLY. KEEP OUT OF REACH OF CHILDREN

---

<!-- page: 1 -->

Hot Strength
![img-1.jpeg](img-1.jpeg)
A129
High Temperature Grades
High Strength Grades

"Hot strength" Breakaway strength on M10 Zinc plated bolts according to ISO 10964. Cured at 23°C for 24 hours then conditioned for 30 minutes at testing temperature.

A129 can withstand higher temperatures for brief periods (such as for paint baking and wave soldering processes) providing the joint is not unduly stressed. The minimum temperature the cured adhesive can be exposed to is -55°C (-65°F) depending on the materials being bonded.

340 Hours immersion at 75°C
![img-2.jpeg](img-2.jpeg)
Chemical Resistance
This product is not recommended for use in contact with oxygen, oxygen rich systems and other strong oxidizing materials. This product may adversely affect some thermoplastics and users must check compatibility of the product with such substrates before using.

# Surface Preparation

Best results are obtained on bare metal surfaces. Remove paint, hemp fibres, PTFE tape or any other surface contamination from the bond area that could inhibit the cure. The use of a suitable solvent-based cleaner (such as acetone or isopropanol) is recommended to remove oil, grease, and other contaminants. Allow the solvent to evaporate before applying the adhesive.

To reduce the curing time, especially on inactive surfaces (such as zinc, aluminium and stainless steel), the use of Permabond A905 or ASC10 can be considered.

# Directions for Use

1) Apply a continuous bead around the circumference of the male thread (normally 1-2 threads back from the leading edge).
2) For taper/parallel threads ensure adhesive is positioned where the threads will engage fully. Gaps and cure times may be greater than expected with this joint configuration.
3) Ensure sufficient adhesive is applied to give a complete seal.
4) Tighten the components with suitable tools. Do not adjust. Allow the product to fully cure before using the part (lower temperatures or large gaps will extend the cure time).

NB: Adhesive outside of a closed joint (i.e., excess material) will remain uncured due to air contact. Adhesive inside the joint will cure solid. Ensure the adhesive viscosity is suitable for your thread size.

# Video Link

Threadsealant directions for use: https://youtu.be/6Db9pLS7WCA

![img-3.jpeg](img-3.jpeg)

Storage &amp; Handling

|  Storage Temperature | 5 to 25°C (41 to 77°F)  |
| --- | --- |
|  Users are reminded that all materials, whether innocuous or not, should be handled in accordance with the principles of good industrial hygiene. Full information can be obtained from the Safety Data Sheet.  |   |

This Technical Datasheet (TDS) offers guideline information and does not constitute a specification.

www.permabond.com

- UK: 0800 975 9800
- General Enquiries: +44 (0)1962 711661
- US: 732-868-1372
- Asia: +86 21 5773 4913

info.europe@permabond.com

info.americas@permabond.com

info.asia@permabond.com

The information given and the recommendations made herein are based on our research and are believed to be accurate but no guarantee of their accuracy is made. In every case we urge and recommend that purchasers before using any product in full-scale production make their own tests to determine to their own satisfaction whether the product is of acceptable quality and is suitable for their particular purpose under their own operating conditions. THE PRODUCTS DISCLOSED HEREIN ARE SOLD WITHOUT ANY WARRANTY AS TO MERCHANTABILITY OR FITNESS FOR A PARTICULAR PURPOSE OR ANY OTHER WARRANTY, EXPRESS OR IMPLIED.

No representative of ours has any authority to waive or change the foregoing provisions but, subject to such provisions, our engineers are available to assist purchasers in adapting our products to their needs and to the circumstances prevailing in their business. Nothing contained herein shall be construed to imply the non-existence of any relevant patents or to constitute a permission, inducement or recommendation to practice any invention covered by any patent, without authority from the owner of this patent. We also expect purchasers to use our products in accordance with the guiding principles of the Chemical Manufacturers Association's Responsible Care® program.

Permabond A129

Global TDS Revision 7

12 December 2022

FOR PROFESSIONAL OR INDUSTRIAL USE ONLY. KEEP OUT OF REACH OF CHILDREN

File: data/tds-cache/permabond-a131.txt
<!-- page: 0 -->

Permabond

Engineering Adhesives

PERMABOND® A131

Anaerobic Threadsealant

Technical Datasheet

# Features &amp; Benefits

- Allows alignment of parts during cure
- No loose particles to clog valves
- Instant low pressure seal
- Excellent chemical resistance
- KIWA approved for hydrogen (KE214), drinking water (K22024) and Gastec QA.
- WRAS listed for contact with wholesome (potable) water

# Description

Permabond® A131 is an anaerobic adhesive designed to seal threaded metal pipe connections carrying a wide variety of gases and liquids, including potable water. Suitable for use on both parallel and tapered threads, the delayed cure allows accurate alignment of components. Capable of giving an instant pressure seal and not drying out like many mastics, re-work can effectively be eliminated. Should disassembly be necessary, this can be accomplished using normal tools.

## Physical Properties of Uncured Adhesive

|  Chemical composition | Methacrylate ester  |
| --- | --- |
|  Appearance | White  |
|  Viscosity @ 25°C | 2rpm: 40,000 mPa.s (cP)
20rpm: 6,000 mPa.s (cP)  |
|  Specific Gravity | 1.1  |
|  UV fluorescence | Yes  |

## Typical Curing Properties

|  Maximum gap fill
Maximum thread size | 0.5 mm 0.02 in
M56 2 in  |
| --- | --- |
|  Time taken to reach handling
strength (M10 steel) @23°C | 45 minutes*  |
|  Time taken to reach working
strength (M10 steel) @23°C | 2 hours  |
|  Full strength (M10 steel) @23°C | 24 hours  |

*Handling time at 23°C / 73°F. Copper and its alloys will make the adhesive cure more quickly, while oxidised or passivated surfaces (like stainless steel) will reduce cure speed. To reduce curing time, use

## Strength Development

![img-0.jpeg](img-0.jpeg)

* Cure times are typical at 23°C. Copper and its alloys will follow the faster cure while oxidised or passivated surfaces like stainless steel will tend towards the slower curve. Lower temperatures or large gaps will tend to extend the cure time. To reduce the cure time the use of Permabond A905, ASC10, or heat can be considered.

## Typical Performance of Cured Adhesive

|  Torque strength (M10 steel ISO10964) | Break 10 N·m 90 in.lb
Prevail 7 N·m 60 in.lb  |
| --- | --- |
|  Shear strength (steel collar & pin ISO10123) | 6 MPa 870 psi  |
|  Coefficient of thermal expansion | 90 x 10⁻⁶ mm/mm/°C  |
|  Dielectric strength | 11 kV/mm  |
|  Thermal conductivity | 0.19 W/(m.K)  |

The information given and the recommendations made herein are based on our research and are believed to be accurate but no guarantee of their accuracy is made. In every case we urge and recommend that purchasers before using any product in full-scale production make their own tests to determine to their own satisfaction whether the product is of acceptable quality and is suitable for their particular purpose under their own operating conditions. THE PRODUCTS DISCLOSED HEREIN ARE SOLD WITHOUT ANY WARRANTY AS TO MERCHANTABILITY OR FITNESS FOR A PARTICULAR PURPOSE OR ANY OTHER WARRANTY, EXPRESS OR IMPLIED.

No representative of ours has any authority to waive or change the foregoing provisions but, subject to such provisions, our engineers are available to assist purchasers in adapting our products to their needs and to the circumstances prevailing in their business. Nothing contained herein shall be construed to imply the non-existence of any relevant patents or to constitute a permission, inducement or recommendation to practice any invention covered by any patent, without authority from the owner of this patent. We also expect purchasers to use our products in accordance with the guiding principles of the Chemical Manufacturers Association's Responsible Care® program.

Permabond A131

Global TDS Revision 8

06 June 2023

FOR PROFESSIONAL OR INDUSTRIAL USE ONLY. KEEP OUT OF REACH OF CHILDREN

---

<!-- page: 1 -->

Hot Strength
![img-1.jpeg](img-1.jpeg)
A131
High Temperature Grades
High Strength Grades

to ISO 10964. Cured at 23°C for 24 hours then conditioned for 30 minutes at testing temperature.

A131 can withstand higher temperatures for brief periods (such as for paint baking and wave soldering processes) providing the joint is not unduly stressed. The minimum temperature the cured adhesive can be exposed to is -55°C (-65°F) depending on the materials being bonded.

# Surface Preparation

Best results are obtained on bare metal surfaces. Remove paint, hemp fibres, PTFE tape or any other surface contamination from the bond area that could inhibit the cure. The use of a suitable solvent-based cleaner (such as acetone or isopropanol) is recommended to remove oil, grease, and other contaminants. Allow the solvent to evaporate before applying the adhesive.

To reduce the curing time, especially on inactive surfaces (such as zinc, aluminium and stainless steel), the use of Permabond A905 or ASC10 can be considered.

# Directions for Use

1) Apply a continuous bead around the circumference of the male thread (normally 1-2 threads back from the leading edge).
2) For taper/parallel threads ensure adhesive is positioned where the threads will engage fully. Gaps and cure times may be greater than expected with this joint configuration.
3) Ensure sufficient adhesive is applied to give a complete seal.
4) Tighten the components with suitable tools. Do not adjust. Allow the product to fully cure before using the part (lower temperatures or large gaps will extend the cure time).

NB: Adhesive outside of a closed joint (i.e., excess material) will remain uncured due to air contact. Adhesive inside the joint will cure solid. Ensure the adhesive viscosity is suitable for your thread size.

# Video Link

Threadsealant directions for use: https://youtu.be/6Db9pLS7WCA

![img-2.jpeg](img-2.jpeg)

Chemical Resistance
![img-3.jpeg](img-3.jpeg)
This product is not recommended for use in contact with oxygen, oxygen rich systems and other strong oxidizing materials. This product may adversely affect some thermoplastics and users must check compatibility of the product with such substrates before using.

# Storage &amp; Handling

|  Storage Temperature | 5 to 25°C (41 to 77°F)  |
| --- | --- |
|  Users are reminded that all materials, whether innocuous or not, should be handled in accordance with the principles of good industrial hygiene. Full information can be obtained from the Safety Data Sheet.  |   |

This Technical Datasheet (TDS) offers guideline information and does not constitute a specification.

www.permabond.com

- UK: 0800 975 9800
- General Enquiries: +44 (0)1962 711661
- US: 732-868-1372
- Asia: +86 21 5773 4913

info.europe@permabond.com

info.americas@permabond.com

info.asia@permabond.com

The information given and the recommendations made herein are based on our research and are believed to be accurate but no guarantee of their accuracy is made. In every case we urge and recommend that purchasers before using any product in full-scale production make their own tests to determine to their own satisfaction whether the product is of acceptable quality and is suitable for their particular purpose under their own operating conditions. THE PRODUCTS DISCLOSED HEREIN ARE SOLD WITHOUT ANY WARRANTY AS TO MERCHANTABILITY OR FITNESS FOR A PARTICULAR PURPOSE OR ANY OTHER WARRANTY, EXPRESS OR IMPLIED.

No representative of ours has any authority to waive or change the foregoing provisions but, subject to such provisions, our engineers are available to assist purchasers in adapting our products to their needs and to the circumstances prevailing in their business. Nothing contained herein shall be construed to imply the non-existence of any relevant patents or to constitute a permission, inducement or recommendation to practice any invention covered by any patent, without authority from the owner of this patent. We also expect purchasers to use our products in accordance with the guiding principles of the Chemical Manufacturers Association's Responsible Care® program.

06 June 2023

Formabond A131

Global TDS Revision 8

FOR PROFESSIONAL OR INDUSTRIAL USE ONLY. KEEP OUT OF REACH OF CHILDREN
