Repository: vineetpadia/glueguy

# Glueguy Lab

Spreadsheet-style adhesive selector plus a larger McMaster-derived engineering reference library.

## Run locally

```bash
python3 -m http.server 4317 --bind 0.0.0.0
```

Open `http://127.0.0.1:4317/` on the host, or from another machine on the same LAN/VPN open `http://<host-ip>:4317/`.

## Catalog pipeline

1. Crawl McMaster glue families into raw JSON.

```bash
python scripts/mcmaster_glue_pipeline.py --max-pages 220 --output data/mcmaster-glues.json
```

2. Enrich the representative McMaster part page for each family into a reusable detail cache.

```bash
python scripts/enrich_mcmaster_product_details.py
```

File: data/tds-cache/permabond-a134.txt
<!-- page: 0 -->

Permabond

Engineering Adhesives

PERMABOND® A134

Anaerobic Retainer

Technical Datasheet

# Features &amp; Benefits

- Easy to apply
- Thixotropic
- Room temperature cure
- Very high strength
- Excellent chemical resistance
- WRAS listed for contact with wholesome (potable) water

# Description

Permabond® A134 is a high-strength anaerobic product designed for the permanent locking and sealing of metal parts. Its 'non-drip' formulation makes it suitable for use on larger fittings, coarse threads or for the renovation of assemblies where wide tolerances are expected due to damage or wear. A134 can extend the life of components by reducing the effects of corrosion in aggressive environments.

## Physical Properties of Uncured Adhesive

|  Chemical composition | Acrylic  |
| --- | --- |
|  Appearance | Green  |
|  Viscosity @ 25°C | 2 rpm: 70,000 mPa.s (cP)
20 rpm: 8,000 mPa.s (cP)  |
|  Specific Gravity | 1.1  |
|  UV fluorescence | Yes  |

## Typical Curing Properties

|  Maximum gap fill
Maximum thread size | 0.5 mm 0.02 in
M80 3"  |
| --- | --- |
|  Time taken to reach handling
strength (M10 steel) @23°C | 15 minutes*  |
|  Time taken to reach working
strength (M10 steel) @23°C | 1 hour  |
|  Full strength (M10 steel) @23°C | 24 hours  |

*Handling time at 23°C / 73°F. Copper and its alloys will make the adhesive cure more quickly, while oxidised or passivated surfaces (like stainless steel) will reduce cure speed. To reduce curing time, use Permabond activator A905 or ASC10. Alternatively, increasing the curing temperature will reduce curing time.

## Strength Development

![img-0.jpeg](img-0.jpeg)

* Cure times are typical at 23°C. Copper and its alloys will follow the faster cure while oxidised or passivated surfaces like stainless steel will tend towards the slower curve. Lower temperatures or large gaps will tend to extend the cure time. To reduce the cure time the use of Permabond A905, ASC10, or heat can be considered.

## Typical Performance of Cured Adhesive

|  Torque strength (M10 steel ISO10964) | Break 30 N·m
Prevail 50 N·m | 270 in.lb
450 in.lb  |
| --- | --- | --- |
|  Torque strength (M10 Zn plated ISO10964) | Break 25 N·m
Prevail 45 N·m | 220 in.lb
400 in.lb  |
|  Shear strength (steel collar & pin ISO10123) | 21 MPa 3000 psi  |   |
|  Coefficient of thermal expansion | 90 x 10⁻⁶ mm/mm/°C  |   |
|  Dielectric strength | 11 kV/mm  |   |
|  Thermal conductivity | 0.19 W/(m.K)  |   |

The information given and the recommendations made herein are based on our research and are believed to be accurate but no guarantee of their accuracy is made. In every case we urge and recommend that purchasers before using any product in full-scale production make their own tests to determine to their own satisfaction whether the product is of acceptable quality and is suitable for their particular purpose under their own operating conditions. THE PRODUCTS DISCLOSED HEREIN ARE SOLD WITHOUT ANY WARRANTY AS TO MERCHANTABILITY OR FITNESS FOR A PARTICULAR PURPOSE OR ANY OTHER WARRANTY, EXPRESS OR IMPLIED.

No representative of ours has any authority to waive or change the foregoing provisions but, subject to such provisions, our engineers are available to assist purchasers in adapting our products to their needs and to the circumstances prevailing in their business. Nothing contained herein shall be construed to imply the non-existence of any relevant patents or to constitute a permission, inducement or recommendation to practice any invention covered by any patent, without authority from the owner of this patent. We also expect purchasers to use our products in accordance with the guiding principles of the Chemical Manufacturers Association's Responsible Care® program.

Permabond A134

Global TDS Revision 6

14 October 2016

FOR PROFESSIONAL OR INDUSTRIAL USE ONLY. KEEP OUT OF REACH OF CHILDREN

---

<!-- page: 1 -->

Hot Strength
![img-1.jpeg](img-1.jpeg)
"Hot strength" Breakaway strength on M10 Zinc plated bolts according to ISO 10964. Cured at 23°C for 24 hours then conditioned for 30 minutes at testing temperature.

A134 can withstand higher temperatures for brief periods (such as for paint baking and wave soldering processes) providing the joint is not unduly stressed. The minimum temperature the cured adhesive can be exposed to is -55°C (-65°F) depending on the materials being bonded.

# Surface Preparation

Though the anaerobic adhesives will tolerate a slight degree of surface contamination, best results are obtained on clean, dry and grease free surfaces. The use of a suitable solvent-based cleaner (such as acetone or isopropanol) is recommended. In general, roughened surfaces (~25μm) give higher bond strengths than polished or ground surfaces.

To reduce the curing time, especially on inactive surfaces (such as zinc, aluminium and stainless steel), the use of Permabond A90S or ASC10 can be considered.

# Directions for Use

1) Apply a circumferential bead; preferentially to the female component. Assemble with a twisting action.
2) For larger components use thixotropic products to prevent run off.
3) Take care to ensure adhesive does not enter ball races or other mechanisms.

# Video Link

Retaining compound directions for use: https://youtu.be/MUODESZfrZ8

![img-2.jpeg](img-2.jpeg)

![img-3.jpeg](img-3.jpeg)
Chemical Resistance

This product is not recommended for use in contact with oxygen, oxygen rich systems and other strong oxidizing materials. This product may adversely affect some thermoplastics and users must check compatibility of the product with such substrates before using.

Storage &amp; Handling

|  Storage Temperature | 5 to 25°C (41 to 77°F)  |
| --- | --- |
|  Users are reminded that all materials, whether innocuous or not, should be handled in accordance with the principles of good industrial hygiene. Full information can be obtained from the Safety Data Sheet.  |   |

This Technical Datasheet (TDS) offers guideline information and does not constitute a specification.

www.permabond.com

- UK: 0800 975 9800
- General Enquiries: +44 (0)1962 711661
- US: 732-868-1372
- Asia: +86 21 5773 4913

info.europe@permabond.com

info.americas@permabond.com

info.asia@permabond.com

The information given and the recommendations made herein are based on our research and are believed to be accurate but no guarantee of their accuracy is made. In every case we urge and recommend that purchasers before using any product in full-scale production make their own tests to determine to their own satisfaction whether the product is of acceptable quality and is suitable for their particular purpose under their own operating conditions. THE PRODUCTS DISCLOSED HEREIN ARE SOLD WITHOUT ANY WARRANTY AS TO MERCHANTABILITY OR FITNESS FOR A PARTICULAR PURPOSE OR ANY OTHER WARRANTY, EXPRESS OR IMPLIED.

No representative of ours has any authority to waive or change the foregoing provisions but, subject to such provisions, our engineers are available to assist purchasers in adapting our products to their needs and to the circumstances prevailing in their business. Nothing contained herein shall be construed to imply the non-existence of any relevant patents or to constitute a permission, inducement or recommendation to practice any invention covered by any patent, without authority from the owner of this patent. We also expect purchasers to use our products in accordance with the guiding principles of the Chemical Manufacturers Association's Responsible Care® program.

Permabond A134

Global TDS Revision 6

14 October 2016

FOR PROFESSIONAL OR INDUSTRIAL USE ONLY. KEEP OUT OF REACH OF CHILDREN

File: data/tds-cache/permabond-a136.txt
<!-- page: 0 -->

Permabond

Engineering Adhesives

PERMABOND® A136

Anaerobic Gasketmaker

Technical Datasheet

# Features &amp; Benefits

- Does not creep or shrink
- Improved stress distribution
- No shimming effect
- No loose particles to clog oilways etc.
- WRAS listed for contact with wholesome (potable) water

# Description

Permabond® A136 is an anaerobic material designed for making 'formed in situ' gaskets between metal surfaces. It is capable of replacing a wide range of conventional gaskets thereby offering potential for reduced stock holdings. By allowing surface to surface contact, load transmission can be improved. As the product does not shrink, creep or relax after curing, no bolt re-tightening is required. Its excellent chemical resistance allows its use with a wide variety of gases and liquids.

## Physical Properties of Uncured Adhesive

|  Chemical composition | Acrylic  |
| --- | --- |
|  Appearance | Red  |
|  Viscosity @ 25°C | 2rpm: 75,000 mPa.s (cP)
20rpm: 18,000 mPa.s (cP)  |
|  Specific Gravity | 1.1  |
|  UV fluorescence | Yes  |

## Typical Curing Properties

|  Maximum gap fill | 0.5 mm 0.02 in  |
| --- | --- |
|  Time taken to reach handling strength (M10 steel) @23°C | <30 minutes*  |
|  Time taken to reach working strength (M10 steel) @23°C | 2 hours  |
|  Full strength (M10 steel) @23°C | 24 hours  |

*Handling time at 23°C / 73°F. Copper and its alloys will make the adhesive cure more quickly, while oxidised or passivated surfaces (like stainless steel) will reduce cure speed. To reduce curing time, use ermabond activator A905 or ASC10 alternatively, increasing the curing temperature will reduce curing time.

## Strength Development

![img-0.jpeg](img-0.jpeg)

* Cure times are typical at 23°C. Copper and its alloys will follow the faster cure while oxidised or passivated surfaces like stainless steel will tend towards the slower curve. Lower temperatures or large gaps will tend to extend the cure time. To reduce the cure time the use of Permabond A905, ASC10, or heat can be considered.

## Typical Performance of Cured Adhesive

|  Torque strength (M10 steel ISO10964) | Break 10 N·m 90 in.lb
Prevail 8 N·m 70 in.lb  |
| --- | --- |
|  Shear strength (steel collar & pin ISO10123) | 12 MPa 1700 psi  |
|  Coefficient of thermal expansion | 90 x 10⁻⁶ mm/mm/°C  |
|  Dielectric strength | 11 kV/mm  |
|  Thermal conductivity | 0.19 W/(m.K)  |

The information given and the recommendations made herein are based on our research and are believed to be accurate but no guarantee of their accuracy is made. In every case we urge and recommend that purchasers before using any product in full-scale production make their own tests to determine to their own satisfaction whether the product is of acceptable quality and is suitable for their particular purpose under their own operating conditions. THE PRODUCTS DISCLOSED HEREIN ARE SOLD WITHOUT ANY WARRANTY AS TO MERCHANTABILITY OR FITNESS FOR A PARTICULAR PURPOSE OR ANY OTHER WARRANTY, EXPRESS OR IMPLIED.

No representative of ours has any authority to waive or change the foregoing provisions but, subject to such provisions, our engineers are available to assist purchasers in adapting our products to their needs and to the circumstances prevailing in their business. Nothing contained herein shall be construed to imply the non-existence of any relevant patents or to constitute a permission, inducement or recommendation to practice any invention covered by any patent, without authority from the owner of this patent. We also expect purchasers to use our products in accordance with the guiding principles of the Chemical Manufacturers Association's Responsible Care® program.

Permabond A136

Global TDS Revision 5

14 October 2016

FOR PROFESSIONAL OR INDUSTRIAL USE ONLY. KEEP OUT OF REACH OF CHILDREN

---

<!-- page: 1 -->

Hot Strength
![img-1.jpeg](img-1.jpeg)
A136
High Temperature Grades
High Strength Grades

"Hot strength" Breakaway strength on M10 zinc plated bolts according to ISO 10964. Cured at 23°C for 24 hours then conditioned for 30 minutes at testing temperature.

A136 can withstand higher temperatures for brief periods (such as for paint baking and wave soldering processes) providing the joint is not unduly stressed. The minimum temperature the cured adhesive can be exposed to is -55°C (-65°F) depending on the materials being bonded.

# Surface Preparation

Though the anaerobic adhesives will tolerate a slight degree of surface contamination, best results are obtained on clean, dry and grease free surfaces. The use of a suitable solvent-based cleaner (such as acetone or isopropanol) is recommended.

In general, roughened surfaces (~25μm) give higher bond strengths than polished or ground surfaces.

To reduce the curing time, especially on inactive surfaces (such as zinc, aluminium and stainless steel), the use of Permabond A905 or ASC10 can be considered.

# Directions for Use

1) Apply as a bead, by roller, silkscreen or stencil. Ensure all potential leak paths such as flange bolt holes are encircled.
2) Removal: use normal tools to prise the surfaces apart.
3) Ensure old adhesive is removed before reassembling the parts.

# Video Link

Gasketmaker directions for use: https://youtu.be/BwrmjKFeSbc

![img-2.jpeg](img-2.jpeg)

Chemical Resistance
![img-3.jpeg](img-3.jpeg)
This product is not recommended for use in contact with oxygen, oxygen rich systems and other strong oxidizing materials. This product may adversely affect some thermoplastics and users must check compatibility of the product with such substrates before using.

Storage &amp; Handling
|  Storage Temperature | 5 to 25°C (41 to 77°F)  |
| --- | --- |
|  Users are reminded that all materials, whether innocuous or not, should be handled in accordance with the principles of good industrial hygiene. Full information can be obtained from the Safety Data Sheet.  |   |

This Technical Datasheet (TDS) offers guideline information and does not constitute a specification.

www.permabond.com

- UK: 0800 975 9800
- General Enquiries: +44 (0)1962 711661
- US: 732-868-1372
- Asia: +86 21 5773 4913

info.europe@permabond.com

info.americas@permabond.com

info.asia@permabond.com

The information given and the recommendations made herein are based on our research and are believed to be accurate but no guarantee of their accuracy is made. In every case we urge and recommend that purchasers before using any product in full-scale production make their own tests to determine to their own satisfaction whether the product is of acceptable quality and is suitable for their particular purpose under their own operating conditions. THE PRODUCTS DISCLOSED HEREIN ARE SOLD WITHOUT ANY WARRANTY AS TO MERCHANTABILITY OR FITNESS FOR A PARTICULAR PURPOSE OR ANY OTHER WARRANTY, EXPRESS OR IMPLIED.

No representative of ours has any authority to waive or change the foregoing provisions but, subject to such provisions, our engineers are available to assist purchasers in adapting our products to their needs and to the circumstances prevailing in their business. Nothing contained herein shall be construed to imply the non-existence of any relevant patents or to constitute a permission, inducement or recommendation to practice any invention covered by any patent, without authority from the owner of this patent. We also expect purchasers to use our products in accordance with the guiding principles of the Chemical Manufacturers Association's Responsible Care® program.

Permabond A136

Global TDS Revision 5

14 October 2016

FOR PROFESSIONAL OR INDUSTRIAL USE ONLY. KEEP OUT OF REACH OF CHILDREN

File: data/tds-cache/permabond-es550.txt
<!-- page: 0 -->

Permabond

Engineering Adhesives

PERMABOND® ES550

Single-part, heat-cure Epoxy

Technical Datasheet

# Features &amp; Benefits

- Excellent adhesive strength
- Excellent resistance to vibration
- Easy to use – no mixing required
- High shear and peel strength
- Good impact strength
- High temperature resistance
- Good resistance to chemicals

# Description

PERMABOND® ES550 is a single-part epoxy paste which is slump-resistant (does not flow) during cure. The adhesive is toughened for maximum impact resistance, along with excellent peel and shear strength. ES550 is ideal for bonding a wide range of materials including metals, ferrites, ceramics and composites.

Physical Properties of Uncured Adhesive (Measured)

|  Chemical composition | Epoxy Resin  |
| --- | --- |
|  Appearance | Silver-grey  |
|  Viscosity @ 25°C | 1,000,000 to 2,000,000 mPa.s (cP)
(Helipath, 2rpm)  |
|  Specific gravity | 1.5  |
|  Flow at high temperature | No flow  |
|  Maximum gap fill | 5 mm 0.2 in  |
|  Cure speed (oven) * | 130°C (266°F): 75 minutes
150°C (300°F): 60 minutes
170°C (338°F): 40 minutes  |

*Actual cure times will depend on the time it takes for the adhesive to reach this temperature - for example, large assemblies or a crowded oven will require longer to reach full cure. Alternative, quicker methods of curing include induction, hotplates, infrared lamps and hot-air guns.

Physical Properties of Cured Adhesive (Measured)

|  Shear strength* (ISO4587) | Steel 27 – 41 N/mm² (4000 – 6000 psi)
Aluminium 17-31 N/mm² (2500–4500 psi)
Zinc 14 - 27 N/mm² (2000 – 4000 psi)  |
| --- | --- |
|  Shear strength steel to ferrite | >14 N/mm² (>2000 psi) Substrate failure  |
|  Impact Strength (ASTM D-950) | 25-35 KJ/m²  |
|  Hardness (ISO868) | 80-85 Shore D  |
|  E-modulus | 4.8 GPa  |
|  Elongation at break (DIN 53504) | <3%  |
|  Coefficient of thermal expansion | 45 x 10⁻⁶ mm/mm/°C (below Tg)
160 x 10⁻⁶ mm/mm/°C (above Tg)  |
|  Thermal conductivity | 0.55 W/(m.K)  |
|  Glass transition temperature (Tg – DSC) | 120°C (250°F)  |
|  Cure speed (induction) | <3 minutes  |

*Strength results will vary depending on the level of surface preparation and gap.

Hot Strength
![img-0.jpeg](img-0.jpeg)

"Hot strength" shear strength tests performed on mild steel. Fully cured then conditioned to pull temperature for 30 minutes before testing. ES550 can withstand higher temperatures for brief periods (such as for paint baking and wave soldering processes) providing the joint is not unduly stressed.

The minimum temperature the cured adhesive can be exposed to is $-40^{\circ}\mathrm{C}$ ($-40^{\circ}\mathrm{F}$) depending on the materials being bonded.

The information given and the recommendations made herein are based on our research and are believed to be accurate but no guarantee of their accuracy is made. In every case we urge and recommend that purchasers before using any product in full-scale production make their own tests to determine to their own satisfaction whether the product is of acceptable quality and is suitable for their particular purpose under their own operating conditions. THE PRODUCTS DISCLOSED HEREIN ARE SOLD WITHOUT ANY WARRANTY AS TO MERCHANTABILITY OR FITNESS FOR A PARTICULAR PURPOSE OR ANY OTHER WARRANTY, EXPRESS OR IMPLIED.

No representative of ours has any authority to waive or change the foregoing provisions but, subject to such provisions, our engineers are available to assist purchasers in adapting our products to their needs and to the circumstances prevailing in their business. Nothing contained herein shall be construed to imply the non-existence of any relevant patents or to constitute a permission, inducement or recommendation to practice any invention covered by any patent, without authority from the owner of this patent. We also expect purchasers to use our products in accordance with the guiding principles of the Chemical Manufacturers Association's Responsible Care® program.

Permabond ES550

Global TDS Revision 12

09 February 2021

FOR PROFESSIONAL OR INDUSTRIAL USE ONLY. KEEP OUT OF REACH OF CHILDREN

---

<!-- page: 1 -->

Formabond E5550
Global TDS Revision 12
09 February 2021
Page 2/2
FOR PROFESSIONAL OR INDUSTRIAL USE ONLY. KEEP OUT OF REACH OF CHILDREN

![img-1.jpeg](img-1.jpeg)
Chemical Resistance
Specimens were immersed for 30 days at 85°C and tested at room temperature.

## Additional Information

This product is not recommended for use in contact with strong oxidizing materials.

Information regarding the safe handling of this material may be obtained from the safety data sheet (SDS).

Users are reminded that all materials, whether innocuous or not, should be handled in accordance with the principles of good industrial hygiene.

This Technical Datasheet (TDS) offers guideline information and does not constitute a specification.

## Storage &amp; Handling

|  Storage Temperature | 2 to 7°C (35 to 45°F)  |
| --- | --- |

## Surface Preparation

Surfaces should be clean, dry and grease-free before applying the adhesive. Use a suitable solvent (such as acetone or isopropanol) for the degreasing of surfaces. Some metals such as aluminium, copper and its alloys will benefit from light abrasion with emery cloth (or similar), to remove the oxide layer.

## Directions for Use

1) The adhesive should be dispensed from the cartridge via the nozzle supplied (this can be cut to give the appropriate sized bead to cover the bond area).
2) Apply the adhesive to one surface and avoid entrapping air.
3) Assemble parts applying sufficient pressure to ensure the adhesive spreads to cover the entire bond area.
4) Use a jig / clamp to prevent parts moving during cure.
5) It is advisable not to disturb the joint until the adhesive is fully cured.
6) Cure with heat – see page one for cure schedule.

## Video Links

Surface preparation:
https://youtu.be/8CMOMP7hXjU

![img-2.jpeg](img-2.jpeg)

![img-3.jpeg](img-3.jpeg)

Single-part epoxy directions for use:
https://youtu.be/_KupaieuuZw

www.permabond.com
- UK: 0800 975 9800
- General Enquiries: +44 (0)1962 711661
- US: 732-868-1372
- Asia: +86 21 5773 4913

info.europe@permabond.com
info.americas@permabond.com
info.asia@permabond.com

The information given and the recommendations made herein are based on our research and are believed to be accurate but no guarantee of their accuracy is made. In every case we urge and recommend that purchasers before using any product in full-scale production make their own tests to determine to their own satisfaction whether the product is of acceptable quality and is suitable for their particular purpose under their own operating conditions. THE PRODUCTS DISCLOSED HEREIN ARE SOLD WITHOUT ANY WARRANTY AS TO MERCHANTABILITY OR FITNESS FOR A PARTICULAR PURPOSE OR ANY OTHER WARRANTY, EXPRESS OR IMPLIED.

No representative of ours has any authority to waive or change the foregoing provisions but, subject to such provisions, our engineers are available to assist purchasers in adapting our products to their needs and to the circumstances prevailing in their business. Nothing contained herein shall be construed to imply the non-existence of any relevant patents or to constitute a permission, inducement or recommendation to practice any invention covered by any patent, without authority from the owner of this patent. We also expect purchasers to use our products in accordance with the guiding principles of the Chemical Manufacturers Association's Responsible Care® program.

File: data/tds-cache/permabond-es562.txt
<!-- page: 0 -->

Permabond

Engineering Adhesives

PERMABOND® ES562

Single-part, heat-cure Epoxy

Technical Datasheet

# Features &amp; Benefits

- Excellent adhesive strength
- Excellent resistance to vibration
- Easy to use – no mixing required
- High shear strength
- Low viscosity, self levelling
- Good resistance to chemicals

# Description

PERMABOND® ES562 is a single-part epoxy adhesive which flows like solder when heated during curing. The adhesive has excellent adhesion to metal surfaces and composites. The high bond strength of this adhesive allows it to replace mechanical fastening, soldering or brazing. The adhesive's low viscosity is such that it self-levels.

## Physical Properties of Uncured Adhesive

|  Chemical composition | Epoxy Resin  |
| --- | --- |
|  Appearance | White  |
|  Viscosity @ 25°C | 15,000 – 30,000 mPa.s (cP)  |
|  Specific gravity | 1.2  |

## Typical Curing Properties

|  Flow at high temperature | Free flow  |
| --- | --- |
|  Maximum gap fill | 0.25 mm 0.01 in  |
|  Cure speed (oven) * | 130°C (266°F): 60 minutes
150°C (300°F): 45 minutes
160°C (320°F): 20 minutes  |
|  Cure speed (induction) | <3 minutes  |

*Actual cure times will depend on the time it takes for the adhesive to reach this temperature - for example, large assemblies or a crowded oven will require longer to reach full cure. Alternative, quicker methods of curing include induction, hotplates, infrared lamps and hot-air guns.

## Typical Performance of Cured Adhesive

|  Shear strength* (ISO4587) | Steel 20 - 35 MPa (3000 – 5000 psi)
Aluminium 14 - 27 MPa (2000 – 4000 psi)
Zinc 14 - 27 MPa (2000 – 4000 psi)  |
| --- | --- |
|  Tensile strength (DINS3504) | 40 N/mm² (5800 psi)  |
|  Hardness (ISO868) | 80-85 Shore D  |
|  E-modulus | 2.1 GPa  |
|  Elongation at break (DINS3504) | <3%  |
|  Coefficient of thermal expansion | 50 x 10⁻⁶ mm/mm/°C (below Tg)
165 x 10⁻⁶ mm/mm/°C (above Tg)  |
|  Thermal conductivity | 0.25 W/(m.K)  |
|  Glass transition temperature (Tg – DSC) | 115°C (240°F)  |
|  Water absorption (ISO62) | <0.5% (at room temperature)  |

*Strength results will vary depending on the level of surface preparation and gap.

## Hot Strength

![img-0.jpeg](img-0.jpeg)

"Hot strength" shear strength tests performed on mild steel. Fully cured then conditioned to pull temperature for 30 minutes before testing.

ES562 can withstand higher temperatures for brief periods (such as for paint baking and wave soldering processes) providing the joint is not unduly stressed. The minimum temperature the cured adhesive can be exposed to is -40°C (-40°F) depending on the materials being bonded.

The information given and the recommendations made herein are based on our research and are believed to be accurate but no guarantee of their accuracy is made. In every case we urge and recommend that purchasers before using any product in full-scale production make their own tests to determine to their own satisfaction whether the product is of acceptable quality and is suitable for their particular purpose under their own operating conditions. THE PRODUCTS DISCLOSED HEREIN ARE SOLD WITHOUT ANY WARRANTY AS TO MERCHANTABILITY OR FITNESS FOR A PARTICULAR PURPOSE OR ANY OTHER WARRANTY, EXPRESS OR IMPLIED.

No representative of ours has any authority to waive or change the foregoing provisions but, subject to such provisions, our engineers are available to assist purchasers in adapting our products to their needs and to the circumstances prevailing in their business. Nothing contained herein shall be construed to imply the non-existence of any relevant patents or to constitute a permission, inducement or recommendation to practice any invention covered by any patent, without authority from the owner of this patent. We also expect purchasers to use our products in accordance with the guiding principles of the Chemical Manufacturers Association's Responsible Care® program.

Permabond ES562

Global TDS Revision 9

28 October 2019

FOR PROFESSIONAL OR INDUSTRIAL USE ONLY. KEEP OUT OF REACH OF CHILDREN

---

<!-- page: 1 -->

Formabond ES562
Global TDS Revision 9
28 October 2019
Page 2/2
FOR PROFESSIONAL OR INDUSTRIAL USE ONLY. KEEP OUT OF REACH OF CHILDREN

![img-1.jpeg](img-1.jpeg)
Chemical Resistance

Specimens were immersed for 30 days at 85°C and tested at room temperature.

## Additional Information

This product is not recommended for use in contact with strong oxidizing materials.

Information regarding the safe handling of this material may be obtained from the safety data sheet (SDS).

Users are reminded that all materials, whether innocuous or not, should be handled in accordance with the principles of good industrial hygiene.

This Technical Datasheet (TDS) offers guideline information and does not constitute a specification.

## Storage &amp; Handling

|  Storage Temperature | 2 to 7°C (35 to 45°F)  |
| --- | --- |

## Surface Preparation

Surfaces should be clean, dry and grease-free before applying the adhesive. Use a suitable solvent (such as acetone or isopropanol) for the degreasing of surfaces. Some metals such as aluminium, copper and its alloys will benefit from light abrasion with emery cloth (or similar), to remove the oxide layer.

## Directions for Use

1) The adhesive should be dispensed from the bottle via the nozzle supplied (this can be cut to give the appropriate sized bead to cover the bond area).
2) Apply the adhesive to one surface and avoid entrapping air.
3) Assemble parts applying sufficient pressure to ensure the adhesive spreads to cover the entire bond area.
4) Use a jig / clamp to prevent parts moving during cure.
5) It is advisable not to disturb the joint until the adhesive is fully cured.
6) Cure with heat – see page one for cure schedule.

## Video Links

Surface preparation:
https://youtu.be/8CMOMP7hXjU

![img-2.jpeg](img-2.jpeg)

![img-3.jpeg](img-3.jpeg)

Single-part epoxy directions for use:
https://youtu.be/KupaieuuZw

www.permabond.com
- UK: 0800 975 9800
- General Enquiries: +44 (0)1962 711661
- US: 732-868-1372
- Asia: +86 21 5773 4913

info.europe@permabond.com
info.americas@permabond.com
info.asia@permabond.com

The information given and the recommendations made herein are based on our research and are believed to be accurate but no guarantee of their accuracy is made. In every case we urge and recommend that purchasers before using any product in full-scale production make their own tests to determine to their own satisfaction whether the product is of acceptable quality and is suitable for their particular purpose under their own operating conditions. THE PRODUCTS DISCLOSED HEREIN ARE SOLD WITHOUT ANY WARRANTY AS TO MERCHANTABILITY OR FITNESS FOR A PARTICULAR PURPOSE OR ANY OTHER WARRANTY, EXPRESS OR IMPLIED.

No representative of ours has any authority to waive or change the foregoing provisions but, subject to such provisions, our engineers are available to assist purchasers in adapting our products to their needs and to the circumstances prevailing in their business. Nothing contained herein shall be construed to imply the non-existence of any relevant patents or to constitute a permission, inducement or recommendation to practice any invention covered by any patent, without authority from the owner of this patent. We also expect purchasers to use our products in accordance with the guiding principles of the Chemical Manufacturers Association's Responsible Care® program.

File: data/tds-cache/permabond-es569.txt
<!-- page: 0 -->

Permabond

Engineering Adhesives

PERMABOND® ES569

Single-part, heat-cure Epoxy

Technical Datasheet

# Features &amp; Benefits

- Excellent adhesive strength
- Excellent resistance to vibration
- Easy to use – no mixing required
- High shear and peel strength
- High temperature resistance
- Good resistance to chemicals
- Non-sag, thixotropic

# Description

PERMABOND® ES569 is a single-part heat cured epoxy adhesive with excellent adhesion to metal surfaces as well as composite materials. The high bond strength of this adhesive allows it to replace mechanical fastening, soldering, brazing or welding. ES569 has been designed to be non-sagging, allowing the product to be used in large gaps and on vertical surfaces. It is also ideal for bonding electronic components as it has high wet strength and is non-stringing and produces an excellent drop profile as well as withstanding solder reflow processes.

## Physical Properties of Uncured Adhesive

|  Chemical composition | Epoxy Resin  |
| --- | --- |
|  Appearance | Black paste  |
|  Viscosity @ 25°C | 250,000 to 500,000 mPa.s (cP)  |
|  Specific gravity | 1.2  |

## Typical Curing Properties

|  Flow at high temperature | No flow, high wet strength  |
| --- | --- |
|  Maximum gap fill | 5 mm 0.2 in  |
|  Cure speed (oven) * | 130°C (266°F): 75 minutes
150°C (300°F): 60 minutes
170°C (338°F): 40 minutes  |
|  Cure speed (induction) | <3 minutes  |

*Actual cure times will depend on the time it takes for the adhesive to reach this temperature - for example, large assemblies or a crowded oven will require longer to reach full

## Typical Performance of Cured Adhesive

|  Shear strength* (ISO4587) | Steel 27 – 41 N/mm² (4000 – 6000 psi)
Aluminium 17 - 31 N/mm² (2500 – 4500 psi)
Zinc 14 - 27 N/mm² (2000 – 4000 psi)
FRP Glass/Epoxy 9-11 N/mm² (1300–1600psi)
Carbon Fibre 10-12 N/mm² (1450–1700psi)  |
| --- | --- |
|  Peel strength (aluminium) (ISO 4578) | 100-120 N/25mm  |
|  Hardness (ISO868) | 80-85 Shore D  |
|  Coefficient of thermal expansion | 90 x 10⁻⁶ mm/mm/°C (under Tg)
180 x 10⁻⁶ mm/mm/°C (above Tg)  |
|  Thermal conductivity | 0.5 W/(m.K)  |
|  Glass transition temperature (Tg – DSC) | 130°C (266°F)  |

*Strength results will vary depending on the level of surface preparation and gap.

## Hot Strength

![img-0.jpeg](img-0.jpeg)

"Hot strength" shear strength tests performed on mild steel. Fully cured then conditioned to pull temperature for 30 minutes before testing. ES569 can withstand higher temperatures for brief periods (such as for paint baking and wave soldering processes) providing the joint is not unduly stressed. The minimum temperature the cured adhesive can be exposed to is -40°C (-40°F) depending on the materials being bonded.

The information given and the recommendations made herein are based on our research and are believed to be accurate but no guarantee of their accuracy is made. In every case we urge and recommend that purchasers before using any product in full-scale production make their own tests to determine to their own satisfaction whether the product is of acceptable quality and is suitable for their particular purpose under their own operating conditions. THE PRODUCTS DISCLOSED HEREIN ARE SOLD WITHOUT ANY WARRANTY AS TO MERCHANTABILITY OR FITNESS FOR A PARTICULAR PURPOSE OR ANY OTHER WARRANTY, EXPRESS OR IMPLIED.

No representative of ours has any authority to waive or change the foregoing provisions but, subject to such provisions, our engineers are available to assist purchasers in adapting our products to their needs and to the circumstances prevailing in their business. Nothing contained herein shall be construed to imply the non-existence of any relevant patents or to constitute a permission, inducement or recommendation to practice any invention covered by any patent, without authority from the owner of this patent. We also expect purchasers to use our products in accordance with the guiding principles of the Chemical Manufacturers Association's Responsible Care® program.

Permabond ES569

Global TDS Revision 9

28 October 2016

FOR PROFESSIONAL OR INDUSTRIAL USE ONLY. KEEP OUT OF REACH OF CHILDREN

---

<!-- page: 1 -->

Formabond E5569
Global TDS Revision 9
28 October 2016
Page 2/2
FOR PROFESSIONAL OR INDUSTRIAL USE ONLY. KEEP OUT OF REACH OF CHILDREN

![img-1.jpeg](img-1.jpeg)
Chemical Resistance
Specimens were immersed for 30 days at 85°C and tested at room temperature.

## Additional Information

This product is not recommended for use in contact with strong oxidizing materials.

Information regarding the safe handling of this material may be obtained from the safety data sheet (SDS).

Users are reminded that all materials, whether innocuous or not, should be handled in accordance with the principles of good industrial hygiene.

This Technical Datasheet (TDS) offers guideline information and does not constitute a specification.

## Storage &amp; Handling

|  Storage Temperature | 2 to 7°C (35 to 45°F)  |
| --- | --- |

## Surface Preparation

Surfaces should be clean, dry and grease-free before applying the adhesive. Use a suitable solvent (such as acetone or isopropanol) for the degreasing of surfaces. Some metals such as aluminium, copper and its alloys will benefit from light abrasion with emery cloth (or similar), to remove the oxide layer.

## Directions for Use

1) The adhesive should be dispensed from the bottle via the nozzle supplied (this can be cut to give the appropriate sized bead to cover the bond area).
2) Apply the adhesive to one surface and avoid entrapping air.
3) Assemble parts applying sufficient pressure to ensure the adhesive spreads to cover the entire bond area.
4) Use a jig / clamp to prevent parts moving during cure.
5) It is advisable not to disturb the joint until the adhesive is fully cured.
6) Cure with heat – see page one for cure schedule.

## Video Links

Surface preparation:
https://youtu.be/8CMOMP7hXjU

![img-2.jpeg](img-2.jpeg)

![img-3.jpeg](img-3.jpeg)

Single-part epoxy directions for use:
https://youtu.be/KupaieuuZw

www.permabond.com
- UK: 0800 975 9800
- General Enquiries: +44 (0)1962 711661
- US: 732-868-1372
- Asia: +86 21 5773 4913

info.europe@permabond.com
info.americas@permabond.com
info.asia@permabond.com

The information given and the recommendations made herein are based on our research and are believed to be accurate but no guarantee of their accuracy is made. In every case we urge and recommend that purchasers before using any product in full-scale production make their own tests to determine to their own satisfaction whether the product is of acceptable quality and is suitable for their particular purpose under their own operating conditions. THE PRODUCTS DISCLOSED HEREIN ARE SOLD WITHOUT ANY WARRANTY AS TO MERCHANTABILITY OR FITNESS FOR A PARTICULAR PURPOSE OR ANY OTHER WARRANTY, EXPRESS OR IMPLIED.

No representative of ours has any authority to waive or change the foregoing provisions but, subject to such provisions, our engineers are available to assist purchasers in adapting our products to their needs and to the circumstances prevailing in their business. Nothing contained herein shall be construed to imply the non-existence of any relevant patents or to constitute a permission, inducement or recommendation to practice any invention covered by any patent, without authority from the owner of this patent. We also expect purchasers to use our products in accordance with the guiding principles of the Chemical Manufacturers Association's Responsible Care® program.
