Repository: vineetpadia/glueguy

# Glueguy Lab

Spreadsheet-style adhesive selector plus a larger McMaster-derived engineering reference library.

## Run locally

```bash
python3 -m http.server 4317 --bind 0.0.0.0
```

Open `http://127.0.0.1:4317/` on the host, or from another machine on the same LAN/VPN open `http://<host-ip>:4317/`.

## Catalog pipeline

1. Crawl McMaster glue families into raw JSON.

```bash
python scripts/mcmaster_glue_pipeline.py --max-pages 220 --output data/mcmaster-glues.json
```

2. Enrich the representative McMaster part page for each family into a reusable detail cache.

```bash
python scripts/enrich_mcmaster_product_details.py
```

File: data/tds-cache/permabond-es578.txt
<!-- page: 0 -->

Permabond

Engineering Adhesives

PERMABOND® ES578

Single-part, heat-cure Epoxy

Technical Datasheet

# Features &amp; Benefits

- Very good thermal conductivity
- Excellent resistance to vibration
- Easy to use – no mixing required
- High shear and peel strength
- High temperature resistance
- Good resistance to chemicals
- Electrically insulating

# Description

PERMABOND® ES578 is a single-part heat cured epoxy adhesive with excellent adhesion to metal surfaces, ceramics as well as composite materials. ES578 provides excellent thermal conductivity and bond strength. ES578 was designed for applications requiring heat dissipation such as bonding aluminum heat sinks to ceramic headers. The cured adhesive has been designed to meet the fire retardancy requirements of UL94 V-0.

## Physical Properties of Uncured Adhesive

|  Chemical composition | Epoxy Resin  |
| --- | --- |
|  Appearance | Black  |
|  Viscosity @ 25°C | 600,000 to 800,000 mPa.s (cP)  |
|  Specific gravity | 1.6  |

## Typical Curing Properties

|  Flow at high temperature | Flowing  |
| --- | --- |
|  Maximum gap fill | 5 mm 0.2 in  |
|  Cure speed (oven) * | 130°C (266°F): 75 minutes
150°C (300°F): 60 minutes
170°C (338°F): 25 minutes  |
|  Cure speed (induction) | <3 minutes  |

*Actual cure times will depend on the time it takes for the adhesive to reach this temperature - for example, large assemblies or a crowded oven will require longer to reach full cure. Alternative, quicker methods of curing include induction, hotplates, infrared lamps and hot-air guns.

## Typical Performance of Cured Adhesive

|  Shear strength* (ISO4587) | Steel 27 – 41 N/mm² (4000 – 6000 psi)
Aluminium 17 - 31 N/mm² (2500 – 4500 psi)
Zinc 14 - 27 N/mm² (2000 – 4000 psi)  |
| --- | --- |
|  Hardness (ISO868) | 80-85 Shore D  |
|  Coefficient of thermal expansion | 45 x 10⁻⁶ mm/mm/°C (below Tg)  |
|  Thermal conductivity | 1.0 W/(m.K)  |
|  Dielectric strength | 40-45 kV/mm  |
|  Glass transition temperature (Tg – DSC) | 105°C (220°F)  |

*Strength results will vary depending on the level of surface preparation and gap.

## Hot Strength
![img-0.jpeg](img-0.jpeg)

"Hot strength" shear strength tests performed on mild steel. Fully cured then conditioned to pull temperature for 30 minutes before testing. ES578 can withstand higher temperatures for brief periods (such as for paint baking and wave soldering processes) providing the joint is not unduly stressed. The minimum temperature the cured adhesive can be exposed to is -40°C (-40°F) depending on the materials being bonded.

The information given and the recommendations made herein are based on our research and are believed to be accurate but no guarantee of their accuracy is made. In every case we urge and recommend that purchasers before using any product in full-scale production make their own tests to determine to their own satisfaction whether the product is of acceptable quality and is suitable for their particular purpose under their own operating conditions. THE PRODUCTS DISCLOSED HEREIN ARE SOLD WITHOUT ANY WARRANTY AS TO MERCHANTABILITY OR FITNESS FOR A PARTICULAR PURPOSE OR ANY OTHER WARRANTY, EXPRESS OR IMPLIED.

No representative of ours has any authority to waive or change the foregoing provisions but, subject to such provisions, our engineers are available to assist purchasers in adapting our products to their needs and to the circumstances prevailing in their business. Nothing contained herein shall be construed to imply the non-existence of any relevant patents or to constitute a permission, inducement or recommendation to practice any invention covered by any patent, without authority from the owner of this patent. We also expect purchasers to use our products in accordance with the guiding principles of the Chemical Manufacturers Association's Responsible Care® program.

Permabond ES578

Global TDS Revision 10

12 August 2019

FOR PROFESSIONAL OR INDUSTRIAL USE ONLY. KEEP OUT OF REACH OF CHILDREN

---

<!-- page: 1 -->

Formabond ES578
Global TDS Revision 10
12 August 2019
Page 2/2
FOR PROFESSIONAL OR INDUSTRIAL USE ONLY. KEEP OUT OF REACH OF CHILDREN

![img-1.jpeg](img-1.jpeg)
Chemical Resistance
Specimens were immersed for 30 days at 85°C and tested at room temperature.

## Additional Information

This product is not recommended for use in contact with strong oxidizing materials.

Information regarding the safe handling of this material may be obtained from the safety data sheet (SDS).

Users are reminded that all materials, whether innocuous or not, should be handled in accordance with the principles of good industrial hygiene.

This Technical Datasheet (TDS) offers guideline information and does not constitute a specification.

## Storage &amp; Handling

|  Storage Temperature | 2 to 7°C (35 to 45°F)  |
| --- | --- |

## Surface Preparation

Surfaces should be clean, dry and grease-free before applying the adhesive. Use a suitable solvent (such as acetone or isopropanol) for the degreasing of surfaces. Some metals such as aluminium, copper and its alloys will benefit from light abrasion with emery cloth (or similar), to remove the oxide layer.

## Directions for Use

1) The adhesive should be dispensed from the bottle via the nozzle supplied (this can be cut to give the appropriate sized bead to cover the bond area).
2) Apply the adhesive to one surface and avoid entrapping air.
3) Assemble parts applying sufficient pressure to ensure the adhesive spreads to cover the entire bond area.
4) Use a jig / clamp to prevent parts moving during cure.
5) It is advisable not to disturb the joint until the adhesive is fully cured.
6) Cure with heat – see page one for cure schedule.

## Video Links

Surface preparation: https://youtu.be/8CMOMP7hXjU

![img-2.jpeg](img-2.jpeg)

Single-part epoxy directions for use: https://youtu.be/KupaieuuZw

![img-3.jpeg](img-3.jpeg)

www.permabond.com

- UK: 0800 975 9800
- General Enquiries: +44 (0)1962 711661
- US: 732-868-1372
- Asia: +86 21 5773 4913

info.europe@permabond.com

info.americas@permabond.com

info.asia@permabond.com

The information given and the recommendations made herein are based on our research and are believed to be accurate but no guarantee of their accuracy is made. In every case we urge and recommend that purchasers before using any product in full-scale production make their own tests to determine to their own satisfaction whether the product is of acceptable quality and is suitable for their particular purpose under their own operating conditions. THE PRODUCTS DISCLOSED HEREIN ARE SOLD WITHOUT ANY WARRANTY AS TO MERCHANTABILITY OR FITNESS FOR A PARTICULAR PURPOSE OR ANY OTHER WARRANTY, EXPRESS OR IMPLIED.

No representative of ours has any authority to waive or change the foregoing provisions but, subject to such provisions, our engineers are available to assist purchasers in adapting our products to their needs and to the circumstances prevailing in their business. Nothing contained herein shall be construed to imply the non-existence of any relevant patents or to constitute a permission, inducement or recommendation to practice any invention covered by any patent, without authority from the owner of this patent. We also expect purchasers to use our products in accordance with the guiding principles of the Chemical Manufacturers Association's Responsible Care® program.

File: data/tds-cache/permabond-es579.txt
<!-- page: 0 -->

Permabond

Engineering Adhesives

PERMABOND® ES579

Single-part, heat-cure Epoxy

Technical Datasheet

# Features &amp; Benefits

- Very high shear, impact and peel strength
- Excellent resistance to vibration
- Easy to use – no mixing required
- High shear and peel strength
- High temperature resistance
- Good resistance to chemicals

# Description

PERMABOND® ES579 is a single-part heat cured epoxy adhesive with excellent adhesion to metal surfaces, ceramics as well as composite materials. ES579 provides excellent thermal conductivity and bond strength, it is electrically non-conductive.

## Physical Properties of Uncured Adhesive

|  Chemical composition | Epoxy Resin  |
| --- | --- |
|  Appearance | Ivory  |
|  Viscosity @ 25°C | 60,000 to 90,000 mPa.s (cP)  |
|  Specific gravity | 1.7  |

## Typical Curing Properties

|  Flow at high temperature | Some flow  |
| --- | --- |
|  Maximum gap fill | 2 mm 0.08 in  |
|  Cure speed (oven) * | 100°C (210°F): 240 minutes
120°C (250°F): 60 minutes
150°C (300°F): 45 minutes
180°C (356°F): 20 minutes  |
|  Cure speed (induction) | <3 minutes  |

*Actual cure times will depend on the time it takes for the adhesive to reach this temperature - for example, large assemblies or a crowded oven will require longer to reach full cure. Alternative, quicker methods of curing include induction, hotplates, infrared lamps and hot-air guns.

## Typical Performance of Cured Adhesive

|  Shear strength* (ISO4587) | Steel 27 – 41 N/mm² (4000 – 6000 psi)
Aluminium 17 - 31 N/mm² (2500 – 4500 psi)
Zinc 14 - 27 N/mm² (2000 – 4000 psi)  |
| --- | --- |
|  Peel strength (ISO4578) | 70 N/25mm (15 PIW)  |
|  Hardness (ISO868) | 80-85 Shore D  |
|  Coefficient of thermal expansion | 45 x 10⁻⁶ mm/mm/°C (below Tg)  |
|  Thermal conductivity | 0.65 W/(m.K)  |
|  Dielectric strength | 17.7 kV/mm  |
|  Dielectric constant 1mHz | 5.4  |
|  Glass transition temperature (Tg – DSC) | 105°C (220°F)  |

*Strength results will vary depending on the level of surface preparation and gap.

## Hot Strength

![img-0.jpeg](img-0.jpeg)

"Hot strength" shear strength tests performed on mild steel. Fully cured then conditioned to pull temperature for 30 minutes before testing. ES579 can withstand higher temperatures for brief periods (such as for paint baking and wave soldering processes) providing the joint is not unduly stressed. The minimum temperature the cured adhesive can be exposed to is -40°C (-40°F) depending on the materials being bonded.

The information given and the recommendations made herein are based on our research and are believed to be accurate but no guarantee of their accuracy is made. In every case we urge and recommend that purchasers before using any product in full-scale production make their own tests to determine to their own satisfaction whether the product is of acceptable quality and is suitable for their particular purpose under their own operating conditions. THE PRODUCTS DISCLOSED HEREIN ARE SOLD WITHOUT ANY WARRANTY AS TO MERCHANTABILITY OR FITNESS FOR A PARTICULAR PURPOSE OR ANY OTHER WARRANTY, EXPRESS OR IMPLIED.

No representative of ours has any authority to waive or change the foregoing provisions but, subject to such provisions, our engineers are available to assist purchasers in adapting our products to their needs and to the circumstances prevailing in their business. Nothing contained herein shall be construed to imply the non-existence of any relevant patents or to constitute a permission, inducement or recommendation to practice any invention covered by any patent, without authority from the owner of this patent. We also expect purchasers to use our products in accordance with the guiding principles of the Chemical Manufacturers Association's Responsible Care® program.

Permabond ES579

Global TDS Revision 6

28 June 2019

FOR PROFESSIONAL OR INDUSTRIAL USE ONLY. KEEP OUT OF REACH OF CHILDREN

---

<!-- page: 1 -->

Formabond ES579
Global TDS Revision 6
28 June 2019
Page 2/2
FOR PROFESSIONAL OR INDUSTRIAL USE ONLY. KEEP OUT OF REACH OF CHILDREN

![img-1.jpeg](img-1.jpeg)
Chemical Resistance

Specimens were immersed for 30 days at 85°C and tested at room temperature.

## Additional Information

This product is not recommended for use in contact with strong oxidizing materials.

Information regarding the safe handling of this material may be obtained from the safety data sheet (SDS).

Users are reminded that all materials, whether innocuous or not, should be handled in accordance with the principles of good industrial hygiene.

This Technical Datasheet (TDS) offers guideline information and does not constitute a specification.

## Storage &amp; Handling

|  Storage Temperature | 2 to 7°C (35 to 45°F)  |
| --- | --- |

## Surface Preparation

Surfaces should be clean, dry and grease-free before applying the adhesive. Use a suitable solvent (such as acetone or isopropanol) for the degreasing of surfaces. Some metals such as aluminium, copper and its alloys will benefit from light abrasion with emery cloth (or similar), to remove the oxide layer.

## Directions for Use

1) The adhesive should be dispensed from the bottle via the nozzle supplied (this can be cut to give the appropriate sized bead to cover the bond area).
2) Apply the adhesive to one surface and avoid entrapping air.
3) Assemble parts applying sufficient pressure to ensure the adhesive spreads to cover the entire bond area.
4) Use a jig / clamp to prevent parts moving during cure.
5) It is advisable not to disturb the joint until the adhesive is fully cured.
6) Cure with heat – see page one for cure schedule.

## Video Links

Surface preparation:
https://youtu.be/8CMOMP7hXjU

![img-2.jpeg](img-2.jpeg)

![img-3.jpeg](img-3.jpeg)

Single-part epoxy directions for use:
https://youtu.be/KupaieuuZw

www.permabond.com
• UK: 0800 975 9800
• General Enquiries: +44 (0)1962 711661
• US: 732-868-1372
• Asia: +86 21 5773 4913

info.europe@permabond.com
info.americas@permabond.com
info.asia@permabond.com

The information given and the recommendations made herein are based on our research and are believed to be accurate but no guarantee of their accuracy is made. In every case we urge and recommend that purchasers before using any product in full-scale production make their own tests to determine to their own satisfaction whether the product is of acceptable quality and is suitable for their particular purpose under their own operating conditions. THE PRODUCTS DISCLOSED HEREIN ARE SOLD WITHOUT ANY WARRANTY AS TO MERCHANTABILITY OR FITNESS FOR A PARTICULAR PURPOSE OR ANY OTHER WARRANTY, EXPRESS OR IMPLIED.

No representative of ours has any authority to waive or change the foregoing provisions but, subject to such provisions, our engineers are available to assist purchasers in adapting our products to their needs and to the circumstances prevailing in their business. Nothing contained herein shall be construed to imply the non-existence of any relevant patents or to constitute a permission, inducement or recommendation to practice any invention covered by any patent, without authority from the owner of this patent. We also expect purchasers to use our products in accordance with the guiding principles of the Chemical Manufacturers Association's Responsible Care® program.

File: data/tds-cache/permabond-et500.txt
<!-- page: 0 -->

Permabond

Engineering Adhesives

PERMABOND® ET500

Two-Part Epoxy

Technical Datasheet

# Features &amp; Benefits

- Adhesion to a wide variety of substrates
- Full cure at room temperature
- Easy to apply
- Fast setting

# Description

PERMABOND® ET500 is a two-part fast-setting epoxy adhesive which bonds to a wide variety of substrates such as wood, metal, ceramics and some plastics and composites. It cures rapidly at room temperature to give handling strength in approximately 5 minutes. This product is ideal for general purpose bonding. It is typically used for small component assembly and is suitable for applications that require a clear bond line.

## Physical Properties of Uncured Adhesive

|   | ET500A | ET500B  |
| --- | --- | --- |
|  Chemical composition | Epoxy Resin | Amine Hardener  |
|  Appearance | Colourless | Colourless  |
|  Viscosity @ 25°C | 12,000-18,000 mPa.s (cP) | 15,000-30,000 mPa.s (cP)  |
|  Specific gravity | 1.2 | 1.1  |

## Typical Curing Properties

|  Mix ratio by volume | 1:1  |
| --- | --- |
|  Maximum gap fill | 2 mm 0.08 in  |
|  Usable / pot life @23°C | 3-4 mins  |
|  Handling time @23°C | 5-8 mins  |
|  Working strength @23°C | 30-60 mins  |
|  Full cure @23°C | 24 hours  |

## Typical Performance of Cured Adhesive

|  Shear strength (mild steel)* (ISO4587) | 12-18 N/mm² (1700 - 2600 psi)  |
| --- | --- |
|  Peel strength (aluminium) (ISO4578) | 5-20 N/25mm (1-4 PIW)  |
|  Hardness (ISO868) | 70-80 Shore D  |
|  Elongation at break (ISO37) | <5%  |
|  Glass transition temperature Tg | 40-50°C (104-122°F)  |
|  Dielectric strength | 15-25 kV/ mm  |
|  Thermal conductivity | 0.22 W/(m.K)  |

*Strength results will vary depending on the level of surface preparation and gap.

## Strength Development

![img-0.jpeg](img-0.jpeg)

Graph shows typical strength development of bonded components. An increase of 8°C in temperature will halve the cure time. Lower temperatures will result in a slower cure time.

The information given and the recommendations made herein are based on our research and are believed to be accurate but no guarantee of their accuracy is made. In every case we urge and recommend that purchasers before using any product in full-scale production make their own tests to determine to their own satisfaction whether the product is of acceptable quality and is suitable for their particular purpose under their own operating conditions. THE PRODUCTS DISCLOSED HEREIN ARE SOLD WITHOUT ANY WARRANTY AS TO MERCHANTABILITY OR FITNESS FOR A PARTICULAR PURPOSE OR ANY OTHER WARRANTY, EXPRESS OR IMPLIED.

No representative of ours has any authority to waive or change the foregoing provisions but, subject to such provisions, our engineers are available to assist purchasers in adapting our products to their needs and to the circumstances prevailing in their business. Nothing contained herein shall be construed to imply the non-existence of any relevant patents or to constitute a permission, inducement or recommendation to practice any invention covered by any patent, without authority from the owner of this patent. We also expect purchasers to use our products in accordance with the guiding principles of the Chemical Manufacturers Association's Responsible Care® program.

Permabond ET500

Global TDS Revision 4

11 August 2014

FOR PROFESSIONAL OR INDUSTRIAL USE ONLY. KEEP OUT OF REACH OF CHILDREN

---

<!-- page: 1 -->

Hot Strength
![img-1.jpeg](img-1.jpeg)
"Hot strength" shear strength tests performed on mild steel. Fully cured specimens conditioned to pull temperature for 30 minutes before testing at temperature.

ET500 can withstand higher temperatures for brief periods (such as for paint baking and wave soldering processes) providing the joint is not unduly stressed. The minimum temperature the cured adhesive can be exposed to is $-40^{\circ}\mathrm{C}$ ($-40^{\circ}\mathrm{F}$) depending on the materials being bonded.

## Additional Information

This product is not recommended for use in contact with strong oxidizing materials.

Information regarding the safe handling of this material may be obtained from the safety data sheet.

Users are reminded that all materials, whether innocuous or not, should be handled in accordance with the principles of good industrial hygiene.

## Surface Preparation

Surfaces should be clean, dry and grease-free before applying the adhesive. Use a suitable solvent (such as acetone or isopropanol) for the degreasing of surfaces. Some metals such as aluminium, copper and its alloys will benefit from light abrasion with emery cloth (or similar), to remove the oxide layer.

## Directions for Use

1. Dual cartridges:
a) Insert the cartridge into the application gun and guide the plunger into the cartridge.
b) Remove the cartridge cap and dispense material until both sides are flowing.
c) Attach the static mixer to the end of the cartridge and begin dispensing the material.
2. Apply material to one of the substrates.
3. Join the parts. Parts must be joined within 3-4 minutes of mixing the two epoxy components.
4. Large quantities and/or higher temperature will decrease the usable life or pot life.
5. Apply pressure to the assembly by clamping for 8 minutes or until handling strength is obtained.
6. Full cure will be obtained after 24 hours at $25^{\circ}\mathrm{C}$ (77°F). Heat can be used to accelerate the curing process.

NB. Exercise caution when mixing large quantities due to exothermic reaction.

## Storage &amp; Handling

|  Storage Temperature | 5 to 25°C (41 to 77°F)  |
| --- | --- |

## Contact Permabond:

- Americas +1 732 868 1372
- US 800-640-7599
- Asia + 86 21 5773 4913
- Europe +44 (0) 1962 711661
- UK 0800 975 9800
- Deutschland 0800 111 388
- France 0805 111 388

info.americas@permabond.com

info.europe@permabond.com

info.asia@permabond.com

The information given and the recommendations made herein are based on our research and are believed to be accurate but no guarantee of their accuracy is made. In every case we urge and recommend that purchasers before using any product in full-scale production make their own tests to determine to their own satisfaction whether the product is of acceptable quality and is suitable for their particular purpose under their own operating conditions. THE PRODUCTS DISCLOSED HEREIN ARE SOLD WITHOUT ANY WARRANTY AS TO MERCHANTABILITY OR FITNESS FOR A PARTICULAR PURPOSE OR ANY OTHER WARRANTY, EXPRESS OR IMPLIED.

No representative of ours has any authority to waive or change the foregoing provisions but, subject to such provisions, our engineers are available to assist purchasers in adapting our products to their needs and to the circumstances prevailing in their business. Nothing contained herein shall be construed to imply the non-existence of any relevant patents or to constitute a permission, inducement or recommendation to practice any invention covered by any patent, without authority from the owner of this patent. We also expect purchasers to use our products in accordance with the guiding principles of the Chemical Manufacturers Association's Responsible Care® program.

Permabond ET500

Global TDS Revision 4

11 August 2014

FOR PROFESSIONAL OR INDUSTRIAL USE ONLY. KEEP OUT OF REACH OF CHILDREN

File: data/tds-cache/permabond-et5003.txt
                                                                                                                                         PERMABOND® ET5003
                                                                                                                                              Two-Part Epoxy
                                                                                                                                       Provisional Technical Datasheet

Features & Benefits
              Easy to apply                                                                             Typical Performance of Cured Adhesive
              High shear strength                                                                                                         Mild Steel: 20-24 N/mm²
              Fast setting                                                                                                                (2900-3480psi)
                                                                                                       Shear strength*                    Aluminium: 16-19 N/mm²
              Full cure at room temperature
                                                                                                       (ISO4587)                          (2320-2760psi)
              Sandable and paintable after a short period                                                                                 Stainless Steel: 23-26 N/mm²
              of time                                                                                                                     (3340-3770psi)
                                                                                                       Hardness (ISO868)                  65 Shore D
Description                                                                                            Compressive strength
                                                                                                                                  60 MPa
PERMABOND® ET5003 is a two-part, fast curing,                                                          (ASTM D695)
thixotropic adhesive. It is primarily designed for repairing                                            *Strength results will vary depending on the level of surface
metal substrates. The controlled flow properties as well as                                             preparation and gap.
its ease of mixing and application, enables the adhesive to
be used where some gap filling is required.
                                                                                                                   Strength Development
                                                                                                                          100
Physical Properties of Uncured Adhesive
                                                                                                                           80
                                                                                                        % Full Strength


                             ET5003 A-side                  ET5003 B-side
  Chemical                                                                                                                 60
                             Epoxy Resin                    Mercaptan Hardener
  composition
  Appearance                 Silver-grey                    Black
                                                                                                                           40

                             190,000 mPa.s (cP)             54,000 mPa.s (cP)                                              20
  Viscosity @ 25°C
                             Thixotropic                    Thixotropic
  Specific gravity           1.4                            1.5                                                             0
                                                                                                                                0   5 10 15 30 45 60 120 180 300
                                                                                                                                                 Minutes
Typical Curing Properties
                                                                                                                                                    23°C
  Mix ratio                                  1:1 by volume

  Maximum gap fill                           2 mm 0.08 in
                                                                                                        Graph shows typical strength development of bonded
  Gel time @23°C                             20g: 5 mins                                                components. An increase of 8°C in temperature will halve the
                                                                                                        cure time. Lower temperatures will result in a slower cure time.
  Handling Time                              23°C: 12-15 mins

  Working Strengh                            23°C: 30-60 mins

  Full cure                                  23°C: 24 hours




The information given and the recommendations made herein are based on our research and are believed to be accurate but no gu arantee of their accuracy is made. In every case
we urge and recommend that purchasers before using any product in full-scale production make their own tests to determine to their own satisfaction whether the product is of
acceptable quality and is suitable for their particular purpose under their own operating conditions. THE PRODUCTS DISCLOSED HEREIN ARE SOLD WITHOUT ANY WARRANTY
AS TO MERCHANTABILITY OR FITNESS FOR A PARTICULAR PURPOSE OR ANY OTHER WARRANTY, EXPRESS OR IMPLIED.
No representative of ours has any authority to waive or change the foregoing provisions but, subject to such provisions, our engineers are available to assist purchasers in adapting our products
to their needs and to the circumstances prevailing in their business. Nothing contained herein shall be construed to imply the non-existence of any relevant patents or to constitute a permission,
inducement or recommendation to practice any invention covered by any patent, without authority from the owner of this patent. We also expect purchasers to use our products in accordance with
the guiding principles of the Chemical Manufacturers Association’s Responsible Care® program.
Permabond ET5003                                                                  Global TDS Revision 3                                 05 September 2022                        Page 1/2
                                       FOR PROFESSIONAL OR INDUSTRIAL USE ONLY. KEEP OUT OF REACH OF CHILDREN
  Hot Strength
                           100                                                                          Surface Preparation
                                                                                                        Surfaces should be clean, dry and grease-free before
    % Strength Retention




                           80                                                                           applying the adhesive. Use a suitable solvent (such as
                                                                                                        acetone or isopropanol) for the degreasing of surfaces.
                           60
                                                                                                        Some metals such as aluminium, copper and its alloys will
                           40                                                                           benefit from light abrasion with emery cloth (or similar),
                                                                                                        to remove the oxide layer.
                           20

                            0                                                                           Directions for Use
                                 0        50                      100                                          1.     Surfaces must be clean, dry and grease-free prior
                                     Temperature (°C)                                                                 to bonding. If using a cleaning solvent, allow 3-4
                                                                                                                      minutes to fully evaporate before applying
                                                                                                                      adhesive.
“Hot strength” shear strength tests performed on mild steel. Fully cured specimens
conditioned to pull temperature for 30 minutes before testing at temperature.                                  2.     Apply a thin bead of adhesive pre-mixed through
                                                                                                                      a static mixer nozzle.
ET5003 can withstand higher temperatures for brief periods                                                     3.     Join the parts. Parts must be joined within the
(such as for paint baking and wave soldering processes)                                                               usable pot life of mixing the two epoxy
providing the joint is not unduly stressed. The minimum                                                               components.
temperature the cured adhesive can be exposed to is -40°C (-                                                   4.     Large quantities and/or higher temperature will
40°F) depending on the materials being bonded.
                                                                                                                      decrease the usable life or pot life.
                                                                                                               5.     Apply pressure to the assembly by clamping until
                                                                                                                      handling strength is obtained.
Additional Information                                                                                         6.     Full cure will be obtained after 24h at 23°C (74°F).
This product is not recommended for use in contact with                                                               Heat can be used to accelerate the curing
strong oxidizing materials.                                                                                           process.
Information regarding the safe handling of this material
may be obtained from the safety data sheet.                                                                    NB. Exercise caution when mixing large quantities
                                                                                                               due to exothermic reaction.
Users are reminded that all materials, whether innocuous
or not, should be handled in accordance with the
principles of good industrial hygiene.                                                                     Video Links
                                                                                                           Surface preparation:
This Technical Datasheet (TDS) offers guideline
                                                                                                           https://youtu.be/8CMOMP7hXjU
information and does not constitute a specification.

Storage & Handling                                                                                         Two-part epoxy directions for use:
                                                                                                           https://youtu.be/GRX1RyknYqc
  Storage Temperature                             5 to 25°C (41 to 77°F)




                                                                                                                                                           www.permabond.com
                                                                                                                                                             • UK: 0800 975 9800
                                                                                                                                        • General Enquiries: +44 (0)1962 711661
                                                                                                                                                              • US: 732-868-1372
                                                                                                                                                        • Asia: + 86 21 5773 4913
                                                                                                                                                  info.europe@permabond.com
                                                                                                                                                   info.americas@permabond.com
                                                                                                                                                        info.asia@permabond.com
The information given and the recommendations made herein are based on our research and are believed to be accurate but no gu arantee of their accuracy is made. In every case
we urge and recommend that purchasers before using any product in full-scale production make their own tests to determine to their own satisfaction whether the product is of
acceptable quality and is suitable for their particular purpose under their own operating conditions. THE PRODUCTS DISCLOSED HEREIN ARE SOLD WITHOUT ANY WARRANTY
AS TO MERCHANTABILITY OR FITNESS FOR A PARTICULAR PURPOSE OR ANY OTHER WARRANTY, EXPRESS OR IMPLIED.
No representative of ours has any authority to waive or change the foregoing provisions but, subject to such provisions, our engineers are available to assist purchasers in adapting our products
to their needs and to the circumstances prevailing in their business. Nothing contained herein shall be construed to imply the non-existence of any relevant patents or to constitute a permission,
inducement or recommendation to practice any invention covered by any patent, without authority from the owner of this patent. We also expect purchasers to use our products in accordance with
the guiding principles of the Chemical Manufacturers Association’s Responsible Care® program.
Permabond ET5003                                                                  Global TDS Revision 3                                 05 September 2022                        Page 2/2
                                       FOR PROFESSIONAL OR INDUSTRIAL USE ONLY. KEEP OUT OF REACH OF CHILDREN
