Repository: vineetpadia/glueguy

# Glueguy Lab

Spreadsheet-style adhesive selector plus a larger McMaster-derived engineering reference library.

## Run locally

```bash
python3 -m http.server 4317 --bind 0.0.0.0
```

Open `http://127.0.0.1:4317/` on the host, or from another machine on the same LAN/VPN open `http://<host-ip>:4317/`.

## Catalog pipeline

1. Crawl McMaster glue families into raw JSON.

```bash
python scripts/mcmaster_glue_pipeline.py --max-pages 220 --output data/mcmaster-glues.json
```

2. Enrich the representative McMaster part page for each family into a reusable detail cache.

```bash
python scripts/enrich_mcmaster_product_details.py
```

File: data/tds-cache/permabond-et503.txt
<!-- page: 0 -->

Permabond

Engineering Adhesives

PERMABOND® ET503

Two-Part Epoxy

Provisional Technical Datasheet

# Features &amp; Benefits

- Adhesion to a wide variety of substrates
- High strength and toughness
- Cures at low temperatures (≥5°C)
- Easy to apply
- Fast setting
- Good resistance to water and moisture

# Description

PERMABOND® ET503 is a two-part, fast-setting epoxy adhesive that bonds to a wide variety of substrates such as wood, metal, ceramics, and some plastics (e.g., ABS and polycarbonate). It cures rapidly at room temperature to provide working strength within 20 minutes. It is easy to apply and is resistant to water and humidity.

## Physical Properties of Uncured Adhesive

|   | ET503A | ET503B  |
| --- | --- | --- |
|  Chemical composition | Epoxy Resin | Amine Hardener  |
|  Appearance | White | Light Grey  |
|  Viscosity @ 25°C | 17,000 mPa.s (cP) | 13,000 mPa.s (cP)  |
|  Specific gravity | 1.2 | 1.1  |

## Typical Curing Properties

|  Mix ratio by volume | 1:1  |
| --- | --- |
|  Maximum gap fill | 1 mm 0.04 in  |
|  Usable / pot life @23°C | 5 mins  |
|  Fixture time @23°C | 6 mins  |
|  Working strength @23°C | 20 mins  |
|  Full cure @23°C | 24 hours  |

## Typical Performance of Cured Adhesive

|  Shear strength* (ISO4587) | Mild Steel: 20-26 N/mm² (2900 - 3770 psi)
Aluminium: 18-24 N/mm² (2610 - 3480 psi)
PVC: 5-8 N/mm² (725 - 1160 psi)
Polycarbonate: 5-8 N/mm² (725 - 1160 psi)
ABS: 5-8 N/mm² (725 - 1160 psi)  |
| --- | --- |
|  Peel strength (aluminium) (ISO4578) | 140-180 N/25mm (32-41 PIW)  |
|  Hardness (ISO868) | 50 Shore D  |
|  Water absorption (7 days at 25°C) | 0.8%  |

*Strength results will vary depending on the level of surface preparation and gap.

## Strength Development
![img-0.jpeg](img-0.jpeg)

Graph shows typical strength development of bonded components. An increase of 8°C in temperature will halve the cure time. Lower temperatures will result in a slower cure time.

The information given and the recommendations made herein are based on our research and are believed to be accurate but no guarantee of their accuracy is made. In every case we urge and recommend that purchasers before using any product in full-scale production make their own tests to determine to their own satisfaction whether the product is of acceptable quality and is suitable for their particular purpose under their own operating conditions. THE PRODUCTS DISCLUDED HEREIN ARE SOLD WITHOUT ANY WARRANTY AS TO MERCHANTABILITY OR FITNESS FOR A PARTICULAR PURPOSE OR ANY OTHER WARRANTY, EXPRESS OR IMPLIED.

No representative of ours has any authority to waive or change the foregoing provisions but, subject to such provisions, our engineers are available to assist purchasers in adapting our products to their needs and to the circumstances prevailing in their business. Nothing contained herein shall be construed to imply the non-existence of any relevant patents or to constitute a permission, inducement or recommendation to practice any invention covered by any patent, without authority from the owner of this patent. We also expect purchasers to use our products in accordance with the guiding principles of the Chemical Manufacturers Association's Responsible Care® program.

Permabond ET503

Global TDS Revision 0

14 July 2023

FOR PROFESSIONAL OR INDUSTRIAL USE ONLY. KEEP OUT OF REACH OF CHILDREN

---

<!-- page: 1 -->

Hot Strength
![img-1.jpeg](img-1.jpeg)
"Hot strength" shear strength tests performed on mild steel. Fully cured specimens conditioned to pull temperature for 30 minutes before testing at temperature.

ET503 can withstand higher temperatures for brief periods (such as for paint baking and wave soldering processes) providing the joint is not unduly stressed. The minimum temperature the cured adhesive can be exposed to is $-40^{\circ}\mathrm{C}$ ($-40^{\circ}\mathrm{F}$) depending on the materials being bonded.

## Additional Information

This product is not recommended for use in contact with strong oxidizing materials.

Information regarding the safe handling of this material may be obtained from the safety data sheet.

Users are reminded that all materials, whether innocuous or not, should be handled in accordance with the principles of good industrial hygiene.

## Storage &amp; Handling

|  Storage Temperature | 5 to 25°C (41 to 77°F)  |
| --- | --- |

## Surface Preparation

Surfaces should be clean, dry and grease-free before applying the adhesive. Use a suitable solvent (such as acetone or isopropanol) for the degreasing of surfaces. Some metals such as aluminium, copper and its alloys will benefit from light abrasion with emery cloth (or similar), to remove the oxide layer.

## Directions for Use

1. Dual cartridges:
a) Insert the cartridge into the application gun and guide the plunger into the cartridge.
b) Remove the cartridge cap and dispense material until both sides are flowing.
c) Attach the static mixer to the end of the cartridge and begin dispensing the material.
2. Apply material to one of the substrates.
3. Join the parts. Parts must be joined within the usable pot life of mixing the two epoxy components.
4. Large quantities and/or higher temperature will decrease the usable life or pot life.
5. Apply pressure to the assembly by clamping until handling strength is obtained.
6. Full cure will be obtained after 24 hours at $23^{\circ}\mathrm{C}$ (74°F). Heat can be used to accelerate the curing process.

NB. Exercise caution when mixing large quantities due to exothermic reaction.

## Video Links

Surface preparation: https://youtu.be/8CMOMP7hXjU

![img-2.jpeg](img-2.jpeg)

Two-part epoxy directions for use: https://youtu.be/GRX1RyknYqc

![img-3.jpeg](img-3.jpeg)

www.permabond.com

- UK: 0800 975 9800
- General Enquiries: +44 (0)1962 711661
- US: 732-868-1372
- Asia: +86 21 5773 4913

info.europe@permabond.com

info.americas@permabond.com

info.asia@permabond.com

The information given and the recommendations made herein are based on our research and are believed to be accurate but no guarantee of their accuracy is made. In every case we urge and recommend that purchasers before using any product in full-scale production make their own tests to determine to their own satisfaction whether the product is of acceptable quality and is suitable for their particular purpose under their own operating conditions. THE PRODUCTS DISCLOSED HEREIN ARE SOLD WITHOUT ANY WARRANTY AS TO MERCHANTABILITY OR FITNESS FOR A PARTICULAR PURPOSE OR ANY OTHER WARRANTY, EXPRESS OR IMPLIED.

No representative of ours has any authority to waive or change the foregoing provisions but, subject to such provisions, our engineers are available to assist purchasers in adapting our products to their needs and to the circumstances prevailing in their business. Nothing contained herein shall be construed to imply the non-existence of any relevant patents or to constitute a permission, inducement or recommendation to practice any invention covered by any patent, without authority from the owner of this patent. We also expect purchasers to use our products in accordance with the guiding principles of the Chemical Manufacturers Association's Responsible Care® program.

Permabond ET503

Global TDS Revision 0

14 July 2023

FOR PROFESSIONAL OR INDUSTRIAL USE ONLY. KEEP OUT OF REACH OF CHILDREN

File: data/tds-cache/permabond-et510.txt
<!-- page: 0 -->

Permabond

Engineering Adhesives

PERMABOND® ET510

Two-Part Epoxy

Technical Datasheet

# Features &amp; Benefits

- Adhesion to a wide variety of substrates
- Full cure at room temperature
- Easy to apply
- High shear and peel strength
- Good impact strength

# Description

PERMABOND® ET510 is a two-part, 1:1 mixable epoxy adhesive. ET510 is a semi-flexible toughened epoxy adhesive with good adhesion to a variety of substrates such as wood, metal, ceramics and some plastics and composites. The product cures rapidly at room temperature reaching handling strength in 20-40 minutes.

Once cured, Permabond ET510 has good chemical and environmental resistance.

## Physical Properties of Uncured Adhesive

|   | ET510A | ET510B  |
| --- | --- | --- |
|  Chemical composition | Epoxy Resin | Polyamine Hardener  |
|  Appearance | Colourless | Amber  |
|  Viscosity @ 25°C | 14,000-28,000 mPa.s (cP) | 30,000-50,000 mPa.s (cP)  |
|  Specific gravity | 1.1 | 1.1  |

## Typical Curing Properties

|  Mix ratio by volume | 1:1  |
| --- | --- |
|  Maximum gap fill | 2 mm 0.08 in  |
|  Usable / pot life @23°C | 10-20 mins  |
|  Handling time @23°C | 20-40 mins  |
|  Working strength @23°C | 24 hours  |
|  Full cure @23°C | 72 hours  |

## Typical Performance of Cured Adhesive

|  Shear strength (mild steel)* (ISO4587) | 8-12 N/mm² (1200 -1750 psi)  |
| --- | --- |
|  Peel strength (aluminium) (ISO4578) | 70-90 N/25mm (16-20 PIW)  |
|  Hardness (ISO868) | 45-60 Shore D  |
|  Elongation at break (ISO37) | 15-25%  |
|  Glass transition temperature Tg | 40-50°C (104-122°F)  |
|  Dielectric strength | 15-25 kV/ mm  |
|  Thermal conductivity | 0.35 W/(m.K)  |

*Strength results will vary depending on the level of surface preparation and gap.

## Strength Development
![img-0.jpeg](img-0.jpeg)

Graph shows typical strength development of bonded components. An increase of 8°C in temperature will halve the cure time. Lower temperatures will result in a slower cure time.

The information given and the recommendations made herein are based on our research and are believed to be accurate but no guarantee of their accuracy is made. In every case we urge and recommend that purchasers before using any product in full-scale production make their own tests to determine to their own satisfaction whether the product is of acceptable quality and is suitable for their particular purpose under their own operating conditions. THE PRODUCTS DISCLUDED HEREIN ARE SOLD WITHOUT ANY WARRANTY AS TO MERCHANTABILITY OR FITNESS FOR A PARTICULAR PURPOSE OR ANY OTHER WARRANTY, EXPRESS OR IMPLIED.

No representative of ours has any authority to waive or change the foregoing provisions but, subject to such provisions, our engineers are available to assist purchasers in adapting our products to their needs and to the circumstances prevailing in their business. Nothing contained herein shall be construed to imply the non-existence of any relevant patents or to constitute a permission, inducement or recommendation to practice any invention covered by any patent, without authority from the owner of this patent. We also expect purchasers to use our products in accordance with the guiding principles of the Chemical Manufacturers Association's Responsible Care® program.

Permabond ET510

Global TDS Revision 4

11 August 2014

FOR PROFESSIONAL OR INDUSTRIAL USE ONLY. KEEP OUT OF REACH OF CHILDREN

---

<!-- page: 1 -->

Hot Strength
![img-1.jpeg](img-1.jpeg)
"Hot strength" shear strength tests performed on mild steel. Fully cured specimens conditioned to pull temperature for 30 minutes before testing at temperature.

ETS10 can withstand higher temperatures for brief periods (such as for paint baking and wave soldering processes) providing the joint is not unduly stressed. The minimum temperature the cured adhesive can be exposed to is $-40^{\circ}\mathrm{C}$ (-40°F) depending on the materials being bonded.

## Additional Information

This product is not recommended for use in contact with strong oxidizing materials.

Information regarding the safe handling of this material may be obtained from the safety data sheet.

Users are reminded that all materials, whether innocuous or not, should be handled in accordance with the principles of good industrial hygiene.

## Surface Preparation

Surfaces should be clean, dry and grease-free before applying the adhesive. Use a suitable solvent (such as acetone or isopropanol) for the degreasing of surfaces. Some metals such as aluminium, copper and its alloys will benefit from light abrasion with emery cloth (or similar), to remove the oxide layer.

## Directions for Use

1. Dual cartridges:
a) Insert the cartridge into the application gun and guide the plunger into the cartridge.
b) Remove the cartridge cap and dispense material until both sides are flowing.
c) Attach the static mixer to the end of the cartridge and begin dispensing the material.
2. Apply material to one of the substrates.
3. Join the parts. Parts must be joined within 10-20 minutes of mixing the two epoxy components.
4. Large quantities and/or higher temperature will decrease the usable life or pot life.
5. Apply pressure to the assembly by clamping for 40 minutes or until handling strength is obtained.
6. Full cure will be obtained after 72 hours at $25^{\circ}\mathrm{C}$ (77°F). Heat can be used to accelerate the curing process.

## Storage &amp; Handling

|  Storage Temperature | 5 to 25°C (41 to 77°F)  |
| --- | --- |

## Contact Permabond:

- Americas +1 732 868 1372
- US 800-640-7599
- Asia + 86 21 5773 4913
- Europe +44 (0) 1962 711661
- UK 0800 975 9800
- Deutschland 0800 111 388
- France 0805 111 388

info.americas@permabond.com

info.europe@permabond.com

info.asia@permabond.com

The information given and the recommendations made herein are based on our research and are believed to be accurate but no guarantee of their accuracy is made. In every case we urge and recommend that purchasers before using any product in full-scale production make their own tests to determine to their own satisfaction whether the product is of acceptable quality and is suitable for their particular purpose under their own operating conditions. THE PRODUCTS DISCLUDED HEREIN ARE SOLD WITHOUT ANY WARRANTY AS TO MERCHANTABILITY OR FITNESS FOR A PARTICULAR PURPOSE OR ANY OTHER WARRANTY, EXPRESS OR IMPLIED.

No representative of ours has any authority to waive or change the foregoing provisions but, subject to such provisions, our engineers are available to assist purchasers in adapting our products to their needs and to the circumstances prevailing in their business. Nothing contained herein shall be construed to imply the non-existence of any relevant patents or to constitute a permission, inducement or recommendation to practice any invention covered by any patent, without authority from the owner of this patent. We also expect purchasers to use our products in accordance with the guiding principles of the Chemical Manufacturers Association's Responsible Care® program.

Permabond ETS10

Global TDS Revision 4

11 August 2014

FOR PROFESSIONAL OR INDUSTRIAL USE ONLY. KEEP OUT OF REACH OF CHILDREN

File: data/tds-cache/permabond-et514.txt
<!-- page: 0 -->

Permabond

Engineering Adhesives

PERMABOND® ET514

Two-Part Epoxy

Technical Datasheet

# Features &amp; Benefits

- Adhesion to a wide variety of substrates
- Full cure at room temperature
- Easy to apply
- High shear and peel strength
- Good impact strength

# Description

PERMABOND® ET514 is a 1:1 mixable epoxy adhesive. It has excellent resistance to impact and vibration and is ideal for structural bonding of metal, wood, composites and certain plastics. Its rapid cure speed coupled with its structural strength makes this adhesive suitable for a wide variety of applications. ET514 is high strength and has excellent environmental durability.

## Physical Properties of Uncured Adhesive

|   | ET514 A side | ET514 B side  |
| --- | --- | --- |
|  Chemical composition | Epoxy Resin | Polyamine Hardener  |
|  Appearance | White | Black  |
|  Viscosity @ 25°C | 20rpm: 65,000 mPa.s (cP)
2rpm: 225,000 mPa.s (cP) | 20rpm: 65,000 mPa.s (cP)
2rpm: 150,000 mPa.s (cP)  |
|  Specific gravity | 1.1 | 1.2  |

## Typical Curing Properties

|  Mix ratio by volume | 1:1  |
| --- | --- |
|  Maximum gap fill | 2 mm 0.08 in  |
|  Usable / pot life @23°C | 30-50 mins  |
|  Handling time @23°C | 60-120 mins  |
|  Working strength @23°C | 8-12 hours  |
|  Full cure @23°C | 24 hours  |

## Typical Performance of Cured Adhesive

|  Shear strength* (ISO4587) | Mild steel: 20-30 N/mm²
(2900-4350psi)
Aluminium: 12-16 N/mm²
(1740-2320psi)
Stainless Steel: 18-22 N/mm²
(2610-3190psi)
Carbon Fibre: 17-21 N/mm²
(2465-3045psi)
FRP Glass/Polyester: >12 N/mm²** SF
(>1740psi)
FRP Glass/Epoxy: 17-21 N/mm²
(2465-3045psi)
PEEK: 3-4 N/mm²
(435-580psi)
Polycarbonate: >8 N/mm²** SF
(>1160psi)
PA6 30% filled: 6-7 N/mm²
(870-1015psi)
PA6 unfilled: 3-4 N/mm²
(435-580psi)  |
| --- | --- |
|  Peel strength (aluminium) (ISO11339) | 100-150 N/25mm (23-34 PIW)  |
|  Hardness (ISO868) | 60-75 Shore D  |
|  Elongation at break (ISO37) | 10-15%  |
|  Glass transition temperature Tg | 40-50°C (104-122°F)  |
|  Dielectric strength | 15-25 kV/ mm  |
|  Thermal conductivity | 0.3 W/(m.K)  |

*Strength results will vary depending on the level of surface preparation and gap.
*SF Denotes substrate failure

The information given and the recommendations made herein are based on our research and are believed to be accurate but no guarantee of their accuracy is made. In every case we urge and recommend that purchasers before using any product in full-scale production make their own tests to determine to their own satisfaction whether the product is of acceptable quality and is suitable for their particular purpose under their own operating conditions. THE PRODUCTS DISCLOSED HEREIN ARE SOLD WITHOUT ANY WARRANTY AS TO MERCHANTABILITY OR FITNESS FOR A PARTICULAR PURPOSE OR ANY OTHER WARRANTY, EXPRESS OR IMPLIED.

No representative of ours has any authority to waive or change the foregoing provisions but, subject to such provisions, our engineers are available to assist purchasers in adapting our products to their needs and to the circumstances prevailing in their business. Nothing contained herein shall be construed to imply the non-existence of any relevant patents or to constitute a permission, inducement or recommendation to practice any invention covered by any patent, without authority from the owner of this patent. We also expect purchasers to use our products in accordance with the guiding principles of the Chemical Manufacturers Association's Responsible Care® program.

Permabond ET514

Global TDS Revision 7

12 May 2022

FOR PROFESSIONAL OR INDUSTRIAL USE ONLY. KEEP OUT OF REACH OF CHILDREN

---

<!-- page: 1 -->

Permabond ET514
Global TDS Revision 7
12 May 2022
Page 2/2
FOR PROFESSIONAL OR INDUSTRIAL USE ONLY. KEEP OUT OF REACH OF CHILDREN

# Strength Development

![img-0.jpeg](img-0.jpeg)

Graph shows typical strength development of bonded components. An increase of 8°C in temperature will halve the cure time. Lower temperatures will result in a slower cure time.

# Hot Strength

![img-1.jpeg](img-1.jpeg)

"Hot strength" shear strength tests performed on mild steel. Fully cured specimens conditioned to pull temperature for 30 minutes before testing at temperature.

ET514 can withstand higher temperatures for brief periods (such as for paint baking and wave soldering processes) providing the joint is not unduly stressed. The minimum temperature the cured adhesive can be exposed to is -40°C (-40°F) depending on the materials being bonded.

# Additional Information

This product is not recommended for use in contact with strong oxidizing materials.

Information regarding the safe handling of this material may be obtained from the safety data sheet.

Users are reminded that all materials, whether innocuous or not, should be handled in accordance with the principles of good industrial hygiene.

# Surface Preparation

Surfaces should be clean, dry and grease-free before applying the adhesive. Use a suitable solvent (such as acetone or isopropanol) for the degreasing of surfaces. Some metals such as aluminium, copper and its alloys will benefit from light abrasion with emery cloth (or similar), to remove the oxide layer.

# Directions for Use

1. Dual cartridges:
a) Insert the cartridge into the application gun and guide the plunger into the cartridge.
b) Remove the cartridge cap and dispense material until both sides are flowing.
c) Attach the static mixer to the end of the cartridge and begin dispensing the material.
2. Apply material to one of the substrates.
3. Join the parts. Parts must be joined within the usable pot life of mixing the two epoxy components.
4. Large quantities and/or higher temperature will decrease the usable life or pot life.
5. Apply pressure to the assembly by clamping until handling strength is obtained.
6. Full cure will be obtained after 24 hours at 23°C (73°F). Heat can be used to accelerate the curing process.

# Video Links

Surface preparation:
https://youtu.be/8CMOMP7hXjU

![img-2.jpeg](img-2.jpeg)

Two-part epoxy directions for use:
https://youtu.be/GRX1RyknYqc

# Storage &amp; Handling

|  Storage Temperature | 5 to 25°C (41 to 77°F)  |
| --- | --- |

www.permabond.com
- UK: 0800 975 9800
- General Enquiries: +44 (0)1962 711661
- US: 732-868-1372
- Asia: +86 21 5773 4913

The information given and the recommendations made herein are based on our research and are believed to be accurate but no guarantee of their accuracy is made. In every case we urge and recommend that purchasers before using any product in full-scale production make their own tests to determine to their own satisfaction whether the product is of acceptable quality and is suitable for their particular purpose under their own operating conditions. THE PRODUCTS DISCLUDED HEREIN ARE SOLD WITHOUT ANY WARRANTY AS TO MERCHANTABILITY OR FITNESS FOR A PARTICULAR PURPOSE OR ANY OTHER WARRANTY, EXPRESS OR IMPLIED.

No representative of ours has any authority to waive or change the foregoing provisions but, subject to such provisions, our engineers are available to assist purchasers in adapting our products to their needs and to the circumstances prevailing in their business. Nothing contained herein shall be construed to imply the non-existence of any relevant patents or to constitute a permission, inducement or recommendation to practice any invention covered by any patent, without authority from the owner of this patent. We also expect purchasers to use our products in accordance with the guiding principles of the Chemical Manufacturers Association's Responsible Care® program.

File: data/tds-cache/permabond-et5143.txt
                                                                                                                                              PERMABOND® ET5143
                                                                                                                                                   Two-Part Epoxy
                                                                                                                                                               Technical Datasheet

Features & Benefits                                                                                     Typical Performance of Cured Adhesive
             Adhesion to a wide variety of substrates                                                                                                  Mild steel: 18-22 N/mm²
                                                                                                                                                       (2600 -3200 psi)
             Full cure at room temperature                                                             Shear strength*                                 Stainless steel: 12-15 N/mm²
             FDA Compliant formulation                                                                 (ISO4587)                                       (1750 -2200 psi)
             High shear and peel strength                                                                                                              Aluminium: 10-14 N/mm²
                                                                                                                                                       (1450 -2000 psi)
             Good impact strength                                                                      Peel strength (aluminium)
                                                                                                                                                       30-50 N/25mm (7-11 PIW)
                                                                                                       (ISO4578)
Description                                                                                            Hardness (ISO868)                               >75 Shore D
PERMABOND® ET5143 is a thixotropic two part adhesive                                                   Glass transition
with good resistance to impact and vibration. The                                                                                                      40-50°C (104-122°F)
                                                                                                       temperature Tg
controlled flow properties as well as its ease of mixing and
                                                                                                       Dielectric strength                             15-25 kV/ mm
application, enables the adhesive to be used where gap
filling is required.                                                                                    *Strength results will vary depending on the level of surface
                                                                                                        preparation and gap.
Permabond ET5143 has been specifically formulated to
meet the requirements of FDA 175.105.
                                                                                                                         Strength Development
Physical Properties of Uncured Adhesive
                                                                                                                             100
                              ET5143A                       ET5143B
                                                                                                                             80
                                                                                                           % Full Strength




  Chemical                                                  Polyamine
                              Epoxy Resin
  composition                                               Hardener                                                         60
  Appearance                  White                         Black
                                                                                                                             40
                              20rpm: 50,000-
                                                            20rpm: 100,000-
                              80,000 mPa.s (cP)                                                                              20
                                                            200,000 mPa.s (cP)
  Viscosity @ 25°C            2rpm: 200,000-
                                                            2rpm: 200,000-
                              300,000 mPa.s                                                                                   0
                                                            300,000 mPa.s (cP)
                              (cP)                                                                                                 0    1     2    4      8    16 24 48 72
  Specific gravity            1.3                           1.3                                                                                        Hours
                                                                                                                                       15°C             23°C           31°C
Typical Curing Properties
                                                                                                        Graph shows typical strength development of bonded
  Mix ratio by volume                                         1:1                                       components. An increase of 8°C in temperature will halve the
                                                                                                        cure time. Lower temperatures will result in a slower cure time.
  Maximum gap fill                                            2 mm 0.08 in

  Usable / pot life @23°C 1+1g                                60-80 mins

  Handling time @23°C                                         3-5 hours
                                                              @23°C: 16 hours
  Working strength                                            @60°C: 30
                                                              minutes
                                                              @23°C: 72 hours
  Full cure
                                                              @60°C: 1 hour




The information given and the recommendations made herein are based on our research and are believed to be accurate but no gu arantee of their accuracy is made. In every case
we urge and recommend that purchasers before using any product in full-scale production make their own tests to determine to their own satisfaction whether the product is of
acceptable quality and is suitable for their particular purpose under their own operating conditions. THE PRODUCTS DISCLOSED HEREIN ARE SOLD WITHOUT ANY WARRANTY
AS TO MERCHANTABILITY OR FITNESS FOR A PARTICULAR PURPOSE OR ANY OTHER WARRANTY, EXPRESS OR IMPLIED.
No representative of ours has any authority to waive or change the foregoing provisions but, subject to such provisions, our engineers are available to assist purchasers in adapting our products
to their needs and to the circumstances prevailing in their business. Nothing contained herein shall be construed to imply the non-existence of any relevant patents or to constitute a permission,
inducement or recommendation to practice any invention covered by any patent, without authority from the owner of this patent. We also expect purchasers to use our products in accordance with
the guiding principles of the Chemical Manufacturers Association’s Responsible Care® program.
Permabond ET5143                                                                  Global TDS Revision 7                            01 March 2024                     Page 1/2
                                       FOR PROFESSIONAL OR INDUSTRIAL USE ONLY. KEEP OUT OF REACH OF CHILDREN
   Hot Strength                                                                                         Surface Preparation
                           100                                                                          Surfaces should be clean, dry and grease-free before
    % Strength Retention



                                                                                                        applying the adhesive. Use a suitable solvent (such as
                           80                                                                           acetone or isopropanol) for the degreasing of surfaces.
                           60                                                                           Some metals such as aluminium, copper and its alloys will
                                                                                                        benefit from light abrasion with emery cloth (or similar),
                           40                                                                           to remove the oxide layer.

                           20
                                                                                                        Directions for Use
                            0                                                                                  1.     Dual cartridges:
                                 0    50                   100                  150                                   a) Insert the cartridge into the application gun
                                     Temperature (°C)                                                                 and guide the plunger into the cartridge.
                                                                                                                      b) Remove the cartridge cap and dispense
“Hot strength” shear strength tests performed on mild steel. Fully cured specimens                                    material until both sides are flowing.
conditioned to pull temperature for 30 minutes before testing at temperature.                                         c) Attach the static mixer to the end of the
                                                                                                                      cartridge and begin dispensing the material.
ET5143 can withstand higher temperatures for brief periods
(such as for paint baking and wave soldering processes)
                                                                                                               2.     Apply material to one of the substrates.
providing the joint is not unduly stressed. The minimum                                                        3.     Join the parts. Parts must be joined within 60-80
temperature the cured adhesive can be exposed to is -40°C                                                             minutes of mixing the two epoxy components.
(-40°F) depending on the materials being bonded.                                                               4.     Large quantities and/or higher temperature will
                                                                                                                      decrease the usable life or pot life.
                                                                                                               5.     Apply pressure to the assembly by clamping for 5
Additional Information                                                                                                hours or until handling strength is obtained.
                                                                                                               6.     Full cure will be obtained after 72 hours at 25°C
This product is not recommended for use in contact with                                                               (77°F). Heat can be used to accelerate the curing
strong oxidizing materials.                                                                                           process.
Information regarding the safe handling of this material
may be obtained from the safety data sheet.

Users are reminded that all materials, whether innocuous
or not, should be handled in accordance with the                                                            Video Links
principles of good industrial hygiene.
                                                                                                            Surface preparation:
This Technical Datasheet (TDS) offers guideline                                                             https://youtu.be/8CMOMP7hXjU
information and does not constitute a specification.

                                                                                                            Two-part epoxy directions for use:
Storage & Handling                                                                                          https://youtu.be/GRX1RyknYqc

  Storage Temperature                             5 to 25°C (41 to 77°F)




                                                                                                                                                           www.permabond.com
                                                                                                                                                             • UK: 0800 975 9800
                                                                                                                                        • General Enquiries: +44 (0)1962 711661
                                                                                                                                                              • US: 732-868-1372
                                                                                                                                                        • Asia: + 86 21 5773 4913
                                                                                                                                                  info.europe@permabond.com
                                                                                                                                                   info.americas@permabond.com
                                                                                                                                                        info.asia@permabond.com
The information given and the recommendations made herein are based on our research and are believed to be accurate but no gu arantee of their accuracy is made. In every case
we urge and recommend that purchasers before using any product in full-scale production make their own tests to determine to their own satisfaction whether the product is of
acceptable quality and is suitable for their particular purpose under their own operating conditions. THE PRODUCTS DISCLOSED HEREIN ARE SOLD WITHOUT ANY WARRANTY
AS TO MERCHANTABILITY OR FITNESS FOR A PARTICULAR PURPOSE OR ANY OTHER WARRANTY, EXPRESS OR IMPLIED.
No representative of ours has any authority to waive or change the foregoing provisions but, subject to such provisions, our engineers are available to assist purchasers in adapting our products
to their needs and to the circumstances prevailing in their business. Nothing contained herein shall be construed to imply the non-existence of any relevant patents or to constitute a permission,
inducement or recommendation to practice any invention covered by any patent, without authority from the owner of this patent. We also expect purchasers to use our products in accordance with
the guiding principles of the Chemical Manufacturers Association’s Responsible Care® program.
Permabond ET5143                                                                  Global TDS Revision 7                    01 March 2024                            Page 2/2
                                       FOR PROFESSIONAL OR INDUSTRIAL USE ONLY. KEEP OUT OF REACH OF CHILDREN
