Repository: vineetpadia/glueguy

# Glueguy Lab

Spreadsheet-style adhesive selector plus a larger McMaster-derived engineering reference library.

## Run locally

```bash
python3 -m http.server 4317 --bind 0.0.0.0
```

Open `http://127.0.0.1:4317/` on the host, or from another machine on the same LAN/VPN open `http://<host-ip>:4317/`.

## Catalog pipeline

1. Crawl McMaster glue families into raw JSON.

```bash
python scripts/mcmaster_glue_pipeline.py --max-pages 220 --output data/mcmaster-glues.json
```

2. Enrich the representative McMaster part page for each family into a reusable detail cache.

```bash
python scripts/enrich_mcmaster_product_details.py
```

File: data/tds-cache/permabond-et5145.txt
                                                                                                                                              PERMABOND® ET5145
                                                                                                                                                   Two-Part Epoxy
                                                                                                                                                              Technical Datasheet

Features & Benefits                                                                                     Typical Performance of Cured Adhesive
             Adhesion to a wide variety of substrates                                                                                                Mild steel: 19-21 N/mm²
                                                                                                                                                     (2800 -3000 psi)
             Full cure at room temperature                                                             Shear strength*                               Stainless steel: 18-21 N/mm²
             FDA Compliant formulation                                                                 (ISO4587)                                     (2600 -3000 psi)
             High shear and peel strength                                                                                                            Aluminium: 10-14 N/mm²
                                                                                                                                                     (1450 -2000 psi)
             Good impact strength                                                                      Peel strength (aluminium)
                                                                                                                                                     30-50 N/25mm (7-11 PIW)
                                                                                                       (ISO4578)
Description                                                                                            Hardness (ISO868)                             75-85 Shore D
PERMABOND® ET5145 is a 1:1 mixable epoxy adhesive. It                                                  Glass transition
has excellent resistance to impact and vibration and is ideal                                                                                        40-50°C (104-122°F)
                                                                                                       temperature Tg
for structural bonding of metal, wood, composites and
                                                                                                       Dielectric strength                           15-25 kV/ mm
certain plastics. ET5145 is high strength and has excellent
environmental durability. It is suitable for applications                                               *Strength results will vary depending on the level of surface
where cured product is to come into contact with food or                                                preparation and gap.
beverage.

Permabond ET5145 has been specifically formulated to                                                                   Strength Development
meet the requirements of FDA 175.105.
                                                                                                                              100
Physical Properties of Uncured Adhesive                                                                                       80
                                                                                                            % Full Strength




                              ET5145A                       ET5145B
                                                                                                                              60
  Chemical                                                  Polyamine
                              Epoxy Resin
  composition                                               Hardener                                                          40
  Appearance                  White                         Ivory                                                             20
                              20rpm: 50,000-
                                                            20rpm: 100,000-                                                    0
                              80,000 mPa.s (cP)
                                                            200,000 mPa.s (cP)
  Viscosity @ 25°C            2rpm: 200,000-                                                                                         0    1      2   4    8      16 24 48 72
                                                            2rpm: 250,000-
                              300,000 mPa.s                                                                                                              Hours
                                                            400,000 mPa.s (cP)
                              (cP)
                                                                                                                                          15°C           23°C            31°C
  Specific gravity            1.3                           1.3

                                                                                                        Graph shows typical strength development of bonded
Typical Curing Properties                                                                               components. An increase of 8°C in temperature will halve the
  Mix ratio by volume                                         1:1                                       cure time. Lower temperatures will result in a slower cure time.
  Maximum gap fill                                            2 mm 0.08 in
  Usable / pot life @23°C 1+1g                                50-80 mins
  Handling time @23°C                                         3-5 hours
                                                              @23°C: 16 hours
  Working strength                                            @60°C: 30
                                                              minutes
                                                              @23°C: 72 hours
  Full cure
                                                              @60°C: 1 hour




The information given and the recommendations made herein are based on our research and are believed to be accurate but no gu arantee of their accuracy is made. In every case
we urge and recommend that purchasers before using any product in full-scale production make their own tests to determine to their own satisfaction whether the product is of
acceptable quality and is suitable for their particular purpose under their own operating conditions. THE PRODUCTS DISCLOSED HEREIN ARE SOLD WITHOUT ANY WARRANTY
AS TO MERCHANTABILITY OR FITNESS FOR A PARTICULAR PURPOSE OR ANY OTHER WARRANTY, EXPRESS OR IMPLIED.
No representative of ours has any authority to waive or change the foregoing provisions but, subject to such provisions, our engineers are available to assist purchasers in adapting our products
to their needs and to the circumstances prevailing in their business. Nothing contained herein shall be construed to imply the non-existence of any relevant patents or to constitute a permission,
inducement or recommendation to practice any invention covered by any patent, without authority from the owner of this patent. We also expect purchasers to use our products in accordance with
the guiding principles of the Chemical Manufacturers Association’s Responsible Care® program.
Permabond ET5145                                                                  Global TDS Revision 6                             01 March 2024                                Page 1/2
                                       FOR PROFESSIONAL OR INDUSTRIAL USE ONLY. KEEP OUT OF REACH OF CHILDREN
   Hot Strength                                                                                         Surface Preparation
                           100                                                                          Surfaces should be clean, dry and grease-free before
    % Strength Retention



                                                                                                        applying the adhesive. Use a suitable solvent (such as
                           80                                                                           acetone or isopropanol) for the degreasing of surfaces.
                           60                                                                           Some metals such as aluminium, copper and its alloys will
                                                                                                        benefit from light abrasion with emery cloth (or similar),
                           40                                                                           to remove the oxide layer.

                           20
                                                                                                        Directions for Use
                            0                                                                                  1.     Dual cartridges:
                                 0    50                   100                  150                                   a) Insert the cartridge into the application gun
                                     Temperature (°C)                                                                 and guide the plunger into the cartridge.
                                                                                                                      b) Remove the cartridge cap and dispense
“Hot strength” shear strength tests performed on mild steel. Fully cured specimens                                    material until both sides are flowing.
conditioned to pull temperature for 30 minutes before testing at temperature.                                         c) Attach the static mixer to the end of the
                                                                                                                      cartridge and begin dispensing the material.
ET5145 can withstand higher temperatures for brief periods
(such as for paint baking and wave soldering processes)
                                                                                                               2.     Apply material to one of the substrates.
providing the joint is not unduly stressed. The minimum                                                        3.     Join the parts. Parts must be joined within 50-80
temperature the cured adhesive can be exposed to is -40°C                                                             minutes of mixing the two epoxy components.
(-40°F) depending on the materials being bonded.                                                               4.     Large quantities and/or higher temperature will
                                                                                                                      decrease the usable life or pot life.
                                                                                                               5.     Apply pressure to the assembly by clamping for 5
Additional Information                                                                                                hours or until handling strength is obtained.
                                                                                                               6.     Full cure will be obtained after 72 hours at 25°C
This product is not recommended for use in contact with                                                               (77°F). Heat can be used to accelerate the curing
strong oxidizing materials.                                                                                           process.
Information regarding the safe handling of this material
may be obtained from the safety data sheet.

Users are reminded that all materials, whether innocuous
or not, should be handled in accordance with the                                                              Video Links
principles of good industrial hygiene.                                                                        Surface preparation:
                                                                                                              https://youtu.be/8CMOMP7hXjU
This Technical Datasheet (TDS) offers guideline
information and does not constitute a specification.

                                                                                                              Two-part epoxy directions for use:
                                                                                                              https://youtu.be/GRX1RyknYqc
Storage & Handling
  Storage Temperature                             5 to 25°C (41 to 77°F)




                                                                                                                                                           www.permabond.com
                                                                                                                                                             • UK: 0800 975 9800
                                                                                                                                        • General Enquiries: +44 (0)1962 711661
                                                                                                                                                              • US: 732-868-1372
                                                                                                                                                        • Asia: + 86 21 5773 4913
                                                                                                                                                  info.europe@permabond.com
                                                                                                                                                   info.americas@permabond.com
                                                                                                                                                        info.asia@permabond.com
The information given and the recommendations made herein are based on our research and are believed to be accurate but no gu arantee of their accuracy is made. In every case
we urge and recommend that purchasers before using any product in full-scale production make their own tests to determine to their own satisfaction whether the product is of
acceptable quality and is suitable for their particular purpose under their own operating conditions. THE PRODUCTS DISCLOSED HEREIN ARE SOLD WITHOUT ANY WARRANTY
AS TO MERCHANTABILITY OR FITNESS FOR A PARTICULAR PURPOSE OR ANY OTHER WARRANTY, EXPRESS OR IMPLIED.
No representative of ours has any authority to waive or change the foregoing provisions but, subject to such provisions, our engineers are available to assist purchasers in adapting our products
to their needs and to the circumstances prevailing in their business. Nothing contained herein shall be construed to imply the non-existence of any relevant patents or to constitute a permission,
inducement or recommendation to practice any invention covered by any patent, without authority from the owner of this patent. We also expect purchasers to use our products in accordance with
the guiding principles of the Chemical Manufacturers Association’s Responsible Care® program.
Permabond ET5145                                                                  Global TDS Revision 6                    01 March 2024                                         Page 2/2
                                       FOR PROFESSIONAL OR INDUSTRIAL USE ONLY. KEEP OUT OF REACH OF CHILDREN

File: data/tds-cache/permabond-et5147.txt
                                                                                                                                           PERMABOND® ET5147
                                                                                                                                                Two-Part Epoxy
                                                                                                                                                             Technical Datasheet

Features & Benefits                                                                                     Typical Performance of Cured Adhesive
             Adhesion to a wide variety of substrates                                                                                             Mild steel: 18-20 N/mm²
                                                                                                                                                  (2600 -2900 psi)
             Full cure at room temperature                                                             Shear strength*                            Stainless steel: 15-19 N/mm²
             FDA Compliant formulation                                                                 (ISO4587)                                  (2200 -2800 psi)
             High shear and peel strength                                                                                                         Aluminium: 10-14 N/mm²
                                                                                                                                                  (1450 -2000 psi)
             Good impact strength                                                                      Peel strength (aluminium)
                                                                                                                                                  40-70 N/25mm (9-16 PIW)
                                                                                                       (ISO4578)
Description                                                                                            Hardness (ISO868)                          68-72 Shore D
PERMABOND® ET5147 is a 2:1 mixable epoxy adhesive. It                                                  Glass transition
has excellent resistance to impact and vibration and is ideal                                                                                     50-60°C (122-140°F)
                                                                                                       temperature Tg
for structural bonding of metal, wood, composites and
                                                                                                       Dielectric strength                        15-25 kV/ mm
certain plastics. Its rapid cure speed coupled with its
structural strength makes this adhesive suitable for a wide                                             *Strength results will vary depending on the level of surface
variety of applications. ET5147 is high strength and has                                                preparation and gap.
excellent environmental durability.

Permabond ET5147 has been specifically formulated to                                                                    Strength Development
meet the requirements of FDA 175.105.
                                                                                                                             100
Physical Properties of Uncured Adhesive
                                                                                                                             80
                                                                                                           % Full Strength




                              ET5147A                       ET5147B
  Chemical                                                  Polyamine
                                                                                                                             60
                              Epoxy Resin
  composition                                               Hardener
                                                                                                                             40
  Appearance                  White                         Ivory
                              20rpm: 25,000-                                                                                 20
                                                            20rpm: 90,000-
                              40,000 mPa.s (cP)
                                                            150,000 mPa.s (cP)                                                0
  Viscosity @ 25°C            2rpm: 80,000-
                                                            2rpm: 150,000-                                                         0   1      2   4     8     16 24 48 72
                              160,000 mPa.s
                                                            300,000 mPa.s (cP)
                              (cP)                                                                                                                    Hours
  Specific gravity            1.3                           1.2
                                                                                                                                       15°C           23°C              31°C
                                                                                                        Graph shows typical strength development of bonded
Typical Curing Properties                                                                               components. An increase of 8°C in temperature will halve the
  Mix ratio by volume                                         2:1                                       cure time. Lower temperatures will result in a slower cure time.
  Maximum gap fill                                            2 mm 0.08 in
  Usable / pot life @23°C 2+1g                                40-60 mins
  Handling time @23°C                                         3-5 hours
                                                              @23°C: 16 hours
  Working strength                                            @60°C: 30
                                                              minutes
                                                              @23°C: 72 hours
  Full cure
                                                              @60°C: 1 hour




The information given and the recommendations made herein are based on our research and are believed to be accurate but no gu arantee of their accuracy is made. In every case
we urge and recommend that purchasers before using any product in full-scale production make their own tests to determine to their own satisfaction whether the product is of
acceptable quality and is suitable for their particular purpose under their own operating conditions. THE PRODUCTS DISCLOSED HEREIN ARE SOLD WITHOUT ANY WARRANTY
AS TO MERCHANTABILITY OR FITNESS FOR A PARTICULAR PURPOSE OR ANY OTHER WARRANTY, EXPRESS OR IMPLIED.
No representative of ours has any authority to waive or change the foregoing provisions but, subject to such provisions, our engineers are available to assist purchasers in adapting our products
to their needs and to the circumstances prevailing in their business. Nothing contained herein shall be construed to imply the non-existence of any relevant patents or to constitute a permission,
inducement or recommendation to practice any invention covered by any patent, without authority from the owner of this patent. We also expect purchasers to use our products in accordance with
the guiding principles of the Chemical Manufacturers Association’s Responsible Care® program.
Permabond ET5147                                                                  Global TDS Revision 7                                    01 March 2024                         Page 1/2
                                       FOR PROFESSIONAL OR INDUSTRIAL USE ONLY. KEEP OUT OF REACH OF CHILDREN
   Hot Strength                                                                                         Surface Preparation
                           100                                                                          Surfaces should be clean, dry and grease-free before
    % Strength Retention



                                                                                                        applying the adhesive. Use a suitable solvent (such as
                           80                                                                           acetone or isopropanol) for the degreasing of surfaces.
                           60                                                                           Some metals such as aluminium, copper and its alloys will
                                                                                                        benefit from light abrasion with emery cloth (or similar),
                           40                                                                           to remove the oxide layer.

                           20
                                                                                                        Directions for Use
                            0                                                                                  1.     Dual cartridges:
                                 0    50                   100                  150                                   a) Insert the cartridge into the application gun
                                     Temperature (°C)                                                                 and guide the plunger into the cartridge.
                                                                                                                      b) Remove the cartridge cap and dispense
“Hot strength” shear strength tests performed on mild steel. Fully cured specimens                                    material until both sides are flowing.
conditioned to pull temperature for 30 minutes before testing at temperature.                                         c) Attach the static mixer to the end of the
                                                                                                                      cartridge and begin dispensing the material.
ET5147 can withstand higher temperatures for brief periods
(such as for paint baking and wave soldering processes)
                                                                                                               2.     Apply material to one of the substrates.
providing the joint is not unduly stressed. The minimum                                                        3.     Join the parts. Parts must be joined within 40-60
temperature the cured adhesive can be exposed to is -40°C                                                             minutes of mixing the two epoxy components.
(-40°F) depending on the materials being bonded.                                                               4.     Large quantities and/or higher temperature will
                                                                                                                      decrease the usable life or pot life.
Additional Information                                                                                         5.     Apply pressure to the assembly by clamping for 5
                                                                                                                      hours or until handling strength is obtained.
This product is not recommended for use in contact with                                                        6.     Full cure will be obtained after 72 hours at 25°C
strong oxidizing materials.                                                                                           (77°F). Heat can be used to accelerate the curing
Information regarding the safe handling of this material                                                              process.
may be obtained from the safety data sheet.

Users are reminded that all materials, whether innocuous
or not, should be handled in accordance with the
principles of good industrial hygiene.                                                                      Video Links
                                                                                                            Surface preparation:
This Technical Datasheet (TDS) offers guideline
                                                                                                            https://youtu.be/8CMOMP7hXjU
information and does not constitute a specification.


                                                                                                            Two-part epoxy directions for use:
Storage & Handling                                                                                          https://youtu.be/GRX1RyknYqc
  Storage Temperature                             5 to 25°C (41 to 77°F)




                                                                                                                                                           www.permabond.com
                                                                                                                                                             • UK: 0800 975 9800
                                                                                                                                        • General Enquiries: +44 (0)1962 711661
                                                                                                                                                              • US: 732-868-1372
                                                                                                                                                        • Asia: + 86 21 5773 4913
                                                                                                                                                  info.europe@permabond.com
                                                                                                                                                   info.americas@permabond.com
                                                                                                                                                        info.asia@permabond.com
The information given and the recommendations made herein are based on our research and are believed to be accurate but no gu arantee of their accuracy is made. In every case
we urge and recommend that purchasers before using any product in full-scale production make their own tests to determine to their own satisfaction whether the product is of
acceptable quality and is suitable for their particular purpose under their own operating conditions. THE PRODUCTS DISCLOSED HEREIN ARE SOLD WITHOUT ANY WARRANTY
AS TO MERCHANTABILITY OR FITNESS FOR A PARTICULAR PURPOSE OR ANY OTHER WARRANTY, EXPRESS OR IMPLIED.
No representative of ours has any authority to waive or change the foregoing provisions but, subject to such provisions, our engineers are available to assist purchasers in adapting our products
to their needs and to the circumstances prevailing in their business. Nothing contained herein shall be construed to imply the non-existence of any relevant patents or to constitute a permission,
inducement or recommendation to practice any invention covered by any patent, without authority from the owner of this patent. We also expect purchasers to use our products in accordance with
the guiding principles of the Chemical Manufacturers Association’s Responsible Care® program.
Permabond ET5147                                                                  Global TDS Revision 7                                 01 March 2024                            Page 2/2
                                       FOR PROFESSIONAL OR INDUSTRIAL USE ONLY. KEEP OUT OF REACH OF CHILDREN

File: data/tds-cache/permabond-et5162.txt
<!-- page: 0 -->

Permabond

Engineering Adhesives

PERMABOND ET5162

Two-Part Epoxy

Provisional Technical Datasheet

# Features &amp; Benefits

- Excellent adhesion to stainless steel
- EU Food Contact 10/2011 compliant
- FDA 175.105 and 175.300 compliant
- High shear strength
- Excellent temperature resistance

# Description

PERMABOND® ET5162 is a lightly thixotropic, 2-part epoxy adhesive designed to be compliant to FDA 175.105, FDA 175.300 and EU 10/2011 food contact regulations. ET5162 is designed primarily for bonding of stainless steel in food contact applications, however this will bond a variety of other substrates including steel, aluminium and composites.

## Physical Properties of Uncured Adhesive

|   | ET5162A | ET5162B  |
| --- | --- | --- |
|  Chemical composition | Epoxy Resin | Modified Amine  |
|  Appearance | Off-white | White  |
|  Viscosity @ 25°C | 20,000-40,000 mPa.s (cP) | 90,000-110,000 mPa.s (cP)  |
|  Specific Gravity | 1.15 | 1.15  |

## Typical Curing Properties

|  Mix ratio by volume | 2:1  |
| --- | --- |
|  Maximum gap fill | 2 mm 0.08 in  |
|  Gel time @23°C | 60-80 mins  |
|  Working strength @23°C | 12 hours  |
|  Working strength @60°C | 30 mins  |
|  Full cure @23°C | 72 hours*  |
|  Full cure @60°C | 1 hour  |

*For best results we recommend curing at 60°C.

## Typical Performance of Cured Adhesive

|  Shear strength* (ISO4587) cured 72 hrs @ 23°C | Stainless Steel: 10-15 N/mm² (1450-2200 psi)
Aluminium: 8-10 N/mm² (1160-3800 psi)  |
| --- | --- |
|  Shear strength* (ISO4587) cured 1 hour @ 60°C | Stainless Steel: 15-20 N/mm² (2200-2900 psi)
Aluminium: 11-13 N/mm² (1160-1890 psi)  |
|  Hardness (ISO868) | 80-90 Shore D  |

*Strength results will vary depending on the level of surface preparation and gap.

## Strength Development

![img-0.jpeg](img-0.jpeg)

Graph shows typical strength development of bonded aluminium components. Curing at 60°C improves the crosslinking and results in higher final strength values. Lower temperatures will result in a slower cure.

The information given and the recommendations made herein are based on our research and are believed to be accurate, but no guarantee of their accuracy is made. In every case we urge and recommend that purchasers before using any product in full-scale production make their own tests to determine to their own satisfaction whether the product is of acceptable quality and is suitable for their particular purpose under their own operating conditions. THE PRODUCTS DISCLOSED HEREIN ARE SOLD WITHOUT ANY WARRANTY AS TO MERCHANTABILITY OR FITNESS FOR A PARTICULAR PURPOSE OR ANY OTHER WARRANTY, EXPRESS OR IMPLIED.

No representative of ours has any authority to waive or change the foregoing provisions but, subject to such provisions, our engineers are available to assist purchasers in adapting our products to their needs and to the circumstances prevailing in their business. Nothing contained herein shall be construed to imply the non-existence of any relevant patents or to constitute a permission, inducement or recommendation to practice any invention covered by any patent, without authority from the owner of this patent. We also expect purchasers to use our products in accordance with the guiding principles of the Chemical Manufacturers Association's Responsible Care® program.

Permabond ET5162

Global TDS Revision 9

26 September 2024

FOR PROFESSIONAL OR INDUSTRIAL USE ONLY. KEEP OUT OF REACH OF CHILDREN

---

<!-- page: 1 -->

Hot Strength
![img-1.jpeg](img-1.jpeg)
"Hot strength" shear strength tests performed on mild steel. Fully cured specimens conditioned to pull temperature for 30 minutes before testing at temperature.

ET5162 can withstand higher temperatures for brief periods (such as for paint baking and wave soldering processes) providing the joint is not unduly stressed. The minimum temperature the cured adhesive can be exposed to is $-55^{\circ}\mathrm{C}$ ($-67^{\circ}\mathrm{F}$) depending on the materials being bonded.

## Additional Information

This product is not recommended for use in contact with strong oxidizing materials.

Information regarding the safe handling of this material may be obtained from the safety data sheet.

Users are reminded that all materials, whether innocuous or not, should be handled in accordance with the principles of good industrial hygiene.

This Technical Datasheet (TDS) offers guideline information and does not constitute a specification.

## Surface Preparation

Surfaces should be clean, dry and grease-free before applying the adhesive. Use a suitable solvent (such as acetone or isopropanol) for the degreasing of surfaces. Some metals such as aluminium, copper and its alloys will benefit from light abrasion with emery cloth (or similar), to remove the oxide layer.

## Directions for Use

1. For bulk applications ensure the resin and hardener are thoroughly mixed and in the correct proportion.
2. Apply material to one of the substrates and avoid entrapping air.
3. Assemble the parts applying sufficient pressure to ensure the adhesive spreads to cover the entire bond area.
4. Use a jig / clamp to prevent parts moving during cure.
5. It is advisable not to disturb the joint until the adhesive is fully cured.

NB. Exercise caution when mixing large quantities due to exothermic reaction.

**NB. Exercise caution when mixing large quantities due to exothermic reaction.**

### Video Links

Surface preparation: https://youtu.be/8CMOMP7hXjU

![img-2.jpeg](img-2.jpeg)

Two-part epoxy directions for use: https://youtu.be/GRX1RyknYqc

![img-3.jpeg](img-3.jpeg)

## Storage &amp; Handling

|  Storage Temperature | 5 to 25°C (41 to 77°F)  |
| --- | --- |

www.permabond.com

- UK: 0800 975 9800
- General Enquiries: +44 (0)1962 711661
- US: 732-868-1372
- Asia: +86 21 5773 4913

info.europe@permabond.com

info.americas@permabond.com

info.asia@permabond.com

The information given and the recommendations made herein are based on our research and are believed to be accurate, but no guarantee of their accuracy is made. In every case we urge and recommend that purchasers before using any product in full-scale production make their own tests to determine to their own satisfaction whether the product is of acceptable quality and is suitable for their particular purpose under their own operating conditions. THE PRODUCTS DISCLOSED HEREIN ARE SOLD WITHOUT ANY WARRANTY AS TO MERCHANTABILITY OR FITNESS FOR A PARTICULAR PURPOSE OR ANY OTHER WARRANTY, EXPRESS OR IMPLIED.

No representative of ours has any authority to waive or change the foregoing provisions but, subject to such provisions, our engineers are available to assist purchasers in adapting our products to their needs and to the circumstances prevailing in their business. Nothing contained herein shall be construed to imply the non-existence of any relevant patents or to constitute a permission, inducement or recommendation to practice any invention covered by any patent, without authority from the owner of this patent. We also expect purchasers to use our products in accordance with the guiding principles of the Chemical Manufacturers Association's Responsible Care® program.

Permabond ET5162

Global TDS Revision 9

26 September 2024

FOR PROFESSIONAL OR INDUSTRIAL USE ONLY. KEEP OUT OF REACH OF CHILDREN
