Repository: vineetpadia/glueguy

# Glueguy Lab

Spreadsheet-style adhesive selector plus a larger McMaster-derived engineering reference library.

## Run locally

```bash
python3 -m http.server 4317 --bind 0.0.0.0
```

Open `http://127.0.0.1:4317/` on the host, or from another machine on the same LAN/VPN open `http://<host-ip>:4317/`.

## Catalog pipeline

1. Crawl McMaster glue families into raw JSON.

```bash
python scripts/mcmaster_glue_pipeline.py --max-pages 220 --output data/mcmaster-glues.json
```

2. Enrich the representative McMaster part page for each family into a reusable detail cache.

```bash
python scripts/enrich_mcmaster_product_details.py
```

File: data/tds-cache/permabond-et536.txt
<!-- page: 0 -->

Permabond

Engineering Adhesives

PERMABOND® ET536

Two-Part Epoxy

Technical Datasheet

# Features &amp; Benefits

- Adhesion to a wide variety of substrates
- Full cure at room temperature
- Easy to apply
- High shear and peel strength
- Good impact strength
- Good chemical resistance
- Non-drip rheology

# Description

PERMABOND® ET536 is a two-part, 1:1 mixable epoxy adhesive with good adhesion to a variety of substrates such as wood, metal, ceramics and some plastics and composites. Permabond ET536 forms tough bonds providing high peel resistance and high shear strength. The extended work life of this product allows for adjustment and makes it more suitable for larger applications.

## Physical Properties of Uncured Adhesive

|   | ET536 A side | ET536 B side  |
| --- | --- | --- |
|  Chemical composition | Epoxy Resin | Polyamine Hardener  |
|  Appearance | White | Black  |
|  Viscosity @ 25°C | 20rpm: 75,000 mPa.s (cP)
2rpm: 225,000 mPa.s (cP) | 20rpm: 150,000 mPa.s (cP)
2rpm: 300,000 mPa.s (cP)  |
|  Specific gravity | 1.1 | 1.2  |

## Typical Curing Properties

|  Mix ratio by volume | 1:1  |
| --- | --- |
|  Maximum gap fill | 5 mm 0.2 in  |
|  Usable / pot life @23°C | 50-80 mins  |
|  Handling time @23°C | 90-120 mins  |
|  Working strength @23°C | 24 hours  |
|  Full cure @23°C | 72 hours  |

## Typical Performance of Cured Adhesive

|  Shear strength* (ISO4587) | Mild steel: 22-32 N/mm² (3190-4640psi)
Aluminium: 22-26 N/mm² (3190-3770psi)
Stainless Steel: 26-30 N/mm² (3770-4350psi)
Carbon Fibre: 18-22 N/mm² (2610-3190psi)
FRP Glass/Polyester: 6-8 N/mm² (870-1160psi)
FRP Glass/Epoxy: 18-22 N/mm² (2610-3190psi)
Polycarbonate: 3-5 N/mm² (435-725psi)
PA6 30% filled: 4-6 N/mm² (580-870psi)  |
| --- | --- |
|  Peel strength (aluminium) (ISO11339) | 70-90 N/25mm (16-21 PIW)  |
|  Hardness (ISO868) | 65-75 Shore D  |
|  Elongation at break (ISO37) | 4-8%  |
|  Glass transition temperature Tg | 45-55°C (113-131°F)  |
|  Dielectric strength | 15-25 kV/ mm  |
|  Thermal conductivity | 0.4 W/(m.K)  |

*Strength results will vary depending on the level of surface preparation and gap.

## Strength Development

![img-0.jpeg](img-0.jpeg)

Graph shows typical strength development of bonded components. An increase of 8°C in temperature will halve the cure time. Lower temperatures will result in a slower cure time.

The information given and the recommendations made herein are based on our research and are believed to be accurate but no guarantee of their accuracy is made. In every case we urge and recommend that purchasers before using any product in full-scale production make their own tests to determine to their own satisfaction whether the product is of acceptable quality and is suitable for their particular purpose under their own operating conditions. THE PRODUCTS DISCLOSED HEREIN ARE SOLD WITHOUT ANY WARRANTY AS TO MERCHANTABILITY OR FITNESS FOR A PARTICULAR PURPOSE OR ANY OTHER WARRANTY, EXPRESS OR IMPLIED.

No representative of ours has any authority to waive or change the foregoing provisions but, subject to such provisions, our engineers are available to assist purchasers in adapting our products to their needs and to the circumstances prevailing in their business. Nothing contained herein shall be construed to imply the non-existence of any relevant patents or to constitute a permission, inducement or recommendation to practice any invention covered by any patent, without authority from the owner of this patent. We also expect purchasers to use our products in accordance with the guiding principles of the Chemical Manufacturers Association's Responsible Care® program.

Permabond ET536

Global TDS Revision 6

12 May 2022

FOR PROFESSIONAL OR INDUSTRIAL USE ONLY. KEEP OUT OF REACH OF CHILDREN

---

<!-- page: 1 -->

Formabond ET536
Global TDS Revision 6
12 May 2022
Page 2/2
FOR PROFESSIONAL OR INDUSTRIAL USE ONLY. KEEP OUT OF REACH OF CHILDREN

![img-1.jpeg](img-1.jpeg)
Hot Strength

"Hot strength" shear strength tests performed on mild steel. Fully cured specimens conditioned to pull temperature for 30 minutes before testing at temperature.

ET536 can withstand higher temperatures for brief periods (such as for paint baking and wave soldering processes) providing the joint is not unduly stressed. The minimum temperature the cured adhesive can be exposed to is -40°C (-40°F) depending on the materials being bonded.

## Additional Information

This product is not recommended for use in contact with strong oxidizing materials.

Information regarding the safe handling of this material may be obtained from the safety data sheet.

Users are reminded that all materials, whether innocuous or not, should be handled in accordance with the principles of good industrial hygiene.

## Surface Preparation

Surfaces should be clean, dry and grease-free before applying the adhesive. Use a suitable solvent (such as acetone or isopropanol) for the degreasing of surfaces. Some metals such as aluminium, copper and its alloys will benefit from light abrasion with emery cloth (or similar), to remove the oxide layer.

## Directions for Use

1. Dual cartridges:
a) Insert the cartridge into the application gun and guide the plunger into the cartridge.
b) Remove the cartridge cap and dispense material until both sides are flowing.
c) Attach the static mixer to the end of the cartridge and begin dispensing the material.
2. Apply material to one of the substrates.
3. Join the parts. Parts must be joined within the usable pot life of mixing the two epoxy components.
4. Large quantities and/or higher temperature will decrease the usable life or pot life.
5. Apply pressure to the assembly by clamping until handling strength is obtained.
6. Full cure will be obtained after 72 hours at 23°C (73°F). Heat can be used to accelerate the curing process.

## Storage &amp; Handling

|  Storage Temperature | 5 to 25°C (41 to 77°F)  |
| --- | --- |

## Video Links

Surface preparation:
https://youtu.be/8CMOMP7hXjU

![img-2.jpeg](img-2.jpeg)

![img-3.jpeg](img-3.jpeg)

www.permabond.com
- UK: 0800 975 9800
- General Enquiries: +44 (0)1962 711661
- US: 732-868-1372
- Asia: +86 21 5773 4913

info.europe@permabond.com
info.americas@permabond.com
info.asia@permabond.com

The information given and the recommendations made herein are based on our research and are believed to be accurate but no guarantee of their accuracy is made. In every case we urge and recommend that purchasers before using any product in full-scale production make their own tests to determine to their own satisfaction whether the product is of acceptable quality and is suitable for their particular purpose under their own operating conditions. THE PRODUCTS DISCLOSED HEREIN ARE SOLD WITHOUT ANY WARRANTY AS TO MERCHANTABILITY OR FITNESS FOR A PARTICULAR PURPOSE OR ANY OTHER WARRANTY, EXPRESS OR IMPLIED.

No representative of ours has any authority to waive or change the foregoing provisions but, subject to such provisions, our engineers are available to assist purchasers in adapting our products to their needs and to the circumstances prevailing in their business. Nothing contained herein shall be construed to imply the non-existence of any relevant patents or to constitute a permission, inducement or recommendation to practice any invention covered by any patent, without authority from the owner of this patent. We also expect purchasers to use our products in accordance with the guiding principles of the Chemical Manufacturers Association's Responsible Care® program.

File: data/tds-cache/permabond-et5364.txt
                                                                                                                                                     PERMABOND® ET5364
                                                                                                                                                          Two-Part Epoxy
                                                                                                                                                                  Technical Datasheet

Features & Benefits                                                                                     Typical Performance of Cured Adhesive
             Adhesion to a wide variety of substrates                                                    Shear strength*           Steel: 22-24 N/mm² (3200-3500 psi)
                                                                                                         (ISO4587) cured 72        Aluminium: 24-26 N/mm² (3500-
             Easy to apply                                                                               hrs @ 23°C                3800psi)
             High shear strength                                                                         Shear strength*           Steel: 24-26 N/mm² (3500-3800 psi)
             Good impact strength                                                                        (ISO4587)Adhesive         Aluminium: 28-30 N/mm² (4100-
                                                                                                         cured 1 hour@60°C         4350psi)
             Good chemical resistance
                                                                                                        *Strength results will vary depending on the level of surface
             Non-drip rheology                                                                          preparation and gap.

Description                                                                                                            Strength Development
PERMABOND® ET5364 is a two-part, 1:1 mixable                                                                                     100
epoxy adhesive with good adhesion to a variety of                                                                                       80


                                                                                                          % Full Strength
substrates such as wood, metal, ceramics and some
plastics and composites. Permabond ET5364 forms                                                                                         60
tough bonds with excellent shear strength.                                                                                              40
                                                                                                                                        20
Physical Properties of Uncured Adhesive
                                                                                                                                         0
                              ET5364A                       ET5364B
                                                                                                                                              0 0.5 1     2   4    8 16 24 48 72
  Chemical                                                  Polyamine
                              Epoxy Resin                                                                                                                     Hours
  composition                                               Hardener
                                                                                                                                                  15°C        23°C             60°C
  Appearance                  Cream                         Black
                              20rpm: 90,000-                20rpm: 60,000-                              Graph shows typical strength development of bonded
                              130,000 (cP)                  110,000 (cP)                                components. An increase of 8°C in temperature will halve the
  Viscosity @ 25°C                                                                                      cure time. Lower temperatures will result in a slower cure time.
                              2rpm: 400,000-                2rpm: 200,000-
                              600,000 (cP)                  300,000 (cP)
  Specific gravity            1.35                          1.08
                                                                                                           Hot Strength
                                                                                                                                        100
Typical Curing Properties
                                                                                                                 % Strength Retention




                                               1:1 by volume                                                                            80
  Mix ratio
                                               10:8 by weight                                                                           60
  Maximum gap fill                             2 mm 0.08 in
                                                                                                                                        40
  Usable / pot life @23°C                      2 hours                                                                                  20
  Handling time @23°C                          8 hours                                                                                   0
                                               @23°C : 24 hours                                                                               0          50              100              150
  Working strength
                                               @60°C: 30 mins                                                                                            Temperature (°C)
                                               @23°C: 72 hours
  Full cure
                                               @60°C: 1 hour
                                                                                                        “Hot strength” shear strength tests performed on mild steel. Fully cured specimens
                                                                                                        conditioned to pull temperature for 30 minutes before testing at temperature.
                                                                                                        ET5364 can withstand higher temperatures for brief periods
                                                                                                        (such as for paint baking and wave soldering processes)
                                                                                                        providing the joint is not unduly stressed. The minimum
                                                                                                        temperature the cured adhesive can be exposed to is -40°C
                                                                                                        (-40°F) depending on the materials being bonded.
The information given and the recommendations made herein are based on our research and are believed to be accurate but no guarantee of their accuracy is made. In every case
we urge and recommend that purchasers before using any product in full-scale production make their own tests to determine to their own satisfaction whether the product is of
acceptable quality and is suitable for their particular purpose under their own operating conditions. THE PRODUCTS DISCLOSED HEREIN ARE SOLD WITHOUT ANY WARRANTY
AS TO MERCHANTABILITY OR FITNESS FOR A PARTICULAR PURPOSE OR ANY OTHER WARRANTY, EXPRESS OR IMPLIED.
No representative of ours has any authority to waive or change the foregoing provisions but, subject to such provisions, our engineers are available to assist purchasers in adapting our products
to their needs and to the circumstances prevailing in their business. Nothing contained herein shall be construed to imply the non-existence of any relevant patents or to constitute a permission,
inducement or recommendation to practice any invention covered by any patent, without authority from the owner of this patent. We also expect purchasers to use our products in accordance with
the guiding principles of the Chemical Manufacturers Association’s Responsible Care® program.
Permabond ET5364                                                                  Global TDS Revision 4                                              17 September 2020                Page 1/2
                                       FOR PROFESSIONAL OR INDUSTRIAL USE ONLY. KEEP OUT OF REACH OF CHILDREN
Additional Information                                                                                  Storage & Handling
This product is not recommended for use in contact with
strong oxidizing materials.                                                                               Storage Temperature                                5 to 25°C (41 to 77°F)
Information regarding the safe handling of this material
may be obtained from the safety data sheet.

Users are reminded that all materials, whether innocuous
or not, should be handled in accordance with the
                                                                                                         Video Links
principles of good industrial hygiene.                                                                   Surface preparation:
                                                                                                         https://youtu.be/8CMOMP7hXjU
Surface Preparation
Surfaces should be clean, dry and grease-free before
                                                                                                         Two-part epoxy directions for use:
applying the adhesive. Use a suitable solvent (such as
                                                                                                         https://youtu.be/GRX1RyknYqc
acetone or isopropanol) for the degreasing of surfaces.
Some metals such as aluminium, copper and its alloys will
benefit from light abrasion with emery cloth (or similar),
to remove the oxide layer.

Directions for Use
      1.     Dual cartridges:
             a) Insert the cartridge into the application gun
             and guide the plunger into the cartridge.
             b) Remove the cartridge cap and dispense
             material until both sides are flowing.
             c) Attach the static mixer to the end of the
             cartridge and begin dispensing the material.
             Ensure product is fully mixed (grey with no
             streaks).
      2.     Apply material to one of the substrates.
      3.     Join the parts. Parts must be joined within 2
             hours of mixing the two epoxy components.
      4.     Large quantities and/or higher temperature will
             decrease the usable life or pot life.
      5.     Apply pressure to the assembly by clamping for 8
             hours or until handling strength is obtained.
      6.     Full cure will be obtained after 7 days at 23°C
             (73°F).

      This Technical Datasheet (TDS) offers guideline
      information and does not constitute a specification.




                                                                                                                                                           www.permabond.com
                                                                                                                                                             • UK: 0800 975 9800
                                                                                                                                        • General Enquiries: +44 (0)1962 711661
                                                                                                                                                              • US: 732-868-1372
                                                                                                                                                        • Asia: + 86 21 5773 4913
                                                                                                                                                  info.europe@permabond.com
                                                                                                                                                   info.americas@permabond.com
                                                                                                                                                        info.asia@permabond.com
The information given and the recommendations made herein are based on our research and are believed to be accurate but no guarantee of their accuracy is made. In every case
we urge and recommend that purchasers before using any product in full-scale production make their own tests to determine to their own satisfaction whether the product is of
acceptable quality and is suitable for their particular purpose under their own operating conditions. THE PRODUCTS DISCLOSED HEREIN ARE SOLD WITHOUT ANY WARRANTY
AS TO MERCHANTABILITY OR FITNESS FOR A PARTICULAR PURPOSE OR ANY OTHER WARRANTY, EXPRESS OR IMPLIED.
No representative of ours has any authority to waive or change the foregoing provisions but, subject to such provisions, our engineers are available to assist purchasers in adapting our products
to their needs and to the circumstances prevailing in their business. Nothing contained herein shall be construed to imply the non-existence of any relevant patents or to constitute a permission,
inducement or recommendation to practice any invention covered by any patent, without authority from the owner of this patent. We also expect purchasers to use our products in accordance with
the guiding principles of the Chemical Manufacturers Association’s Responsible Care® program.
Permabond ET5364                                                                  Global TDS Revision 4                                 17 September 2020                        Page 2/2
                                       FOR PROFESSIONAL OR INDUSTRIAL USE ONLY. KEEP OUT OF REACH OF CHILDREN

File: data/tds-cache/permabond-et5365.txt
                                                                                                                                                               PERMABOND® ET5365
                                                                                                                                                                    Two-Part Epoxy
                                                                                                                                                            Provisional Technical Datasheet

Features & Benefits                                                                                     Typical Performance of Cured Adhesive
             Adhesion to a wide variety of substrates                                                  Shear strength*
                                                                                                                                Steel: 10-14 N/mm² (1450-2000 psi)
                                                                                                       (ISO4587) cured 24
             Easy to apply                                                                             hrs @ 23°C
                                                                                                                                Aluminium: 8-10 N/mm² (1200-1450 psi)
             High shear strength                                                                       Shear strength*          Steel: 14-16 N/mm² (2000-2300 psi)
             Good impact strength                                                                      (ISO4587)Adhesive        Aluminium: 14-16 N/mm² (2000-2300
                                                                                                       cured 1 hour@60°C psi)
             Very smooth surface finish
                                                                                                        *Strength results will vary depending on the level of surface
             Reliable cure at low temperatures                                                          preparation and gap.
             WRAS Drinking water approval
             Good resistance to high temperatures                                                                     Strength Development
                                                                                                                                 100
Description                                                                                                                              80


                                                                                                          % Full Strength
PERMABOND® ET5365 is a two-part, 2:1 mixable
                                                                                                                                         60
epoxy adhesive with good adhesion to a variety of
substrates such as wood, metal, ceramics and some                                                                                        40
plastics and composites. Permabond ET5365 forms                                                                                          20
tough bonds with excellent shear strength. Due to
the nature of the curing agent, ET5365 will cure at                                                                                       0
lower temperatures than standard epoxy grades.                                                                                                        0    1       2         4   8     16     24
                                                                                                                                                                        Hours
                                                                                                                                                          15°C          23°C         31°C
Physical Properties of Uncured Adhesive
                          ET5365A                         ET5365B                                       Graph shows typical strength development of bonded
                                                                                                        components. An increase of 8°C in temperature will halve the
  Chemical
                          Epoxy Resin                     Phenalkamine                                  cure time. Lower temperatures will result in a slower cure time.
  composition
  Appearance              Cream                           Black
                          2rpm: 500,000-                  2rpm: 120,000-                                    Hot Strength
  Viscosity @             600,000 mPa.s (cP)              160,000 mPa.s (cP)
  25°C                    20rpm: 120,000-                 20rpm: 25,000-                                                                 100
                                                                                                                  % Strength Retention




                          160,000 mPa.s (cP)              50,000 mPa.s (cP)
                                                                                                                                          80
  Specific
                          1.4                             1.1
  gravity                                                                                                                                 60
                                                                                                                                          40
Typical Curing Properties
                                                                                                                                          20
                                               2:1 by volume
  Mix ratio
                                               100:43 by weight                                                                               0
  Maximum gap fill                             2 mm 0.08 in                                                                                       0                50            100            150
  Usable / pot life 10g mixed                                                                                                                                     Temperature (°C)
                                               20 minutes
  @23°C
                                                                                                        “Hot strength” shear strength tests performed on mild steel. Fully cured specimens
  Handling time @23°C                          2-4 hours                                                conditioned to pull temperature for 30 minutes before testing at temperature.
                                               @23°C : 6 hours                                          ET5365 can withstand higher temperatures for brief periods
  Working strength                                                                                      (such as for paint baking and wave soldering processes)
                                               @60°C: 30 mins
                                               @23°C: 24 hours                                          providing the joint is not unduly stressed. The minimum
  Full cure                                                                                             temperature the cured adhesive can be exposed to is -40°C
                                               @60°C: 1 hour
                                                                                                        (-40°F) depending on the materials being bonded.
The information given and the recommendations made herein are based on our research and are believed to be accurate but no gu arantee of their accuracy is made. In every case
we urge and recommend that purchasers before using any product in full-scale production make their own tests to determine to their own satisfaction whether the product is of
acceptable quality and is suitable for their particular purpose under their own operating conditions. THE PRODUCTS DISCLOSED HEREIN ARE SOLD WITHOUT ANY WARRANTY
AS TO MERCHANTABILITY OR FITNESS FOR A PARTICULAR PURPOSE OR ANY OTHER WARRANTY, EXPRESS OR IMPLIED.
No representative of ours has any authority to waive or change the foregoing provisions but, subject to such provisions, our engineers are available to assist purchasers in adapting our products
to their needs and to the circumstances prevailing in their business. Nothing contained herein shall be construed to imply the non-existence of any relevant patents or to constitute a permission,
inducement or recommendation to practice any invention covered by any patent, without authority from the owner of this patent. We also expect purchasers to use our products in accordance with
the guiding principles of the Chemical Manufacturers Association’s Responsible Care® program.
Permabond ET5365                                                                  Global TDS Revision 1                                                        23 May 2018                  Page 1/2
                                       FOR PROFESSIONAL OR INDUSTRIAL USE ONLY. KEEP OUT OF REACH OF CHILDREN
Additional Information                                                                                                         Other Products Available
This product is not recommended for use in contact with                                                                                      Anaerobics
strong oxidizing materials.                                                                                                ◼Thread lockers ◼ Thread sealants
Information regarding the safe handling of this material                                                               ◼   Gasket makers ◼ Sealants / retainers
may be obtained from the safety data sheet.

Users are reminded that all materials, whether innocuous                                                                                 Cyanoacrylates
or not, should be handled in accordance with the                                                                                  ◼ Instant adhesives

principles of good industrial hygiene.                                                                            ◼    For rapid bonding of metals, plastics, rubber
                                                                                                                               and many other materials
Surface Preparation
                                                                                                                                                Epoxies
Surfaces should be clean, dry and grease-free before
applying the adhesive. Use a suitable solvent (such as                                                         Two-part room temperature cure adhesives
                                                                                                                  ◼

acetone or isopropanol) for the degreasing of surfaces.                                                            ◼ Single-part heat cure adhesives

Some metals such as aluminium, copper and its alloys will                                                  ◼ Modified Technology (MT) flexible grades available

benefit from light abrasion with emery cloth (or similar),
to remove the oxide layer.                                                                                                                 MS-Polymers
                                                                                                                ◼      Single-part, moisture-curing, flexible sealants
Directions for Use
                                                                                                                                          Polyurethanes
      1.     Dual cartridges:
             a) Insert the cartridge into the application gun                                                   ◼      Two-part room temperature curing adhesives
             and guide the plunger into the cartridge.
             b) Remove the cartridge cap and dispense                                                                                 Toughened Acrylics
             material until both sides are flowing.                                                           ◼       Rapid curing, high strength structural adhesives
             c) Attach the static mixer to the end of the
             cartridge and begin dispensing the material.                                                                        UV Light Cured Adhesives
             Ensure product is fully mixed (grey with no
                                                                                                                                  ◼   Glass / plastic bonding
             streaks).
                                                                                                                                       ◼ Optically clear
      2.     Apply material to one of the substrates.
                                                                                                                                       ◼ Non-yellowing
      3.     Join the parts. Parts must be joined within 20
             minutes of mixing the two epoxy components.
      4.     Large quantities and/or higher temperature will
             decrease the usable life or pot life.                                                      This Technical Datasheet (TDS) offers guideline
      5.     Apply pressure to the assembly by clamping for 4                                           information and does not constitute a specification.
             hours or until handling strength is obtained.
      6.     Full cure will be obtained after 24 hours at 23°C
             (73°F).

Storage & Handling
  Storage Temperature                          5 to 25°C (41 to 77°F)


                                                                                                                                                           www.permabond.com
                                                                                                                                                             • UK: 0800 975 9800
                                                                                                                                        • General Enquiries: +44 (0)1962 711661
                                                                                                                                                              • US: 732-868-1372
                                                                                                                                                        • Asia: + 86 21 5773 4913
                                                                                                                                                  info.europe@permabond.com
                                                                                                                                                   info.americas@permabond.com
                                                                                                                                                        info.asia@permabond.com
The information given and the recommendations made herein are based on our research and are believed to be accurate but no gu arantee of their accuracy is made. In every case
we urge and recommend that purchasers before using any product in full-scale production make their own tests to determine to their own satisfaction whether the product is of
acceptable quality and is suitable for their particular purpose under their own operating conditions. THE PRODUCTS DISCLOSED HEREIN ARE SOLD WITHOUT ANY WARRANTY
AS TO MERCHANTABILITY OR FITNESS FOR A PARTICULAR PURPOSE OR ANY OTHER WARRANTY, EXPRESS OR IMPLIED.
No representative of ours has any authority to waive or change the foregoing provisions but, subject to such provisions, our engineers are available to assist purchasers in adapting our products
to their needs and to the circumstances prevailing in their business. Nothing contained herein shall be construed to imply the non-existence of any relevant patents or to constitute a permission,
inducement or recommendation to practice any invention covered by any patent, without authority from the owner of this patent. We also expect purchasers to use our products in accordance with
the guiding principles of the Chemical Manufacturers Association’s Responsible Care® program.
Permabond ET5365                                                                  Global TDS Revision 1                                 23 May 2018                              Page 2/2
                                       FOR PROFESSIONAL OR INDUSTRIAL USE ONLY. KEEP OUT OF REACH OF CHILDREN
