Repository: vineetpadia/glueguy

# Glueguy Lab

Spreadsheet-style adhesive selector plus a larger McMaster-derived engineering reference library.

## Run locally

```bash
python3 -m http.server 4317 --bind 0.0.0.0
```

Open `http://127.0.0.1:4317/` on the host, or from another machine on the same LAN/VPN open `http://<host-ip>:4317/`.

## Catalog pipeline

1. Crawl McMaster glue families into raw JSON.

```bash
python scripts/mcmaster_glue_pipeline.py --max-pages 220 --output data/mcmaster-glues.json
```

2. Enrich the representative McMaster part page for each family into a reusable detail cache.

```bash
python scripts/enrich_mcmaster_product_details.py
```

File: data/tds-cache/permabond-et538.txt
<!-- page: 0 -->

Permabond

Engineering Adhesives

PERMABOND® ET538

Two-Part Epoxy

Technical Datasheet

# Features &amp; Benefits

- Adhesion to a wide variety of substrates
- Full cure at room temperature
- Easy to apply
- High shear and peel strength
- Good impact strength
- Good chemical resistance
- Non-drip rheology

# Description

PERMABOND® ET538 is a structural, room temperature curing epoxy adhesive that has excellent adhesion to a wide variety of surfaces such as wood, metal, ceramics and many plastic and composite materials. It exhibits good resistance to petrol, oils and water and has an extended cure time making it suitable for larger applications and batch production processes. Its thixotropic "non-slump" nature makes it suitable for gap filling or vertical application.

## Physical Properties of Uncured Adhesive

|   | ET538 A side | ET538 B side  |
| --- | --- | --- |
|  Chemical composition | Epoxy Resin | Polyamine Hardener  |
|  Appearance | White | Dark grey  |
|  Viscosity @ 25°C | 20rpm: 75,000 mPa.s (cP)
2.5rpm: 225,000 mPa.s (cP) | 20rpm: 30,000 mPa.s (cP)
2rpm: 60,000 mPa.s (cP)  |
|  Specific gravity | 1.1 | 1.4  |

## Typical Curing Properties

|  Mix ratio | 1:1 by volume
100:130 by weight  |
| --- | --- |
|  Maximum gap fill | 5 mm 0.2 in  |
|  Usable / pot life @23°C | 120-150 mins  |
|  Handling time @23°C | 3-5 hours  |
|  Working strength @23°C | 24 hours  |
|  Full cure @23°C | 72 hours  |

## Typical Performance of Cured Adhesive

|  Shear strength* (ISO4587) | Mild steel: 25-30 N/mm² (3625-4350psi)
Aluminium: 22-26 N/mm² (3190-3770psi)
Stainless Steel: 28-32 N/mm² (4060-4640psi)
Zinc: 17-20 N/mm² (2500 - 2900 psi)
Carbon Fibre: 20-24 N/mm² (2900-3480psi)
FRP Glass/Polyester: 6-8 N/mm² (870-1160psi)
FRP Glass/Epoxy: 18-22 N/mm² (2610-3190psi)
Polycarbonate: 3-5 N/mm² (435-725psi)
PA6 30% filled: 3-5 N/mm² (435-725psi)  |
| --- | --- |
|  Peel strength (aluminium) (ISO4578) | 60-80 N/25mm (13-18 PIW)  |
|  Hardness (ISO868) | 70-80 Shore D  |
|  Elongation at break (ISO37) | 4-8%  |
|  Glass transition temperature Tg | 45-55°C (113-131°F)  |
|  Dielectric strength | 15-25 kV/ mm  |
|  Thermal conductivity | 0.55 W/(m.K)  |

*Strength results will vary depending on the level of surface preparation and gap.

## Strength Development

![img-0.jpeg](img-0.jpeg)

Graph shows typical strength development of bonded components. An increase of 8°C in temperature will halve the cure time. Lower temperatures will result in a slower cure time.

The information given and the recommendations made herein are based on our research and are believed to be accurate but no guarantee of their accuracy is made. In every case we urge and recommend that purchasers before using any product in full-scale production make their own tests to determine to their own satisfaction whether the product is of acceptable quality and is suitable for their particular purpose under their own operating conditions. THE PRODUCTS DISCLOSED HEREIN ARE SOLD WITHOUT ANY WARRANTY AS TO MERCHANTABILITY OR FITNESS FOR A PARTICULAR PURPOSE OR ANY OTHER WARRANTY, EXPRESS OR IMPLIED.

No representative of ours has any authority to waive or change the foregoing provisions but, subject to such provisions, our engineers are available to assist purchasers in adapting our products to their needs and to the circumstances prevailing in their business. Nothing contained herein shall be construed to imply the non-existence of any relevant patents or to constitute a permission, inducement or recommendation to practice any invention covered by any patent, without authority from the owner of this patent. We also expect purchasers to use our products in accordance with the guiding principles of the Chemical Manufacturers Association's Responsible Care® program.

Permabond ET538

Global TDS Revision 8

12 May 2022

FOR PROFESSIONAL OR INDUSTRIAL USE ONLY. KEEP OUT OF REACH OF CHILDREN

---

<!-- page: 1 -->

Hot Strength
![img-1.jpeg](img-1.jpeg)
Hot strength* shear strength tests performed on mild steel. Fully cured specimens conditioned to pull temperature for 30 minutes before testing at temperature.

ET538 can withstand higher temperatures for brief periods (such as for paint baking and wave soldering processes) providing the joint is not unduly stressed. The minimum temperature the cured adhesive can be exposed to is $-40^{\circ}\mathrm{C}$ ($-40^{\circ}\mathrm{F}$) depending on the materials being bonded.

## Additional Information

This product is not recommended for use in contact with strong oxidizing materials.

Information regarding the safe handling of this material may be obtained from the safety data sheet.

Users are reminded that all materials, whether innocuous or not, should be handled in accordance with the principles of good industrial hygiene.

## Surface Preparation

Surfaces should be clean, dry and grease-free before applying the adhesive. Use a suitable solvent (such as acetone or isopropanol) for the degreasing of surfaces. Some metals such as aluminium, copper and its alloys will benefit from light abrasion with emery cloth (or similar), to remove the oxide layer.

## Directions for Use

1. Dual cartridges:
a) Insert the cartridge into the application gun and guide the plunger into the cartridge.
b) Remove the cartridge cap and dispense material until both sides are flowing.
c) Attach the static mixer to the end of the cartridge and begin dispensing the material.
2. Apply material to one of the substrates.
3. Join the parts. Parts must be joined within the usable pot life of mixing the two epoxy components.
4. Large quantities and/or higher temperature will decrease the usable life or pot life.
5. Apply pressure to the assembly by clamping until handling strength is obtained.
6. Full cure will be obtained after 72 hours at $23^{\circ}\mathrm{C}$ (73°F). Heat can be used to accelerate the curing process.

## Storage &amp; Handling

|  Storage Temperature | 5 to 25°C (41 to 77°F)  |
| --- | --- |

## Video Links

Surface preparation:
https://youtu.be/8CMOMP7hXjU

![img-2.jpeg](img-2.jpeg)

Two-part epoxy directions for use:
https://youtu.be/GRX1RyknYqc

![img-3.jpeg](img-3.jpeg)

www.permabond.com

- UK: 0800 975 9800
- General Enquiries: +44 (0)1962 711661
- US: 732-868-1372
- Asia: +86 21 5773 4913

info.europe@permabond.com

info.americas@permabond.com

info.asia@permabond.com

The information given and the recommendations made herein are based on our research and are believed to be accurate but no guarantee of their accuracy is made. In every case we urge and recommend that purchasers before using any product in full-scale production make their own tests to determine to their own satisfaction whether the product is of acceptable quality and is suitable for their particular purpose under their own operating conditions. THE PRODUCTS DISCLOSED HEREIN ARE SOLD WITHOUT ANY WARRANTY AS TO MERCHANTABILITY OR FITNESS FOR A PARTICULAR PURPOSE OR ANY OTHER WARRANTY, EXPRESS OR IMPLIED.

No representative of ours has any authority to waive or change the foregoing provisions but, subject to such provisions, our engineers are available to assist purchasers in adapting our products to their needs and to the circumstances prevailing in their business. Nothing contained herein shall be construed to imply the non-existence of any relevant patents or to constitute a permission, inducement or recommendation to practice any invention covered by any patent, without authority from the owner of this patent. We also expect purchasers to use our products in accordance with the guiding principles of the Chemical Manufacturers Association's Responsible Care® program.

Permabond ET538

Global TDS Revision 8

12 May 2022

FOR PROFESSIONAL OR INDUSTRIAL USE ONLY. KEEP OUT OF REACH OF CHILDREN

File: data/tds-cache/permabond-et540.txt
<!-- page: 0 -->

Permabond

Engineering Adhesives

PERMABOND® ET540

Two-Part Epoxy

Technical Datasheet

# Features &amp; Benefits

- Adhesion to a wide variety of substrates
- Full cure at room temperature
- Easy to apply
- High shear and peel strength
- Good impact strength
- High temperature resistance
- Non-drip rheology

# Description

PERMABOND® ET540 is a two-part, 2:1 mixable, semi-flexible toughened no slump epoxy adhesive with good adhesion to a variety of substrates such as wood, metal, ceramics and some plastics and composites. Permabond ET540 forms tough bonds providing high peel resistance and high shear strength coupled with excellent resistance to high temperatures. The extended work life of this product allows for adjustment making it very suitable for larger applications.

## Physical Properties of Uncured Adhesive

|   | ET540 A side | ET540 B side  |
| --- | --- | --- |
|  Chemical composition | Epoxy Resin | Polyamine Hardener  |
|  Appearance | White | Amber  |
|  Viscosity @ 25°C | 20rpm: 75,000 mPa.s (cP)
2rpm: 225,000 mPa.s (cP) | 20rpm: 150,000 mPa.s (cP)
2rpm: 500,000 mPa.s (cP)  |
|  Specific gravity | 1.1 | 1.0  |

## Typical Curing Properties

|  Mix ratio by volume | 2:1  |
| --- | --- |
|  Maximum gap fill | 5 mm 0.2 in  |
|  Usable / pot life @23°C | 120-150 mins  |
|  Handling time @23°C | 150-180 mins  |
|  Working strength @23°C | 24 hours  |
|  Full cure @23°C | 72 hours  |

The information given and the recommendations made herein are based on our research and are believed to be accurate but no guarantee of their accuracy is made. In every case we urge and recommend that purchasers before using any product in full-scale production make their own tests to determine to their own satisfaction whether the product is of acceptable quality and is suitable for their particular purpose under their own operating conditions. THE PRODUCTS DISCLOSED HEREIN ARE SOLD WITHOUT ANY WARRANTY AS TO MERCHANTABILITY OR FITNESS FOR A PARTICULAR PURPOSE OR ANY OTHER WARRANTY, EXPRESS OR IMPLIED.

No representative of ours has any authority to waive or change the foregoing provisions but, subject to such provisions, our engineers are available to assist purchasers in adapting our products to their needs and to the circumstances prevailing in their business. Nothing contained herein shall be construed to imply the non-existence of any relevant patents or to constitute a permission, inducement or recommendation to practice any invention covered by any patent, without authority from the owner of this patent. We also expect purchasers to use our products in accordance with the guiding principles of the Chemical Manufacturers Association's Responsible Care® program.

## Typical Performance of Cured Adhesive

|  Shear strength* (ISO4587) | Mild steel: 22-26 N/mm² (3190-3770psi)
Aluminium: 20-24 N/mm² (2900-3480psi)
Stainless Steel: 32-35 N/mm² (4640-5075psi)
Carbon Fibre: >25 N/mm² ** SF (>3625psi)
FRP Glass/Polyester: >8 N/mm²** SF (>1160psi)
FRP Glass/Epoxy: 23-27 N/mm² (3335-3915psi)
PEEK: 2-3 N/mm² (290-435psi)
Polycarbonate: 2-4 N/mm² (290-580psi)
PA6 30% filled: 3-5 N/mm² (435-725psi)  |
| --- | --- |
|  Peel strength (aluminium) (ISO11339) | 60-80 N/25mm (13-18 PIW)  |
|  Hardness (ISO868) | 60-75 Shore D  |
|  Elongation at break (ISO37) | 4-8%  |
|  Glass transition temperature Tg | 45-55°C (113-131°F)  |
|  Dielectric strength | 15-25 kV/ mm  |
|  Thermal conductivity | 0.55 W/(m.K)  |

*Strength results will vary depending on the level of surface preparation and gap.
*SF Denotes substrate failure

Permabond ET540

Global TDS Revision 7

12 May 2022

FOR PROFESSIONAL OR INDUSTRIAL USE ONLY. KEEP OUT OF REACH OF CHILDREN

---

<!-- page: 1 -->

Permabond ET540
Global TDS Revision 7
12 May 2022
FOR PROFESSIONAL OR INDUSTRIAL USE ONLY. KEEP OUT OF REACH OF CHILDREN

# Strength Development

![img-0.jpeg](img-0.jpeg)

Graph shows typical strength development of bonded components. An increase of 8°C in temperature will halve the cure time. Lower temperatures will result in a slower cure time.

# Hot Strength

![img-1.jpeg](img-1.jpeg)

"Hot strength" shear strength tests performed on mild steel. Fully cured specimens conditioned to pull temperature for 30 minutes before testing at temperature.

ET540 can withstand higher temperatures for brief periods (such as for paint baking and wave soldering processes) providing the joint is not unduly stressed. The minimum temperature the cured adhesive can be exposed to is -40°C (-40°F) depending on the materials being bonded.

# Additional Information

This product is not recommended for use in contact with strong oxidizing materials.

Information regarding the safe handling of this material may be obtained from the safety data sheet.

Users are reminded that all materials, whether innocuous or not, should be handled in accordance with the principles of good industrial hygiene.

# Surface Preparation

Surfaces should be clean, dry and grease-free before applying the adhesive. Use a suitable solvent (such as acetone or isopropanol) for the degreasing of surfaces. Some metals such as aluminium, copper and its alloys will benefit from light abrasion with emery cloth (or similar), to remove the oxide layer.

# Directions for Use

1. Dual cartridges:
a) Insert the cartridge into the application gun and guide the plunger into the cartridge.
b) Remove the cartridge cap and dispense material until both sides are flowing.
c) Attach the static mixer to the end of the cartridge and begin dispensing the material.
2. Apply material to one of the substrates.
3. Join the parts. Parts must be joined within the usable pot life of mixing the two epoxy components.
4. Large quantities and/or higher temperature will decrease the usable life or pot life.
5. Apply pressure to the assembly by clamping until handling strength is obtained.
6. Full cure will be obtained after 72 hours at 23°C (73°F). Heat can be used to accelerate the curing process.

# Storage &amp; Handling

|  Storage Temperature | 5 to 25°C (41 to 77°F)  |
| --- | --- |

# Video Links

Surface preparation:
https://youtu.be/8CMOMP7hXjU

![img-2.jpeg](img-2.jpeg)

![img-3.jpeg](img-3.jpeg)

Two-part epoxy directions for use:
https://youtu.be/GRX1RyknYqc

www.permabond.com
- UK: 0800 975 9800
- General Enquiries: +44 (0)1962 711661
- US: 732-868-1372
- Asia: +86 21 5773 4913

info.europe@permabond.com
info.americas@permabond.com
info.asia@permabond.com

The information given and the recommendations made herein are based on our research and are believed to be accurate but no guarantee of their accuracy is made. In every case we urge and recommend that purchasers before using any product in full-scale production make their own tests to determine to their own satisfaction whether the product is of acceptable quality and is suitable for their particular purpose under their own operating conditions. THE PRODUCTS DISCLOSED HEREIN ARE SOLD WITHOUT ANY WARRANTY AS TO MERCHANTABILITY OR FITNESS FOR A PARTICULAR PURPOSE OR ANY OTHER WARRANTY, EXPRESS OR IMPLIED.

No representative of ours has any authority to waive or change the foregoing provisions but, subject to such provisions, our engineers are available to assist purchasers in adapting our products to their needs and to the circumstances prevailing in their business. Nothing contained herein shall be construed to imply the non-existence of any relevant patents or to constitute a permission, inducement or recommendation to practice any invention covered by any patent, without authority from the owner of this patent. We also expect purchasers to use our products in accordance with the guiding principles of the Chemical Manufacturers Association's Responsible Care® program.

File: data/tds-cache/permabond-et5401.txt
                                                                                                                                              PERMABOND® ET5401
                                                                                                                                                   Two-Part Epoxy
                                                                                                                                                                 Technical Datasheet

Features & Benefits
             Adhesion to a wide variety of substrates                                                   Typical Performance of Cured Adhesive
             Full cure at room temperature                                                             Shear strength (grit blasted
                                                                                                       mild steel)* ISO 4587 Cured                        10-15 N/mm² (1450-2200 psi)
             Easy to apply                                                                             25°C for 7 days
             High shear and peel strength                                                                                                                 Mild steel 20-30 N/mm²
             Good impact strength                                                                                                                                   (2900-4400 psi)
                                                                                                                                                          Aluminium 20-25 N/mm²
             High temperature resistance                                                                                                                            (2900-3600 psi)
             Non-drip rheology                                                                         Shear strength ISO 4587                            FRP Glass Polyester: 6-8 N/mm²
                                                                                                       Cured 80°C for 1 hour                                        (900-1200psi)
Description                                                                                                                                               FRP Glass Epoxy: 19-23 N/mm²
                                                                                                                                                                    (2800-3300psi)
PERMABOND® ET5401 is a two-part, 2:1 mixable, semi-                                                                                                       Carbon Fibre: 22-24 N/mm²
flexible toughened no slump epoxy adhesive with good                                                                                                                (3200-3500psi)
adhesion to a variety of substrates such as wood, metal,                                               Peel Strength (aluminium)*
                                                                                                                                                          140-160 N/25mm (31-35 PIW)
ceramics and some plastics and composites. Permabond                                                   Cured 80°C for 1 hour
ET5401 forms tough bonds providing high peel resistance                                                Peel Strength (aluminium)*
                                                                                                                                                          250-300 N/25mm (55-66 PIW)
                                                                                                       Cured 200°C for 15 mins
and high shear strength coupled with excellent resistance
                                                                                                                                                          65-75 Shore D (cured at 25°C)
to high temperatures.
                                                                                                       Hardness (ISO868)                                  75-85 Shore D (cured for 1hr at
ET5401 performance is enhanced by curing at high                                                                                                          80°C)
temperature or being exposed to high temperature (such
as during paint-stoving).                                                                              Elongation at break (ISO37)                        4-8%
                                                                                                       Glass transition temperature                       Heat cured: 110°C (230°F)
                                                                                                       Tg                                                 Room temp. cure: 50°C (122°F)
Physical Properties of Uncured Adhesive
                                                                                                       Dielectric strength                                15-25 kV/ mm
                          ET5401A                           ET5401B
                                                                                                        *Strength results will vary depending on the level of surface
  Chemical                                                  Polyamine                                   preparation and gap.
                          Epoxy Resin
  composition                                               Hardener
  Appearance              White                             Black
                          20rpm: 60,000-                    20rpm: 50,000-                                             Strength Development
  Viscosity @             120,000 mPa.s (cP)                100,000 mPa.s (cP)
  25°C                    2.5rpm: 250,000-                  2.5rpm: 150,000-                                                  100
                          450,000 mPa.s (cP)                250,000 mPa.s (cP)
                                                                                                                              80
                                                                                                            % Full Strength




  Specific
                          1.2                               1.1
  gravity                                                                                                                     60

Typical Curing Properties                                                                                                     40

  Mix ratio by volume                                         2:1
                                                                                                                              20

  Maximum gap fill                                            5 mm 0.2 in
                                                                                                                               0
                                                                                                                                     0    1      2    4      8     16 24 48 72
  Usable / pot life @23°C                                     10-12 mins                                                                                  Hours
  Handling time @23°C (to 1 N/mm²)                            60-90 mins                                                                  15°C            23°C           31°C
                                                                                                        Graph shows typical strength development of bonded
  Working strength @23°C                                      24-48 hours                               components. An increase of 8°C in temperature will halve the
                                                                                                        cure time. Lower temperatures will result in a slower cure time.
  Full cure @23°C                                             4-7 days

The information given and the recommendations made herein are based on our research and are believed to be accurate but no guarantee of their accuracy is made. In every case
we urge and recommend that purchasers before using any product in full-scale production make their own tests to determine to their own satisfaction whether the product is of
acceptable quality and is suitable for their particular purpose under their own operating conditions. THE PRODUCTS DISCLOSED HEREIN ARE SOLD WITHOUT ANY WARRANTY
AS TO MERCHANTABILITY OR FITNESS FOR A PARTICULAR PURPOSE OR ANY OTHER WARRANTY, EXPRESS OR IMPLIED.
No representative of ours has any authority to waive or change the foregoing provisions but, subject to such provisions, our engineers are available to assist purchasers in adapting our products
to their needs and to the circumstances prevailing in their business. Nothing contained herein shall be construed to imply the non-existence of any relevant patents or to constitute a permission,
inducement or recommendation to practice any invention covered by any patent, without authority from the owner of this patent. We also expect purchasers to use our products in accordance with
the guiding principles of the Chemical Manufacturers Association’s Responsible Care® program.
Permabond ET5401                                                                  Global TDS Revision 11                            8 November 2016                              Page 1/2
                                       FOR PROFESSIONAL OR INDUSTRIAL USE ONLY. KEEP OUT OF REACH OF CHILDREN
                                                                                                        Surface Preparation
                                                                                                        Surfaces should be clean, dry and grease-free before
   Hot Strength                                                                                         applying the adhesive. Use a suitable solvent (such as
                           100                                                                          acetone or isopropanol) for the degreasing of surfaces.
                                                                                                        Some metals such as aluminium, copper and its alloys will
    % Strength Retention




                            80                                                                          benefit from light abrasion with emery cloth (or similar),
                                                                                                        to remove the oxide layer.
                            60

                            40                                                                          Directions for Use
                            20                                                                                 1.     Dual cartridges:
                                                                                                                      a) Insert the cartridge into the application gun
                             0                                                                                        and guide the plunger into the cartridge.
                                 0   50         100             150             200                                   b) Remove the cartridge cap and dispense
                                          Temperature (°C)                                                            material until both sides are flowing.
                                                                                                                      c) Attach the static mixer to the end of the
                                                                                                                      cartridge and begin dispensing the material.
“Hot strength” shear strength tests performed on mild steel. Fully cured specimens
conditioned to pull temperature for 30 minutes before testing at temperature.                                  2.     Apply material to one of the substrates.
                                                                                                               3.     Join the parts. Parts must be joined within 10-12
ET5401 can withstand higher temperatures for brief periods                                                            minutes of mixing the two epoxy components.
(such as for paint baking and wave soldering processes)                                                        4.     Large quantities and/or higher temperature will
providing the joint is not unduly stressed. The minimum                                                               decrease the usable life or pot life.
temperature the cured adhesive can be exposed to is -40°C
                                                                                                               5.     Apply pressure to the assembly by clamping for
(-40°F) depending on the materials being bonded.
                                                                                                                      90 minutes or until handling strength is obtained.
                                                                                                               6.     Full cure will be obtained after 4-7 days at 25°C
Additional Information                                                                                                (77°F). Heat can be used to accelerate the curing
This product is not recommended for use in contact with                                                               process.
strong oxidizing materials.
Information regarding the safe handling of this material
may be obtained from the safety data sheet.
                                                                                                              Video Links
Users are reminded that all materials, whether innocuous                                                      Surface preparation:
or not, should be handled in accordance with the                                                              https://youtu.be/8CMOMP7hXjU
principles of good industrial hygiene.

This Technical Datasheet (TDS) offers guideline
                                                                                                              Two-part epoxy directions for use:
information and does not constitute a specification.
                                                                                                              https://youtu.be/-sG85TtNlF4


Storage & Handling
  Storage Temperature                           5 to 25°C (41 to 77°F)




                                                                                                                                                           www.permabond.com
                                                                                                                                                             • UK: 0800 975 9800
                                                                                                                                        • General Enquiries: +44 (0)1962 711661
                                                                                                                                                              • US: 732-868-1372
                                                                                                                                                        • Asia: + 86 21 5773 4913
                                                                                                                                                  info.europe@permabond.com
                                                                                                                                                   info.americas@permabond.com
                                                                                                                                                        info.asia@permabond.com
The information given and the recommendations made herein are based on our research and are believed to be accurate but no guarantee of their accuracy is made. In every case
we urge and recommend that purchasers before using any product in full-scale production make their own tests to determine to their own satisfaction whether the product is of
acceptable quality and is suitable for their particular purpose under their own operating conditions. THE PRODUCTS DISCLOSED HEREIN ARE SOLD WITHOUT ANY WARRANTY
AS TO MERCHANTABILITY OR FITNESS FOR A PARTICULAR PURPOSE OR ANY OTHER WARRANTY, EXPRESS OR IMPLIED.
No representative of ours has any authority to waive or change the foregoing provisions but, subject to such provisions, our engineers are available to assist purchasers in adapting our products
to their needs and to the circumstances prevailing in their business. Nothing contained herein shall be construed to imply the non-existence of any relevant patents or to constitute a permission,
inducement or recommendation to practice any invention covered by any patent, without authority from the owner of this patent. We also expect purchasers to use our products in accordance with
the guiding principles of the Chemical Manufacturers Association’s Responsible Care® program.
Permabond ET5401                                                                  Global TDS Revision 11                   8 November 2016                                       Page 2/2
                                           FOR PROFESSIONAL OR INDUSTRIAL USE ONLY. KEEP OUT OF REACH OF CHILDREN

File: data/tds-cache/permabond-et5428.txt
<!-- page: 0 -->

Permabond

Engineering Adhesives

PERMABOND® ET5428

Two-Part Epoxy

Technical Datasheet

# Features &amp; Benefits

- Ideal for bonding composite materials
- Easy to apply
- High shear and peel strength
- Rapid cure speed
- High temperature resistance
- Colour matched for FRP bonding

# Description

PERMABOND® ET5428 is a thixotropic two-part adhesive with excellent resistance to impact and vibration. The controlled flow properties as well as its ease of mixing and application, enables the adhesive to be used where gap filling is required. Permabond® ET5428 has been found to provide exceptional performance even at elevated temperatures.

Permabond® ET5428 has been specifically formulated for use in applications requiring toughness and high strength and shows special benefits in the construction of composite assemblies.

## Physical Properties of Uncured Adhesive

|   | ET5428 A side | ET5428 B side  |
| --- | --- | --- |
|  Chemical composition | Epoxy Resin | Polyamine Hardener  |
|  Appearance | White | Cream  |
|  Mixed appearance | Cream  |   |
|  Viscosity @ 25°C | 20rpm: 115,000 mPa.s (cP)
2rpm: 300,000 mPa.s (cP) | 20rpm: 200,000 mPa.s (cP)
2rpm: 1,100,000 mPa.s (cP)  |
|  Specific gravity | 1.1 | 1.1  |

## Typical Curing Properties

|  Mix ratio | 2:1 by volume
2:1 by weight  |
| --- | --- |
|  Maximum gap fill | 5 mm 0.2 in  |
|  Usable / pot life @23°C 10g mixed | 10-20 mins  |
|  Handling time | 23°C: 30-45 mins  |
|  Working strength | 23°C: 1 hour
60°C: 15 minutes  |
|  Full cure | 23°C: 24-48 hours
60°C: 1 hour  |

## Typical Performance of Cured Adhesive

|  Shear strength* (ISO4587) | Mild steel: 28-34 N/mm²
(4060-4930psi)
Aluminium: 22-28 N/mm²
(3190-4060psi)
Stainless Steel: 29-35 N/mm²
(4205-5075psi)
Carbon Fibre: >25 N/mm² ** SF
(>3625psi)
FRP Glass/Polyester: >9 N/mm²** SF
(>1305psi)
FRP Glass/Epoxy: 24-28 N/mm²
(3480-4060psi)
PEEK: 4-5 N/mm²
(580-725psi)
PA6 30% filled: 3-4 N/mm²
(435-580psi)  |
| --- | --- |
|  Peel strength (aluminium) (ISO4578) | 150-250 N/25mm (33-55 PIW)  |
|  Impact strength (ASTM D-950) | 30-40 KJ/m²  |
|  Hardness (ISO868) | 65-75 Shore D  |
|  Elongation at break (ISO37) | <5%  |
|  Glass transition temperature Tg | 50-60°C (122-140°F)  |
|  Dielectric strength | 15-25 kV/ mm  |

*Strength results will vary depending on the level of surface preparation and gap.<br/>
**SF Denotes substrate failure

## Strength Development

![img-0.jpeg](img-0.jpeg)

Graph shows typical strength development of bonded components. An increase of 8°C in temperature will halve the cure time. Lower temperatures will result in a slower cure time.

The information given and the recommendations made herein are based on our research and are believed to be accurate but no guarantee of their accuracy is made. In every case we urge and recommend that purchasers before using any product in full-scale production make their own tests to determine to their own satisfaction whether the product is of acceptable quality and is suitable for their particular purpose under their own operating conditions. THE PRODUCTS DISCLOSED HEREIN ARE SOLD WITHOUT ANY WARRANTY AS TO MERCHANTABILITY OR FITNESS FOR A PARTICULAR PURPOSE OR ANY OTHER WARRANTY, EXPRESS OR IMPLIED.

No representative of ours has any authority to waive or change the foregoing provisions but, subject to such provisions, our engineers are available to assist purchasers in adapting our products to their needs and to the circumstances prevailing in their business. Nothing contained herein shall be construed to imply the non-existence of any relevant patents or to constitute a permission, inducement or recommendation to practice any invention covered by any patent, without authority from the owner of this patent. We also expect purchasers to use our products in accordance with the guiding principles of the Chemical Manufacturers Association's Responsible Care® program.

Permabond ET5428

Global TDS Revision 8

12 May 2022

FOR PROFESSIONAL OR INDUSTRIAL USE ONLY. KEEP OUT OF REACH OF CHILDREN

---

<!-- page: 1 -->

Hot Strength
![img-1.jpeg](img-1.jpeg)
"Hot strength" shear strength tests performed on mild steel. Fully cured specimens conditioned to pull temperature for 30 minutes before testing at temperature.

ET5428 can withstand higher temperatures for brief periods (such as for paint baking and wave soldering processes) providing the joint is not unduly stressed. The minimum temperature the cured adhesive can be exposed to is $-40^{\circ}\mathrm{C}$ ($-40^{\circ}\mathrm{F}$) depending on the materials being bonded.

## Additional Information

This product is not recommended for use in contact with strong oxidizing materials.

Information regarding the safe handling of this material may be obtained from the safety data sheet.

Users are reminded that all materials, whether innocuous or not, should be handled in accordance with the principles of good industrial hygiene.

This Technical Datasheet (TDS) offers guideline information and does not constitute a specification.

## Storage &amp; Handling

|  Storage Temperature | 5 to 25°C (41 to 77°F)  |
| --- | --- |

## Surface Preparation

Surfaces should be clean, dry and grease-free before applying the adhesive. Use a suitable solvent (such as acetone or isopropanol) for the degreasing of surfaces. Some metals such as aluminium, copper and its alloys will benefit from light abrasion with emery cloth (or similar), to remove the oxide layer.

## Directions for Use

1. Dual cartridges:
a) Insert the cartridge into the application gun and guide the plunger into the cartridge.
b) Remove the cartridge cap and dispense material until both sides are flowing.
c) Attach the static mixer to the end of the cartridge and begin dispensing the material.
2. Apply material to one of the substrates.
3. Join the parts. Parts must be joined within the usable pot life of mixing the two epoxy components.
4. Large quantities and/or higher temperature will decrease the usable life or pot life.
5. Apply pressure to the assembly by clamping until handling strength is obtained.
6. Full cure will be obtained after 24-48 hours at $23^{\circ}\mathrm{C}$ (73°F). Heat can be used to accelerate the curing process.

NB. Exercise caution when mixing large quantities due to exothermic reaction.

## Video Links

Surface preparation: https://youtu.be/8CMOMP7hXjU

![img-2.jpeg](img-2.jpeg)

Two-part epoxy directions for use: https://youtu.be/GRX1RyknYqc

![img-3.jpeg](img-3.jpeg)

www.permabond.com

- UK: 0800 975 9800
- General Enquiries: +44 (0)1962 711661
- US: 732-868-1372
- Asia: +86 21 5773 4913

info.europe@permabond.com

info.americas@permabond.com

info.asia@permabond.com

The information given and the recommendations made herein are based on our research and are believed to be accurate but no guarantee of their accuracy is made. In every case we urge and recommend that purchasers before using any product in full-scale production make their own tests to determine to their own satisfaction whether the product is of acceptable quality and is suitable for their particular purpose under their own operating conditions. THE PRODUCTS DISCLOSED HEREIN ARE SOLD WITHOUT ANY WARRANTY AS TO MERCHANTABILITY OR FITNESS FOR A PARTICULAR PURPOSE OR ANY OTHER WARRANTY, EXPRESS OR IMPLIED.

No representative of ours has any authority to waive or change the foregoing provisions but, subject to such provisions, our engineers are available to assist purchasers in adapting our products to their needs and to the circumstances prevailing in their business. Nothing contained herein shall be construed to imply the non-existence of any relevant patents or to constitute a permission, inducement or recommendation to practice any invention covered by any patent, without authority from the owner of this patent. We also expect purchasers to use our products in accordance with the guiding principles of the Chemical Manufacturers Association's Responsible Care® program.

Permabond ET5428

Global TDS Revision 8

12 May 2022

FOR PROFESSIONAL OR INDUSTRIAL USE ONLY. KEEP OUT OF REACH OF CHILDREN
