Repository: vineetpadia/glueguy

# Glueguy Lab

Spreadsheet-style adhesive selector plus a larger McMaster-derived engineering reference library.

## Run locally

```bash
python3 -m http.server 4317 --bind 0.0.0.0
```

Open `http://127.0.0.1:4317/` on the host, or from another machine on the same LAN/VPN open `http://<host-ip>:4317/`.

## Catalog pipeline

1. Crawl McMaster glue families into raw JSON.

```bash
python scripts/mcmaster_glue_pipeline.py --max-pages 220 --output data/mcmaster-glues.json
```

2. Enrich the representative McMaster part page for each family into a reusable detail cache.

```bash
python scripts/enrich_mcmaster_product_details.py
```

File: data/tds-cache/permabond-et5428black.txt
                                                                                                                                    PERMABOND® ET5428 BLACK
                                                                                                                                              Two-Part Epoxy
                                                                                                                                                              Technical Datasheet

Features & Benefits                                                                                     Typical Performance of Cured Adhesive
              Ideal for bonding composite materials                                                                                       Mild steel: 28-34 N/mm²
              Easy to apply                                                                                                               (4060-4930psi)
                                                                                                                                          Aluminium: 22-28 N/mm²
              High shear and peel strength                                                                                                (3190-4060psi)
              Rapid cure speed                                                                                                            Stainless Steel: 29-35 N/mm²
              High temperature resistance                                                                                                 (4205-5075psi)
              Colour matched for carbon fibre bonding                                                                                     Carbon Fibre: >25 N/mm² ** SF
                                                                                                          Shear strength*                 (>3625psi)
                                                                                                          (ISO4587)                       FRP Glass/Polyester: >9 N/mm²** SF
Description                                                                                                                               (>1305psi)
PERMABOND® ET5428 BLACK is a thixotropic two-part                                                                                         FRP Glass/Epoxy: 24-28 N/mm²
adhesive with excellent resistance to impact and vibration.                                                                               (3480-4060psi)
                                                                                                                                          PEEK: 4-5 N/mm²
The controlled flow properties as well as its ease of mixing
                                                                                                                                          (580-725psi)
and application, enables the adhesive to be used where gap                                                                                PA6 30% filled: 3-4 N/mm²
filling is required. Permabond® ET5428 BLACK has been                                                                                     (435-580psi)
found to provide exceptional performance even at elevated                                                 Peel strength
temperatures.                                                                                             (aluminium)                     150-250 N/25mm (33-55 PIW)
                                                                                                          (ISO4578)
Permabond® ET5428 BLACK has been specifically                                                             Impact strength
                                                                                                                                          30-40 KJ/m²
formulated for use in applications requiring toughness and                                                (ASTM D-950)
high strength and shows special benefits in the                                                           Hardness
                                                                                                                                          65-75 Shore D
construction of composite assemblies.                                                                     (ISO868)
                                                                                                          Elongation at
                                                                                                                                          <5%
                                                                                                          break (ISO37)
Physical Properties of Uncured Adhesive                                                                   Glass transition
                                                                                                                                          50-60°C (122-140°F)
                                                                                                          temperature Tg
                              ET5428 BLACK A side           ET5428 BLACK B side
                                                                                                          Dielectric
  Chemical                                                                                                                                15-25 kV/ mm
                              Epoxy Resin                   Polyamine Hardener                            strength
  composition                                                                                           *Strength results will vary depending on the level of surface preparation
  Appearance                  White                         Black                                       and gap.
                                                                                                        **SF Denotes substrate failure
  Mixed appearance            Charcoal black
                                                                                                                       Strength Development
                              20rpm: 115,000                20rpm: 200,000
                              mPa.s (cP)                    mPa.s (cP)                                                        100
  Viscosity @ 25°C
                              2rpm: 300,000 mPa.s           2rpm: 1,100,000
                              (cP)                          mPa.s (cP)
                                                                                                                              80
                                                                                                            % Full Strength




  Specific gravity            1.1                           1.1
                                                                                                                              60

Typical Curing Properties                                                                                                     40
                                                              2:1 by volume
  Mix ratio                                                                                                                   20
                                                              2:1 by weight
  Maximum gap fill                                            5 mm 0.2 in
                                                                                                                               0
  Usable / pot life @23°C 10g mixed                           10-20 mins                                                             0   0.5    1   2     4      8      16 24 48
                                                                                                                                                        Hours
  Handling time                                               23°C: 30-45 mins
                                                                                                                                         15°C           23°C              31°C
                                                              23°C: 1 hour
  Working strength
                                                              60°C: 15 minutes                          Graph shows typical strength development of bonded
                                                              23°C: 24-48 hours                         components. An increase of 8°C in temperature will halve the
  Full cure
                                                              60°C: 1 hour                              cure time. Lower temperatures will result in a slower cure time.
The information given and the recommendations made herein are based on our research and are believed to be accurate but no gu arantee of their accuracy is made. In every case
we urge and recommend that purchasers before using any product in full-scale production make their own tests to determine to their own satisfaction whether the product is of
acceptable quality and is suitable for their particular purpose under their own operating conditions. THE PRODUCTS DISCLOSED HEREIN ARE SOLD WITHOUT ANY WARRANTY
AS TO MERCHANTABILITY OR FITNESS FOR A PARTICULAR PURPOSE OR ANY OTHER WARRANTY, EXPRESS OR IMPLIED.
No representative of ours has any authority to waive or change the foregoing provisions but, subject to such provisions, our engineers are available to assist purchasers in adapting our products
to their needs and to the circumstances prevailing in their business. Nothing contained herein shall be construed to imply the non-existence of any relevant patents or to constitute a permission,
inducement or recommendation to practice any invention covered by any patent, without authority from the owner of this patent. We also expect purchasers to use our products in accordance with
the guiding principles of the Chemical Manufacturers Association’s Responsible Care® program.
Permabond ET5428 Black                                               Global TDS Revision 7                                 12 May 2022                Page 1/2
                                                            FOR PROFESSIONAL OR INDUSTRIAL USE ONLY. KEEP OUT OF REACH OF CHILDREN
   Hot Strength                                                                                         Directions for Use
                           100                                                                                 1.     Dual cartridges:
                                                                                                                      a) Insert the cartridge into the application gun
    % Strength Retention




                            80                                                                                        and guide the plunger into the cartridge.
                                                                                                                      b) Remove the cartridge cap and dispense
                            60                                                                                        material until both sides are flowing.
                                                                                                                      c) Attach the static mixer to the end of the
                            40
                                                                                                                      cartridge and begin dispensing the material.
                            20                                                                                 2.     Apply material to one of the substrates.
                                                                                                               3.     Join the parts. Parts must be joined within the
                             0                                                                                        usable pot life of mixing the two epoxy
                                 0    50                   100                  150                                   components.
                                     Temperature (°C)                                                          4.     Large quantities and/or higher temperature will
                                                                                                                      decrease the usable life or pot life.
“Hot strength” shear strength tests performed on mild steel. Fully cured specimens                             5.     Apply pressure to the assembly by clamping until
conditioned to pull temperature for 30 minutes before testing at temperature.
                                                                                                                      handling strength is obtained.
ET5428 can withstand higher temperatures for brief periods                                                     6.     Full cure will be obtained after 24-48 hours at
(such as for paint baking and wave soldering processes)                                                               23°C (73°F). Heat can be used to accelerate the
providing the joint is not unduly stressed. The minimum                                                               curing process.
temperature the cured adhesive can be exposed to is -40°C (-
40°F) depending on the materials being bonded.                                                          NB. Exercise caution when mixing large quantities due to
                                                                                                        exothermic reaction.
Additional Information
This product is not recommended for use in contact with
strong oxidizing materials.                                                                             Storage & Handling
Information regarding the safe handling of this material
                                                                                                                                                                    5 to 25°C (41 to
may be obtained from the safety data sheet.                                                               Storage Temperature
                                                                                                                                                                    77°F)

Users are reminded that all materials, whether innocuous
or not, should be handled in accordance with the
principles of good industrial hygiene.
                                                                                                           Video Links
Surface Preparation                                                                                        Surface preparation:
Surfaces should be clean, dry and grease-free before                                                       https://youtu.be/8CMOMP7hXjU
applying the adhesive. Use a suitable solvent (such as
acetone or isopropanol) for the degreasing of surfaces.
Some metals such as aluminium, copper and its alloys will                                                  Two-part epoxy directions for use:
benefit from light abrasion with emery cloth (or similar),                                                 https://youtu.be/GRX1RyknYqc
to remove the oxide layer.




                                                                                                                                                           www.permabond.com
                                                                                                                                                             • UK: 0800 975 9800
                                                                                                                                        • General Enquiries: +44 (0)1962 711661
                                                                                                                                                              • US: 732-868-1372
                                                                                                                                                        • Asia: + 86 21 5773 4913
                                                                                                                                                  info.europe@permabond.com
                                                                                                                                                   info.americas@permabond.com
                                                                                                                                                        info.asia@permabond.com
The information given and the recommendations made herein are based on our research and are believed to be accurate but no gu arantee of their accuracy is made. In every case
we urge and recommend that purchasers before using any product in full-scale production make their own tests to determine to their own satisfaction whether the product is of
acceptable quality and is suitable for their particular purpose under their own operating conditions. THE PRODUCTS DISCLOSED HEREIN ARE SOLD WITHOUT ANY WARRANTY
AS TO MERCHANTABILITY OR FITNESS FOR A PARTICULAR PURPOSE OR ANY OTHER WARRANTY, EXPRESS OR IMPLIED.
No representative of ours has any authority to waive or change the foregoing provisions but, subject to such provisions, our engineers are available to assist purchasers in adapting our products
to their needs and to the circumstances prevailing in their business. Nothing contained herein shall be construed to imply the non-existence of any relevant patents or to constitute a permission,
inducement or recommendation to practice any invention covered by any patent, without authority from the owner of this patent. We also expect purchasers to use our products in accordance with
the guiding principles of the Chemical Manufacturers Association’s Responsible Care® program.
Permabond ET5428 Black                                               Global TDS Revision 7                                 12 May 2022                Page 2/2
                                                            FOR PROFESSIONAL OR INDUSTRIAL USE ONLY. KEEP OUT OF REACH OF CHILDREN

File: data/tds-cache/permabond-et5429.txt
<!-- page: 0 -->

Permabond

Engineering Adhesives

PERMABOND® ET5429

Two-Part Epoxy

Technical Datasheet

# Features &amp; Benefits

- Ideal for bonding composite materials
- Easy to apply
- High shear and peel strength
- Good impact strength
- High temperature resistance

# Description

PERMABOND® ET5429 is a thixotropic two-part adhesive with excellent resistance to impact and vibration. The controlled flow properties as well as its ease of mixing and application, enables the adhesive to be used where gap filling or vertical application is required. Permabond® ET5429 has been found to provide exceptional performance even at elevated temperatures. It is ideal for use in construction of composite assemblies.

## Physical Properties of Uncured Adhesive

|   | ET5429 A side | ET5429 B side  |
| --- | --- | --- |
|  Chemical composition | Epoxy Resin | Polyamine Hardener  |
|  Appearance | White | Black  |
|  Mixed appearance | Charcoal black  |   |
|  Viscosity @ 25°C | 20rpm: 200,000 mPa.s (cP)
2rpm: 300,000 mPa.s (cP) | 20rpm: 60,000 mPa.s (cP)
2rpm: 150,000 mPa.s (cP)  |
|  Specific gravity | 1.0 | 1.0  |

## Typical Curing Properties

|  Mix ratio | 2:1 by volume
2:1 by weight  |
| --- | --- |
|  Maximum gap fill | 5 mm 0.2 in  |
|  Usable / pot life @23°C 10g mixed | 2-4 hours  |
|  Handling time | 23°C: 6-10 hours  |
|  Working strength | 23°C: 24 hours
60°C: 1 hour  |
|  Full cure | 23°C: 72 hours
60°C: 2 hours  |

## Typical Performance of Cured Adhesive

|  Shear strength* (ISO4587) | Mild Steel: 23-28 N/mm²
(3335-4060psi)
Aluminium: 26-31 N/mm²
(3770-4495psi)
Stainless Steel: 25-30 N/mm²
(3625-4350psi)
Carbon Fibre: >25 N/mm² ** SF
(>3625psi)
FRP Glass/Polyester: >6 N/mm²** SF
(>870psi)
FRP Glass/Epoxy: 18-22 N/mm²
(2610-3190psi)
PEEK: 4-5 N/mm²
(580-725psi)
PA6 30% filled: 4-6 N/mm²
(580-870psi)
PVC: >3 N/mm² ** SF
(>435psi)
Polycarbonate: 3-4 N/mm²
(435-580psi)  |
| --- | --- |
|  Peel strength (aluminium) (ISO4578) | 150-230 N/25mm (33-51 PIW)  |
|  Impact strength (ASTM D-950) | 30-40 KJ/m²  |
|  Hardness (ISO868) | 65-75 Shore D  |
|  Elongation at break (ISO37) | <5%  |
|  Glass transition temperature Tg | 50-60°C (122-140°F)  |
|  Dielectric strength | 15-25 kV/mm  |

*Strength results will vary depending on the level of surface preparation and gap.<br/>
**SF Denotes substrate failure

The information given and the recommendations made herein are based on our research and are believed to be accurate but no guarantee of their accuracy is made. In every case we urge and recommend that purchasers before using any product in full-scale production make their own tests to determine to their own satisfaction whether the product is of acceptable quality and is suitable for their particular purpose under their own operating conditions. THE PRODUCTS DISCLOSED HEREIN ARE SOLD WITHOUT ANY WARRANTY AS TO MERCHANTABILITY OR FITNESS FOR A PARTICULAR PURPOSE OR ANY OTHER WARRANTY, EXPRESS OR IMPLIED.

No representative of ours has any authority to waive or change the foregoing provisions but, subject to such provisions, our engineers are available to assist purchasers in adapting our products to their needs and to the circumstances prevailing in their business. Nothing contained herein shall be construed to imply the non-existence of any relevant patents or to constitute a permission, inducement or recommendation to practice any invention covered by any patent, without authority from the owner of this patent. We also expect purchasers to use our products in accordance with the guiding principles of the Chemical Manufacturers Association's Responsible Care® program.

Permabond ET5429

Global TDS Revision 7

12 May 2022

FOR PROFESSIONAL OR INDUSTRIAL USE ONLY. KEEP OUT OF REACH OF CHILDREN

---

<!-- page: 1 -->

Permabond ET5429
Global TDS Revision 7
12 May 2022
FOR PROFESSIONAL OR INDUSTRIAL USE ONLY. KEEP OUT OF REACH OF CHILDREN

# Strength Development

![img-0.jpeg](img-0.jpeg)

Graph shows typical strength development of bonded components. An increase of 8°C in temperature will halve the cure time. Lower temperatures will result in a slower cure time.

# Hot Strength

![img-1.jpeg](img-1.jpeg)

"Hot strength" shear strength tests performed on mild steel. Fully cured specimens conditioned to pull temperature for 30 minutes before testing at temperature. ET5429 can withstand higher temperatures for brief periods (such as for paint baking and wave soldering processes) providing the joint is not unduly stressed. The minimum temperature the cured adhesive can be exposed to is -40°C (-40°F) depending on the materials being bonded.

# Additional Information

This product is not recommended for use in contact with strong oxidizing materials.

Information regarding the safe handling of this material may be obtained from the safety data sheet.

Users are reminded that all materials, whether innocuous or not, should be handled in accordance with the principles of good industrial hygiene.

This Technical Datasheet (TDS) offers guideline information and does not constitute a specification.

# Surface Preparation

Surfaces should be clean, dry and grease-free before applying the adhesive. Use a suitable solvent (such as acetone or isopropanol) for the degreasing of surfaces. Some metals such as aluminium, copper and its alloys will benefit from light abrasion with emery cloth (or similar), to remove the oxide layer.

# Directions for Use

1. Dual cartridges:
a) Insert the cartridge into the application gun and guide the plunger into the cartridge.
b) Remove the cartridge cap and dispense material until both sides are flowing.
c) Attach the static mixer to the end of the cartridge and begin dispensing the material.
2. Apply material to one of the substrates.
3. Join the parts. Parts must be joined within the usable pot life of mixing the two epoxy components.
4. Large quantities and/or higher temperature will decrease the usable life or pot life.
5. Apply pressure to the assembly by clamping until handling strength is obtained.
6. Full cure will be obtained after 72 hours at 23°C (73°F). Heat can be used to accelerate the curing process.

# Video Links

Surface preparation: https://youtu.be/8CMOMP7hXjU

Two-part epoxy directions for use: https://youtu.be/GRX1RyknYqc

![img-2.jpeg](img-2.jpeg)

![img-3.jpeg](img-3.jpeg)

# Storage &amp; Handling

|  Storage Temperature | 5 to 25°C (41 to 77°F)  |
| --- | --- |

www.permabond.com

- UK: 0800 975 9800
- General Enquiries: +44 (0)1962 711661
- US: 732-868-1372
- Asia: +86 21 5773 4913

info.europe@permabond.com

info.americas@permabond.com

info.asia@permabond.com

The information given and the recommendations made herein are based on our research and are believed to be accurate but no guarantee of their accuracy is made. In every case we urge and recommend that purchasers before using any product in full-scale production make their own tests to determine to their own satisfaction whether the product is of acceptable quality and is suitable for their particular purpose under their own operating conditions. THE PRODUCTS DISCLOSED HEREIN ARE SOLD WITHOUT ANY WARRANTY AS TO MERCHANTABILITY OR FITNESS FOR A PARTICULAR PURPOSE OR ANY OTHER WARRANTY, EXPRESS OR IMPLIED.

No representative of ours has any authority to waive or change the foregoing provisions but, subject to such provisions, our engineers are available to assist purchasers in adapting our products to their needs and to the circumstances prevailing in their business. Nothing contained herein shall be construed to imply the non-existence of any relevant patents or to constitute a permission, inducement or recommendation to practice any invention covered by any patent, without authority from the owner of this patent. We also expect purchasers to use our products in accordance with the guiding principles of the Chemical Manufacturers Association's Responsible Care® program.

File: data/tds-cache/permabond-f201.txt
<!-- page: 0 -->

Permabond

Engineering Adhesives

PERMABOND® F201

Anaerobic Retainer

Technical Datasheet

# Features &amp; Benefits

- Toughened
- Very high strength
- Ideal when bonding dissimilar materials
- Improved fatigue life
- WRAS listed for contact with wholesome (potable) water

# Description

Permabond® F201 is an anaerobic adhesive which has been developed to give excellent resistance to peel and impact forces. This toughening, combined with good adhesion to aluminium and copper alloys, makes it the first choice where relatively thin or lightweight components are being bonded which may be subject to "distortion" in service. It is also capable of resisting the thermal stresses that may be generated when bonding dissimilar surfaces. Permabond F201 is also suitable for contact with potable water.

## Physical Properties of Uncured Adhesive

|  Chemical composition | Acrylic  |
| --- | --- |
|  Appearance | Brown  |
|  Viscosity @ 25°C | 2 rpm: 9,000mPa.s (cP)
20 rpm: 2,500mPa.s (cP)  |
|  Specific Gravity | 1.0  |
|  UV fluorescence | No  |

## Typical Curing Properties

|  Maximum gap fill
Maximum thread size | 0.2 mm 0.008 in
M20 ¾"  |
| --- | --- |
|  Time taken to reach handling
strength (M10 steel) @23°C | 15 minutes*  |
|  Time taken to reach working
strength (M10 steel) @23°C | 1 hour  |
|  Full strength (M10 steel) @23°C | 24 hours  |

*Handling time at 23°C / 73°F. Copper and its alloys will make the adhesive cure more quickly, while oxidised or passivated surfaces (like stainless steel) will reduce cure speed. To reduce curing time, use Permabond activator A905 or ASC10. Alternatively, increasing the curing temperature will reduce curing time.

## Strength Development

![img-0.jpeg](img-0.jpeg)

* Cure times are typical at 23°C. Copper and its alloys will follow the faster cure while oxidised or passivated surfaces like stainless steel will tend towards the slower curve. Lower temperatures or large gaps will tend to extend the cure time. To reduce the cure time the use of Permabond A905, ASC10, or heat can be considered.

## Typical Performance of Cured Adhesive

|  Torque strength (M10 steel ISO10964) | Break 28 N·m 250 in.lb
Prevail 30 N·m 260 in.lb  |
| --- | --- |
|  Shear strength (steel collar & pin ISO10123) | 30 MPa 4400 psi  |
|  Coefficient of thermal expansion | 90 x 10⁻⁶ mm/mm/°C  |
|  Dielectric strength | 11 kV/mm  |
|  Thermal conductivity | 0.19 W/(m.K)  |

The information given and the recommendations made herein are based on our research and are believed to be accurate but no guarantee of their accuracy is made. In every case we urge and recommend that purchasers before using any product in full-scale production make their own tests to determine to their own satisfaction whether the product is of acceptable quality and is suitable for their particular purpose under their own operating conditions. THE PRODUCTS DISCLOSED HEREIN ARE SOLD WITHOUT ANY WARRANTY AS TO MERCHANTABILITY OR FITNESS FOR A PARTICULAR PURPOSE OR ANY OTHER WARRANTY, EXPRESS OR IMPLIED.

No representative of ours has any authority to waive or change the foregoing provisions but, subject to such provisions, our engineers are available to assist purchasers in adapting our products to their needs and to the circumstances prevailing in their business. Nothing contained herein shall be construed to imply the non-existence of any relevant patents or to constitute a permission, inducement or recommendation to practice any invention covered by any patent, without authority from the owner of this patent. We also expect purchasers to use our products in accordance with the guiding principles of the Chemical Manufacturers Association's Responsible Care® program.

Permabond F201

Global TDS Revision 5

17 October 2016

FOR PROFESSIONAL OR INDUSTRIAL USE ONLY. KEEP OUT OF REACH OF CHILDREN

---

<!-- page: 1 -->

Hot Strength
![img-1.jpeg](img-1.jpeg)
High temperature grades
High-strength non-toughened grades
F201

"Hot strength" Breakaway strength on M10 Zinc plated bolts according to ISO 10964. Cured at $23^{\circ}C$ for 24 hours then conditioned for 30 minutes at testing temperature.

F201 can withstand higher temperatures for brief periods (such as for paint baking and wave soldering processes) providing the joint is not unduly stressed. The minimum temperature the cured adhesive can be exposed to is $-55^{\circ}\mathrm{C}$ ($-65^{\circ}\mathrm{F}$) depending on the materials being bonded.

# Surface Preparation

Though the anaerobic adhesives will tolerate a slight degree of surface contamination, best results are obtained on clean, dry and grease free surfaces. The use of a suitable solvent-based cleaner (such as acetone or isopropanol) is recommended. In general, roughened surfaces ($\sim 25\mu \mathrm{m}$) give higher bond strengths than polished or ground surfaces.

To reduce the curing time, especially on inactive surfaces (such as zinc, aluminium and stainless steel), the use of Permabond A90S or ASC10 can be considered.

# Directions for Use

1) Apply a circumferential bead; preferentially to the female component. Assemble with a twisting action.
2) For larger components use thixotropic products to prevent run off.
3) Take care to ensure adhesive does not enter ball races or other mechanisms.

# Video Link

Retaining compound directions for use: https://youtu.be/MUODE5ZfrZ8

![img-2.jpeg](img-2.jpeg)

Chemical Resistance
![img-3.jpeg](img-3.jpeg)

This product is not recommended for use in contact with oxygen, oxygen rich systems and other strong oxidizing materials. This product may adversely affect some thermoplastics and users must check compatibility of the product with such substrates before using.

# Storage &amp; Handling

|  Storage Temperature | 5 to 25°C (41 to 77°F)  |
| --- | --- |
|  Users are reminded that all materials, whether innocuous or not, should be handled in accordance with the principles of good industrial hygiene. Full information can be obtained from the Safety Data Sheet.  |   |

This Technical Datasheet (TDS) offers guideline information and does not constitute a specification.

www.permabond.com

- UK: 0800 975 9800
- General Enquiries: +44 (0)1962 711661
- US: 732-868-1372
- Asia: +86 21 5773 4913

info.europe@permabond.com

info.americas@permabond.com

info.asia@permabond.com

The information given and the recommendations made herein are based on our research and are believed to be accurate but no guarantee of their accuracy is made. In every case we urge and recommend that purchasers before using any product in full-scale production make their own tests to determine to their own satisfaction whether the product is of acceptable quality and is suitable for their particular purpose under their own operating conditions. THE PRODUCTS DISCLOSED HEREIN ARE SOLD WITHOUT ANY WARRANTY AS TO MERCHANTABILITY OR FITNESS FOR A PARTICULAR PURPOSE OR ANY OTHER WARRANTY, EXPRESS OR IMPLIED.

No representative of ours has any authority to waive or change the foregoing provisions but, subject to such provisions, our engineers are available to assist purchasers in adapting our products to their needs and to the circumstances prevailing in their business. Nothing contained herein shall be construed to imply the non-existence of any relevant patents or to constitute a permission, inducement or recommendation to practice any invention covered by any patent, without authority from the owner of this patent. We also expect purchasers to use our products in accordance with the guiding principles of the Chemical Manufacturers Association's Responsible Care® program.

Permabond F201

Global TDS Revision 5

17 October 2016

FOR PROFESSIONAL OR INDUSTRIAL USE ONLY. KEEP OUT OF REACH OF CHILDREN

File: data/tds-cache/permabond-f201hv.txt
                                                                                                                                                              PERMABOND® F201HV
                                                                                                                                                             Anaerobic Threadsealant
                                                                                                                                                                                                Technical Datasheet

Features & Benefits                                                                                     Typical Curing Properties
             Toughened                                                                                    Maximum gap fill                                                                      0.3 mm 0.012 in
             Very high strength                                                                           Maximum thread size                                                                   M50 1 ½”
             Ideal when bonding or sealing dissimilar                                                     Time taken to reach handling
                                                                                                                                                                                                15 minutes*
                                                                                                          strength (M10 steel) @23°C
             materials
                                                                                                          Time taken to reach working
             Improved fatigue life                                                                                                                                                              1 hour
                                                                                                          strength (M10 steel) @23°C
             WRAS listed for contact with wholesome
                                                                                                          Full strength (M10 steel) @23°C                                                       24 hours
             (potable) water
             KIWA approved for hydrogen (KE214) and
             Gastec QA (EN751-1 compliant)                                                                 Strength Development
                                                                                                                                       100
Description


                                                                                                             % Full Strength (steel)
                                                                                                                                       80
Permabond® F201HV is an anaerobic adhesive which
                                                                                                                                       60
has been developed to give excellent resistance to
peel and impact forces. It is capable of resisting the                                                                                 40
thermal stresses that may be generated when                                                                                            20
bonding dissimilar metals where differential thermal                                                                                    0
expansion and contraction could be an issue. F201HV

                                                                                                                                                             7 min




                                                                                                                                                                                                                24h
                                                                                                                                                                                                                      72h
                                                                                                                                                                                                                            7 days
                                                                                                                                             1 min
                                                                                                                                                     5 min


                                                                                                                                                                     10 min
                                                                                                                                                                              15 min
                                                                                                                                                                                       30 min
                                                                                                                                                                                                1h
                                                                                                                                                                                                     3h
                                                                                                                                                                                                           6h
is certified for use with hydrogen, making it ideal for
sealing hydrogen pipelines, valves, couplings and
other coaxial and threaded fixtures.                                                                                                                 Brass                                      Mild Steel
                                                                                                                                                     Zinc                                       Stainless steel
Physical Properties of Uncured Adhesive
                                                                                                        *Handling time at 23°C / 73°F. Copper and its alloys will make the
  Chemical composition                     Methacrylate ester                                           adhesive cure more quickly, while oxidised or passivated surfaces (like
                                                                                                        stainless steel) will reduce cure speed. To reduce curing time, use
  Appearance                               Brown                                                        Permabond activator A905 or ASC10. Alternatively, increasing the curing
                                                                                                        temperature will reduce curing time.
                                           2 rpm: 35,000mPa.s (cP)                                      *Cure times are typical at 23°C. Copper and its alloys will follow the
  Viscosity @ 25°C
                                           20 rpm: 5,000mPa.s (cP)                                      faster cure while oxidised or passivated surfaces like stainless steel will
                                                                                                        tend towards the slower curve. Lower temperatures or large gaps will
  Specific Gravity                         1.0                                                          tend to extend the cure time. To reduce the cure time the use of
                                                                                                        Permabond A905, ASC10, or heat can be considered.
  UV fluorescence                          No

                                                                                                        Typical Performance of Cured Adhesive
                                                                                                       Torque strength (M10                                          Break 28 N·m 250 in.lb
                                                                                                       steel ISO10964)                                               Prevail 30 N·m 260 in.lb
                                                                                                       Shear strength (steel
                                                                                                                                                                     30 MPa 4400 psi
                                                                                                       collar & pin ISO10123)
                                                                                                       Coefficient of thermal
                                                                                                                                                                     90 x 10-6 mm/mm/°C
                                                                                                       expansion
                                                                                                       Dielectric strength                                           11 kV/mm


The information given and the recommendations made herein are based on our research and are believed to be accurate but no guarantee of their accuracy is made. In every case
we urge and recommend that purchasers before using any product in full-scale production make their own tests to determine to their own satisfaction whether the product is of
acceptable quality and is suitable for their particular purpose under their own operating conditions. THE PRODUCTS DISCLOSED HEREIN ARE SOLD WITHOUT ANY WARRANTY
AS TO MERCHANTABILITY OR FITNESS FOR A PARTICULAR PURPOSE OR ANY OTHER WARRANTY, EXPRESS OR IMPLIED.
No representative of ours has any authority to waive or change the foregoing provisions but, subject to such provisions, our engineers are available to assist purchasers in adapting our products
to their needs and to the circumstances prevailing in their business. Nothing contained herein shall be construed to imply the non-existence of any relevant patents or to constitute a permission,
inducement or recommendation to practice any invention covered by any patent, without authority from the owner of this patent. We also expect purchasers to use our products in accordance with
the guiding principles of the Chemical Manufacturers Association’s Responsible Care® program.
Permabond F201HV                                                     Global TDS Revision 7        21 March 2025                                                                                                 Page 1/2
                                             FOR PROFESSIONAL OR INDUSTRIAL USE ONLY. KEEP OUT OF REACH OF CHILDREN
 Hot Strength
Thermal conductivity                                0.19 W/(m.K)                                        Surface Preparation
                              100                                                                       Though the anaerobic adhesives will tolerate a slight degree of
                                                                                                        surface contamination, best results are obtained on clean, dry
% Strength Retained




                              80                                                                        and grease free surfaces. The use of a suitable solvent-based
                                                                                                        cleaner (such as acetone or isopropanol) is recommended.
                              60                                                                        In general, roughened surfaces (~25μm) give higher bond
                              40                                                                        strengths than polished or ground surfaces.
                                                                                                        To reduce the curing time, especially on inactive surfaces (such
                              20                                                                        as zinc, aluminium and stainless steel), the use of Permabond
                               0                                                                        A905 or ASC10 can be considered.
                                    0          50        100          150          200        250
                                                        Temperature (°C)                                Directions for Use
                                                                                                        1)     Using a generous quantity of adhesive, apply a continuous bead
                                                                                                               around the circumference of the male thread (normally 2-3
                                           High temperature grades                                             threads back from the leading edge) to maximise contact.
                                           High-strength non-toughened grades                           2)     For taper/parallel threads ensure adhesive is positioned where
                                                                                                               the threads will engage fully. Gaps and cure times may be
                                           F201HV                                                              greater than expected with this joint configuration.
                                                                                                        3)     Ensure sufficient adhesive is applied to give a complete seal.
“Hot strength” Breakaway strength on M10 Zinc plated bolts according                                    4)     Tighten the components with suitable tools. Do not adjust.
to ISO 10964. Cured at 23°C for 24 hours then conditioned for 30 minutes                                       Allow the product to fully cure before using the part (Lower
at testing temperature.                                                                                        temperatures or large gaps will extend the cure time or may
                                                                                                               result in an incomplete cure).
F201HV can withstand higher temperatures for brief periods
(such as for paint baking and wave soldering processes)                                                 NB: Adhesive outside of a closed joint (i.e., excess material) will
providing the joint is not unduly stressed. The minimum                                                 remain uncured due to air contact. Adhesive inside the joint will cure
temperature the cured adhesive can be exposed to is -55°C (-                                            solid. Ensure the adhesive viscosity is suitable for your thread size.
65°F) depending on the materials being bonded.
                                                                                                        Time to cure for use with wholesome (potable) water:
                                                                                                            •    Brass, Copper and Cast Iron: 24 hrs @21.1°C
                                                                            Steel M8 nuts & bolts           •    Stainless Steel and Aluminium: 7 days @21.1°C
       Chemical Resistance                                                  7 days immersion

                              120                                                                       Video Link
% Torque Strength Retention




                              100                                                                       Threadsealant directions for use:
                                                                                                        https://youtu.be/6Db9pLS7WCA
                              80

                              60                                                                        Storage & Handling
                              40                                                                       Storage Temperature                              5 to 25°C (41 to 77°F)

                              20                                                                       Users are reminded that all materials, whether innocuous or not, should
                                                                                                       be handled in accordance with the principles of good industrial hygiene.
                               0                                                                       Full information can be obtained from the Safety Data Sheet.
                                        Boiling Water       Boiling           Boiling                   This Technical Datasheet (TDS) offers guideline information and
                                                           Toluene           Antifreeze                 does not constitute a specification.
                                                                                                                                                   www.permabond.com
                                                                                                                                                     • UK: 0800 975 9800
This product is not recommended for use in contact with oxygen,                                                                • General Enquiries: +44 (0)1962 711661
oxygen rich systems and other strong oxidizing materials. This product                                                                                • US: 732-868-1372
may adversely affect some thermoplastics and users must check                                                                                   • Asia: + 86 21 5773 4913
compatibility of the product with such substrates before using.                                                                           info.europe@permabond.com
                                                                                                                                           info.americas@permabond.com
                                                                                                                                                info.asia@permabond.com
The information given and the recommendations made herein are based on our research and are believed to be accurate but no guarantee of their accuracy is made. In every case
we urge and recommend that purchasers before using any product in full-scale production make their own tests to determine to their own satisfaction whether the product is of
acceptable quality and is suitable for their particular purpose under their own operating conditions. THE PRODUCTS DISCLOSED HEREIN ARE SOLD WITHOUT ANY WARRANTY
AS TO MERCHANTABILITY OR FITNESS FOR A PARTICULAR PURPOSE OR ANY OTHER WARRANTY, EXPRESS OR IMPLIED.
No representative of ours has any authority to waive or change the foregoing provisions but, subject to such provisions, our engineers are available to assist purchasers in adapting our products
to their needs and to the circumstances prevailing in their business. Nothing contained herein shall be construed to imply the non-existence of any relevant patents or to constitute a permission,
inducement or recommendation to practice any invention covered by any patent, without authority from the owner of this patent. We also expect purchasers to use our products in accordance with
the guiding principles of the Chemical Manufacturers Association’s Responsible Care® program.
Permabond F201HV                                                                    Global TDS Revision 7        21 March 2025                                                   Page 2/2
                                                            FOR PROFESSIONAL OR INDUSTRIAL USE ONLY. KEEP OUT OF REACH OF CHILDREN
