Repository: vineetpadia/glueguy

# Glueguy Lab

Spreadsheet-style adhesive selector plus a larger McMaster-derived engineering reference library.

## Run locally

```bash
python3 -m http.server 4317 --bind 0.0.0.0
```

Open `http://127.0.0.1:4317/` on the host, or from another machine on the same LAN/VPN open `http://<host-ip>:4317/`.

## Catalog pipeline

1. Crawl McMaster glue families into raw JSON.

```bash
python scripts/mcmaster_glue_pipeline.py --max-pages 220 --output data/mcmaster-glues.json
```

2. Enrich the representative McMaster part page for each family into a reusable detail cache.

```bash
python scripts/enrich_mcmaster_product_details.py
```

File: data/tds-cache/permabond-hh190.txt
<!-- page: 0 -->

Permabond

Engineering Adhesives

PERMABOND® HH190

Anaerobic Gasketmaker

Technical Datasheet

# Features &amp; Benefits

- Eliminates pre-cut gaskets from flange assemblies
- Instant pressure seal
- Forms a tough, durable seal able to withstand high pressure
- No need to re-tighten flange bolts
- Non-flammable
- No shimming effects – better load transmission

# Description

Permabond® HH190 Gasketmaker is an anaerobic curing flange sealant that can replace, or be used as a dressing for, conventional pre-cut gaskets. Since HH190 is a flowable paste, it conforms to the shape of the flange. The consistency allows metal to metal contact of the flanges while filling the areas where no contact exists because of irregularities. HH190 results in uniform stress distribution and eliminates the need for re-torquing because of stress relaxation of the flange bolts. It provides instant seal depending on the gap and flange width and ultimately seals up to 5000psi. It has excellent shock and vibration resistance and is able to be conveniently dismantled if necessary.

![img-0.jpeg](img-0.jpeg)
Strength Development

* Cure times are typical at 23°C. Copper and its alloys will follow the faster cure while oxidised or passivated surfaces like stainless steel will tend towards the slower curve. Lower temperatures or large gaps will tend to extend the cure time. To reduce the cure time the use of Permabond A905, ASC10, or heat can be considered.

## Physical Properties of Uncured Adhesive

|  Chemical composition | Acrylic  |
| --- | --- |
|  Appearance | Purple  |
|  Viscosity @ 25°C | 300,000 mPa.s (cP)
Flowable Paste  |
|  Specific gravity | 1.1  |
|  UV fluorescence | No  |

## Typical Curing Properties

|  Maximum gap fill | 0.3 mm 0.012 in  |
| --- | --- |
|  Time taken to reach handling strength (M10 steel) @23°C | 15 minutes*  |
|  Full strength (M10 steel) @23°C | 24 hours  |

* Handling time at 23°C / 73°F. Copper and its alloys will make the adhesive cure more quickly, while oxidised or passivated surfaces (like stainless steel) will reduce cure speed. To reduce curing time, use Permabond activator A905 or ASC10 alternatively, increasing the curing temperature will reduce curing time.

The information given and the recommendations made herein are based on our research and are believed to be accurate but no guarantee of their accuracy is made. In every case we urge and recommend that purchasers before using any product in full-scale production make their own tests to determine to their own satisfaction whether the product is of acceptable quality and is suitable for their particular purpose under their own operating conditions. THE PRODUCTS DISCLOSED HEREIN ARE SOLD WITHOUT ANY WARRANTY AS TO MERCHANTABILITY OR FITNESS FOR A PARTICULAR PURPOSE OR ANY OTHER WARRANTY, EXPRESS OR IMPLIED.

No representative of ours has any authority to waive or change the foregoing provisions but, subject to such provisions, our engineers are available to assist purchasers in adapting our products to their needs and to the circumstances prevailing in their business. Nothing contained herein shall be construed to imply the non-existence of any relevant patents or to constitute a permission, inducement or recommendation to practice any invention covered by any patent, without authority from the owner of this patent. We also expect purchasers to use our products in accordance with the guiding principles of the Chemical Manufacturers Association's Responsible Care® program.

Permabond HH190

Global TDS Revision 3

17 October 2016

Page 1/2

FOR PROFESSIONAL OR INDUSTRIAL USE ONLY. KEEP OUT OF REACH OF CHILDREN

---

<!-- page: 1 -->

Hot Strength
![img-1.jpeg](img-1.jpeg)
"Hot strength" Breakaway strength on M10 Zinc plated bolts according to ISO 10964. Cured at 23°C for 24 hours then conditioned for 30 minutes at testing temperature.

HH190 can withstand higher temperatures for brief periods (such as for paint baking and wave soldering processes) providing the joint is not unduly stressed. The minimum temperature the cured adhesive can be exposed to is -55°C (-65°F) depending on the materials being bonded.

# Chemical Resistance

|  340 Hour Immersion At 75°C (168°F) | Strength retained (%)  |
| --- | --- |
|  Water | 100  |
|  Butyl alcohol | 100  |
|  Toluene | 99  |
|  Motor oil | 99  |
|  Hydrocarbon test fluid | 100  |
|  JP4-jet fuel | 93  |
|  JP5-jet fuel | 100  |
|  Ethylene glycol | 99  |

This product is not recommended for use in contact with oxygen, oxygen rich systems and other strong oxidizing materials. This product may adversely affect some thermoplastics and users must check compatibility of the product with such substrates before using.

# Surface Preparation

Though the anaerobic adhesives will tolerate a slight degree of surface contamination, best results are obtained on clean, dry and grease free surfaces. The use of a suitable solvent-based cleaner (such as acetone or isopropanol) is recommended. In general, roughened surfaces (~25μm) give higher bond strengths than polished or ground surfaces.

To reduce the curing time, especially on inactive surfaces (such as zinc, aluminium and stainless steel), the use of Permabond A90S or ASC10 can be considered.

# Directions for Use

1) Apply as a bead, by roller, silkscreen or stencil. Ensure all potential leak paths such as flange bolt holes are encircled.
2) Removal: use normal tools to lever the surfaces apart.
3) Ensure old adhesive is removed before reassembling the parts.

# Video Link

Gasketmaker directions for use: https://youtu.be/BwrmjKFeSbc

![img-2.jpeg](img-2.jpeg)

Storage &amp; Handling

|  Storage Temperature | 5 to 25°C (41 to 77°F)  |
| --- | --- |
|  Users are reminded that all materials, whether innocuous or not, should be handled in accordance with the principles of good industrial hygiene. Full information can be obtained from the Safety Data Sheet.  |   |

This Technical Datasheet (TDS) offers guideline information and does not constitute a specification.

www.permabond.com

- UK: 0800 975 9800
- General Enquiries: +44 (0)1962 711661
- US: 732-868-1372
- Asia: +86 21 5773 4913

info.europe@permabond.com

info.americas@permabond.com

info.asia@permabond.com

The information given and the recommendations made herein are based on our research and are believed to be accurate but no guarantee of their accuracy is made. In every case we urge and recommend that purchasers before using any product in full-scale production make their own tests to determine to their own satisfaction whether the product is of acceptable quality and is suitable for their particular purpose under their own operating conditions. THE PRODUCTS DISCLOSED HEREIN ARE SOLD WITHOUT ANY WARRANTY AS TO MERCHANTABILITY OR FITNESS FOR A PARTICULAR PURPOSE OR ANY OTHER WARRANTY, EXPRESS OR IMPLIED.

No representative of ours has any authority to waive or change the foregoing provisions but, subject to such provisions, our engineers are available to assist purchasers in adapting our products to their needs and to the circumstances prevailing in their business. Nothing contained herein shall be construed to imply the non-existence of any relevant patents or to constitute a permission, inducement or recommendation to practice any invention covered by any patent, without authority from the owner of this patent. We also expect purchasers to use our products in accordance with the guiding principles of the Chemical Manufacturers Association's Responsible Care® program.

Permabond HH190

Global TDS Revision 3

17 October 2016

FOR PROFESSIONAL OR INDUSTRIAL USE ONLY. KEEP OUT OF REACH OF CHILDREN

File: data/tds-cache/permabond-hl126.txt
<!-- page: 0 -->

Permabond

Engineering Adhesives

PERMABOND® HL126

Anaerobic Threadlocker

Technical Datasheet

# Features &amp; Benefits

- Prevents vibration loosening
- Controlled off-torque
- Full cure at room temperature
- Can be applied post assembly
- Ideal for sealing weld porosity
- Superior environmental resistance
- Environmentally friendly – 100% solids

# Description

PERMABOND® HL126 Threadlocker is a water thin product for locking pre-assembled parts through wicking action.

PERMABOND® HL126 Threadlocker prevents vibration loosening. Because of the low viscosity an additional use is the sealing of weld porosity; the uncured material penetrates the micro pores before curing. PERMABOND® HL126 Threadlocker cures reliably and fast on most metallic surfaces.

MIL-S-22473E Grade AA

MIL-S-46163A Type III Grade R

Each lot of HL126 is tested to the lot requirements of these specifications.

ASTM D5363 AN 0261 Group 02 Class 6 Grade 1

ASTM D5363 AN 0111 Group 01 Class 1 Grade 1

Each lot of HL126 is tested to the general requirements defined in paragraphs 5.1.1 and 5.1.2 and the detail requirements defined in section 5.2

# Physical Properties of Uncured Adhesive

|  Chemical composition | Methacrylate esters  |
| --- | --- |
|  Appearance | Green  |
|  Viscosity @ 25°C | 10 - 30 mPa.s (cP)  |
|  Specific Gravity | 1.0  |

# Typical Curing Properties

|  Maximum gap fill
Maximum thread size | 0.05 mm 0.001 in
M10 ½"  |
| --- | --- |
|  Time taken to reach handling
strength (M10 steel) @23°C | 15 minutes*  |
|  Full strength (M10 steel) @23°C | 24 hours  |

*Handling time at 23°C / 73°F. Copper and its alloys will make the adhesive cure more quickly, while oxidised or passivated surfaces (like stainless steel) will reduce

# Strength Development

![img-0.jpeg](img-0.jpeg)

Cure times are typical at 23°C. Copper and its alloys will follow the faster cure while oxidised or passivated surfaces like stainless steel will tend towards the slower curve. Lower temperatures or large gaps will tend to extend the cure time. To reduce the cure time the use of Permabond A905, ASC10, or heat can be considered.

# Typical Performance of Cured Adhesive

|  Torque strength (M10 steel
ISO10964) | Break 14 N·m 125 in.lb
Prevail 34 N·m 300 in.lb  |
| --- | --- |
|  Shear strength (steel collar &
pin ISO10123) | 10-20 MPa (1450- 2900 psi)  |
|  Coefficient of thermal
expansion | 90 x 10⁻⁶ mm/mm/°C  |
|  Dielectric strength | 11 kV/mm  |
|  Thermal conductivity | 0.19 W/(m.K)  |

The information given and the recommendations made herein are based on our research and are believed to be accurate but no guarantee of their accuracy is made. In every case we urge and recommend that purchasers before using any product in full-scale production make their own tests to determine to their own satisfaction whether the product is of acceptable quality and is suitable for their particular purpose under their own operating conditions. THE PRODUCTS DISCLOSED HEREIN ARE SOLD WITHOUT ANY WARRANTY AS TO MERCHANTABILITY OR FITNESS FOR A PARTICULAR PURPOSE OR ANY OTHER WARRANTY, EXPRESS OR IMPLIED.

No representative of ours has any authority to waive or change the foregoing provisions but, subject to such provisions, our engineers are available to assist purchasers in adapting our products to their needs and to the circumstances prevailing in their business. Nothing contained herein shall be construed to imply the non-existence of any relevant patents or to constitute a permission, inducement or recommendation to practice any invention covered by any patent, without authority from the owner of this patent. We also expect purchasers to use our products in accordance with the guiding principles of the Chemical Manufacturers Association's Responsible Care® program.

Permabond HL126

Global TDS Revision 4

17 October 2016

FOR PROFESSIONAL OR INDUSTRIAL USE ONLY. KEEP OUT OF REACH OF CHILDREN

---

<!-- page: 1 -->

Hot Strength
![img-1.jpeg](img-1.jpeg)
"Hot strength" Breakaway strength on M10 Zinc plated bolts according to ISO 10964. Cured at 23°C for 24 hours then conditioned for 30 minutes at testing temperature.
HL126 can withstand higher temperatures for brief periods (such as for paint baking and wave soldering processes) providing the joint is not unduly stressed. The minimum temperature the cured adhesive can be exposed to is -55°C (-65°F) depending on the materials being bonded.

Chemical Resistance

|  340 Hour immersion | Temperature, °C (°F) | % Strength retained  |
| --- | --- | --- |
|  Water | 75 (168) | 100  |
|  Butyl alcohol | 75 (168) | 100  |
|  Toluene | 75 (168) | 99  |
|  Motor oil | 75 (168) | 99  |
|  Hydrocarbon test fluid | 75 (168) | 100  |
|  JP4-Jet fuel | 75 (168) | 93  |
|  JP5-Jet fuel | 75 (168) | 100  |
|  Ethylene glycol | 75 (168) | 99  |

This product is not recommended for use in contact with oxygen, oxygen rich systems and other strong oxidizing materials. This product may adversely affect some thermoplastics and users must check compatibility of the product with such substrates before using.

# Surface Preparation

Though the anaerobic adhesives will tolerate a slight degree of surface contamination, best results are obtained on clean, dry and grease free surfaces. The use of a suitable solvent-based cleaner (such as acetone or isopropanol) is recommended.

In general, roughened surfaces (~25μm) give higher bond strengths than polished or ground surfaces.

To reduce the curing time, especially on inactive surfaces (such as zinc, aluminium and stainless steel), the use of Permabond A905 or ASC10 can be considered.

# Directions for Use for Threadlocking

1) Prevent the tip from touching metal surfaces during application.
2) When working with through holes, dispense a bead of material across the contact length of the threads.
3) When working with blind holes, apply several drops down the threads to the bottom of the hole.
4) Assemble and torque the parts as necessary.
5) Replace lid to bottle to avoid contamination of remaining liquid adhesive.

# Directions for Use for Threadlocking Post Assembly

1) Assemble and torque the parts as necessary.
2) Prevent the tip from touching metal surfaces during application.
3) Dispense HL126 over fastener. The HL126 will wick into the joint to lock set screws against vibration loosening or to act as a tamper-proof agent.

# Directions for Use for Weld Sealing

1) Expose the weld. Remove dirt, rust, scale, and/or paint from the weld area to expose the metal surface.
2) Bleed the system of all water and pressure to allow the HL126 to wick into the porosities.
3) Heat the area to 50°C – 100°C (120°F-300°F). Using heat will expand and activate the metal as well as evaporate any water. HEAT SHOULD NOT BE USED WITH A CHEMICAL SYSTEM. Consult the MSDS for information on the flash point, flammability and heat stability of the chemicals involved.
4) Apply HL126 to the warm welds with a brush, swab or clean rag. Wet the area thoroughly with the product so that it can wick into all the open areas within the metal and form a new seal.
5) If the porosity is large or there are several pin-holes in the same area, several applications may be necessary

The information given and the recommendations made herein are based on our research and are believed to be accurate but no guarantee of their accuracy is made. In every case we urge and recommend that purchasers before using any product in full-scale production make their own tests to determine to their own satisfaction whether the product is of acceptable quality and is suitable for their particular purpose under their own operating conditions. THE PRODUCTS DISCLOSED HEREIN ARE SOLD WITHOUT ANY WARRANTY AS TO MERCHANTABILITY OR FITNESS FOR A PARTICULAR PURPOSE OR ANY OTHER WARRANTY, EXPRESS OR IMPLIED.

No representative of ours has any authority to waive or change the foregoing provisions but, subject to such provisions, our engineers are available to assist purchasers in adapting our products to their needs and to the circumstances prevailing in their business. Nothing contained herein shall be construed to imply the non-existence of any relevant patents or to constitute a permission, inducement or recommendation to practice any invention covered by any patent, without authority from the owner of this patent. We also expect purchasers to use our products in accordance with the guiding principles of the Chemical Manufacturers Association's Responsible Care® program.

Permabond HL126
Global TDS Revision 4
17 October 2016
FOR PROFESSIONAL OR INDUSTRIAL USE ONLY. KEEP OUT OF REACH OF CHILDREN

---

<!-- page: 2 -->

to maximize the amount of HL126 that wicks into the voids to assure a permanent seal.

6) Within five to ten minutes the product should cure with the capability of handling a low pressure. Within an hour it should be able to handle 200psi to 500psi of pressure. Recharging of a sprinkler system can be done after that period.
7) After an hour wipe away any surface residue.

## Video Link

Threadlocker directions for use: https://youtu.be/-Ueg0QO10pQ

![img-2.jpeg](img-2.jpeg)

## Storage &amp; Handling

|  Storage Temperature | 5 to 25°C (41 to 77°F)  |
| --- | --- |
|  Users are reminded that all materials, whether innocuous or not, should be handled in accordance with the principles of good industrial hygiene. Full information can be obtained from the Safety Data Sheet.  |   |

This Technical Datasheet (TDS) offers guideline information and does not constitute a specification.

## Other Products Available

### Anaerobics

- Thread lockers
- Thread sealants
- Gasket makers
- Sealants / retainers

### Cyanoacrylates

- Instant adhesives
- For rapid bonding of metals, plastics, rubber and many other materials

### Epoxies

- Two-part room temperature cure adhesives
- Single-part heat cure adhesives
- Modified Technology (MT) flexible grades available

### MS-Polymers

- Single-part, moisture-curing, flexible sealants

### Polyurethanes

- Two-part room temperature curing adhesives

### Toughened Acrylics

- Rapid curing, high strength structural adhesives

### UV Light Cured Adhesives

- Glass / plastic bonding
- Optically clear
- Non-yellowing

www.permabond.com

- UK: 0800 975 9800
- General Enquiries: +44 (0)1962 711661
- US: 732-868-1372
- Asia: +86 21 5773 4913

info.europe@permabond.com

info.americas@permabond.com

info.asia@permabond.com

The information given and the recommendations made herein are based on our research and are believed to be accurate but no guarantee of their accuracy is made. In every case we urge and recommend that purchasers before using any product in full-scale production make their own tests to determine to their own satisfaction whether the product is of acceptable quality and is suitable for their particular purpose under their own operating conditions. THE PRODUCTS DISCLOSED HEREIN ARE SOLD WITHOUT ANY WARRANTY AS TO MERCHANTABILITY OR FITNESS FOR A PARTICULAR PURPOSE OR ANY OTHER WARRANTY, EXPRESS OR IMPLIED.

No representative of ours has any authority to waive or change the foregoing provisions but, subject to such provisions, our engineers are available to assist purchasers in adapting our products to their needs and to the circumstances prevailing in their business. Nothing contained herein shall be construed to imply the non-existence of any relevant patents or to constitute a permission, inducement or recommendation to practice any invention covered by any patent, without authority from the owner of this patent. We also expect purchasers to use our products in accordance with the guiding principles of the Chemical Manufacturers Association's Responsible Care® program.

Permabond HL126

Global TDS Revision 4

17 October 2016

FOR PROFESSIONAL OR INDUSTRIAL USE ONLY. KEEP OUT OF REACH OF CHILDREN

File: data/tds-cache/permabond-hl138.txt
<!-- page: 0 -->

Permabond

Engineering Adhesives

PERMABOND® HL138

Anaerobic Retaining Compound

Technical Datasheet

# Features &amp; Benefits

- Simple one-part fast cure low viscosity system
- Excellent shear strength
- Good environmental resistance

# Description

Permabond® HL138 is a single component liquid that cures only when in contact with metal parts and oxygen is excluded. The liquid adhesive fills the "air space" between parts and upon cure which eliminates wear, erosion, and pitting. Permabond HL138 cures to a tough cross-linked plastic and provides excellent environmental and temperature resistance. Since Permabond® HL138 can fill up the inner space, shaft-hub assemblies can be made with a clearance fit and eliminates an expensive press fit, while actually increasing the push out force. PERMABOND® HL138 develops full strength quickly on a variety of metals and is used on high speed production lines.

# Mil-R-46082B

Permabond HL138 meets and has been tested to the type and grade requirements of Mil-R-46082B type I specification.

# ASTM D5363

Permabond HL138 meets and has been tested to the group, class, and grade requirements for ASTM D5363 group 4, class 1, grade 1 requirements as defined in sections 5.1.1, 5.12, and 5.2 of the ASTM detailed guidelines.

## Physical Properties of Uncured Adhesive

|  Chemical composition | Acrylic  |
| --- | --- |
|  Appearance | Green  |
|  Viscosity @ 25°C | 150-300 mPa.s (cP)  |
|  Specific Gravity | 1.1  |
|  UV fluorescence | No  |

## Typical Curing Properties

|  Maximum gap fill
Maximum thread size | 0.127 mm 0.005 in
M20 ¾"  |
| --- | --- |
|  Time taken to reach handling
strength (M10 steel) @23°C | 10 minutes*  |
|  Time taken to reach working
strength (M10 steel) @23°C | 3 hours  |
|  Full strength (M10 steel) @23°C | 24 hours  |

![img-0.jpeg](img-0.jpeg)
Strength Development

* Cure times are typical at 23°C. Copper and its alloys will follow the faster cure while oxidised or passivated surfaces like stainless steel will tend towards the slower curve. Lower temperatures or large gaps will tend to extend the cure time. To reduce the cure time the use of Permabond A905, ASC10, or heat can be considered.

## Typical Performance of Cured Adhesive

|  Torque strength (M10 steel
ISO10964) | Break 20 N·m 180 in.lb
Prevail 36 N·m 315 in.lb  |
| --- | --- |
|  Shear strength (steel collar
& pin ISO10123) | 16 MPa 2300 psi  |
|  Coefficient of thermal
expansion | 90 x 10⁻⁶ mm/mm/°C  |
|  Dielectric strength | 11 kV/mm  |
|  Thermal conductivity | 0.19 W/(m.K)  |

The information given and the recommendations made herein are based on our research and are believed to be accurate but no guarantee of their accuracy is made. In every case we urge and recommend that purchasers before using any product in full-scale production make their own tests to determine to their own satisfaction whether the product is of acceptable quality and is suitable for their particular purpose under their own operating conditions. THE PRODUCTS DISCLOSED HEREIN ARE SOLD WITHOUT ANY WARRANTY AS TO MERCHANTABILITY OR FITNESS FOR A PARTICULAR PURPOSE OR ANY OTHER WARRANTY, EXPRESS OR IMPLIED.

No representative of ours has any authority to waive or change the foregoing provisions but, subject to such provisions, our engineers are available to assist purchasers in adapting our products to their needs and to the circumstances prevailing in their business. Nothing contained herein shall be construed to imply the non-existence of any relevant patents or to constitute a permission, inducement or recommendation to practice any invention covered by any patent, without authority from the owner of this patent. We also expect purchasers to use our products in accordance with the guiding principles of the Chemical Manufacturers Association's Responsible Care® program.

Permabond HL138

Global TDS Revision 3

17 October 2016

FOR PROFESSIONAL OR INDUSTRIAL USE ONLY. KEEP OUT OF REACH OF CHILDREN

---

<!-- page: 1 -->

Hot Strength
![img-1.jpeg](img-1.jpeg)
"Hot strength" Breakaway strength on M10 Zinc plated bolts according to ISO 10964. Cured at 23°C for 24 hours then conditioned for 30 minutes at testing temperature.

HL138 can withstand higher temperatures for brief periods (such as for paint baking and wave soldering processes) providing the joint is not unduly stressed. The minimum temperature the cured adhesive can be exposed to is -55°C (-65°F) depending on the materials being bonded.

Chemical Resistance
![img-2.jpeg](img-2.jpeg)
This product is not recommended for use in contact with oxygen, oxygen rich systems and other strong oxidizing materials. This product

may adversely affect some thermoplastics and users must check compatibility of the product with such substrates before using.

## Surface Preparation

Though the anaerobic adhesives will tolerate a slight degree of surface contamination, best results are obtained on clean, dry and grease free surfaces. The use of a suitable solvent-based cleaner (such as acetone or isopropanol) is recommended. In general, roughened surfaces (~25μm) give higher bond strengths than polished or ground surfaces.

To reduce the curing time, especially on inactive surfaces (such as zinc, aluminium and stainless steel), the use of Permabond A905 or ASC10 can be considered.

## Directions for Use

1. On slip fitted assemblies, apply adhesive on the leading edge of the pin and on the inside of the collar.
2. Assemble with twisting action.
3. On press fitting assemblies, apply the adhesive on the pin and collar. Assemble using a press.
4. On shrink fitted assemblies, apply the adhesive to the pin, heat the collar to create enough clearance and assemble.
5. Allow the parts to fixture before disturbing them.

## Video Link

Retaining compound directions for use: https://youtu.be/MUODE5ZfrZ8

![img-3.jpeg](img-3.jpeg)

## Storage &amp; Handling

|  Storage Temperature | 5 to 25°C (41 to 77°F)  |
| --- | --- |
|  Users are reminded that all materials, whether innocuous or not, should be handled in accordance with the principles of good industrial hygiene. Full information can be obtained from the Safety Data Sheet.  |   |

This Technical Datasheet (TDS) offers guideline information and does not constitute a specification.

www.permabond.com

- UK: 0800 975 9800
- General Enquiries: +44 (0)1962 711661
- US: 732-868-1372
- Asia: +86 21 5773 4913

info.europe@permabond.com

info.americas@permabond.com

info.asia@permabond.com

The information given and the recommendations made herein are based on our research and are believed to be accurate but no guarantee of their accuracy is made. In every case we urge and recommend that purchasers before using any product in full-scale production make their own tests to determine to their own satisfaction whether the product is of acceptable quality and is suitable for their particular purpose under their own operating conditions. THE PRODUCTS DISCLOSED HEREIN ARE SOLD WITHOUT ANY WARRANTY AS TO MERCHANTABILITY OR FITNESS FOR A PARTICULAR PURPOSE OR ANY OTHER WARRANTY, EXPRESS OR IMPLIED.

No representative of ours has any authority to waive or change the foregoing provisions but, subject to such provisions, our engineers are available to assist purchasers in adapting our products to their needs and to the circumstances prevailing in their business. Nothing contained herein shall be construed to imply the non-existence of any relevant patents or to constitute a permission, inducement or recommendation to practice any invention covered by any patent, without authority from the owner of this patent. We also expect purchasers to use our products in accordance with the guiding principles of the Chemical Manufacturers Association's Responsible Care® program.

Permabond HL138

Global TDS Revision 3

17 October 2016

FOR PROFESSIONAL OR INDUSTRIAL USE ONLY. KEEP OUT OF REACH OF CHILDREN

File: data/tds-cache/permabond-hm118.txt
<!-- page: 0 -->

Permabond

Engineering Adhesives

PERMABOND® HM118

Anaerobic Threadlocker

Technical Datasheet

# Features &amp; Benefits

- Prevents vibration loosening
- High off-torque strength
- Full cure at room temperature
- Non-drip, thixotropic.
- Lubricates threads for easier assembly
- Provides corrosion protection
- Superior environmental resistance
- Environmentally friendly – 100% solids

Permabond® HM118 Threadlocker is an excellent general-purpose threadlocker and sealant. It is used for locking bolts, nuts and screws that require permanent assembly. Cure is fast and reliable on steel, cadmium, zinc and other plated fasteners. Major use areas include machinery and equipment manufacturing.

# MIL-S-46163A

Permabond® HM118 is tested to the lot requirements of Mil-S-46163A. ASTM D5363

Permabond® HM118 is tested to the general requirements defined in section 5.1.1 and 5.1.2 and to the detailed requirements defined in section 5.2 of ASTM D5363.

## Physical Properties of Uncured Adhesive

|  Chemical composition | Methacrylate esters  |
| --- | --- |
|  Appearance | Red  |
|  Viscosity @ 25°C | 20 rpm: 1,800 mPa.s (cP)
Thixotropic  |
|  Specific gravity | 1.1  |
|  UV fluorescence | Yes  |

## Typical Curing Properties

|  Maximum gap fill
Maximum thread size | 0.2 mm 0.008 in
M20 N"  |
| --- | --- |
|  Time taken to reach handling strength
(M10 steel) @23°C | 10 minutes*  |
|  Full strength (M10 steel) @23°C | 24 hours  |

*Handling time at 23°C / 73°F. Copper and its alloys will make the adhesive cure more quickly, while oxidised or passivated surfaces (like stainless steel) will reduce cure speed. To reduce curing time, use

## Strength Development

![img-0.jpeg](img-0.jpeg)

* Cure times are typical at 23°C. Copper and its alloys will follow the faster cure while oxidised or passivated surfaces like stainless steel will tend towards the slower curve. Lower temperatures or large gaps will tend to extend the cure time. To reduce the cure time the use of Permabond A905, ASC10, or heat can be considered.

## Typical Performance of Cured Adhesive

|  Torque strength (M10 steel ISO10964) | Break 23 N·m 200 in.lb
Prevail 32 N·m 280 in.lb  |
| --- | --- |
|  Shear strength (steel collar & pin ISO10123) | 17 MPa 2500 psi  |
|  Coefficient of thermal expansion | 90 x 10⁻⁶ mm/mm/°C  |
|  Dielectric strength | 11 kV/mm  |
|  Thermal conductivity | 0.19 W/(m.K)  |

The information given and the recommendations made herein are based on our research and are believed to be accurate but no guarantee of their accuracy is made. In every case we urge and recommend that purchasers before using any product in full-scale production make their own tests to determine to their own satisfaction whether the product is of acceptable quality and is suitable for their particular purpose under their own operating conditions. THE PRODUCTS DISCLOSED HEREIN ARE SOLD WITHOUT ANY WARRANTY AS TO MERCHANTABILITY OR FITNESS FOR A PARTICULAR PURPOSE OR ANY OTHER WARRANTY, EXPRESS OR IMPLIED.

No representative of ours has any authority to waive or change the foregoing provisions but, subject to such provisions, our engineers are available to assist purchasers in adapting our products to their needs and to the circumstances prevailing in their business. Nothing contained herein shall be construed to imply the non-existence of any relevant patents or to constitute a permission, inducement or recommendation to practice any invention covered by any patent, without authority from the owner of this patent. We also expect purchasers to use our products in accordance with the guiding principles of the Chemical Manufacturers Association's Responsible Care® program.

Permabond HM118

Global TDS Revision 4

17 October 2016

FOR PROFESSIONAL OR INDUSTRIAL USE ONLY. KEEP OUT OF REACH OF CHILDREN

---

<!-- page: 1 -->

Hot Strength
![img-1.jpeg](img-1.jpeg)
Dismantleable Grades
High Temperature Grades
HM118

"Hot strength" Breakaway strength on M10 Zinc plated bolts according to ISO 10964. Cured at 23°C for 24 hours then conditioned for 30 minutes at testing temperature.

HM118 can withstand higher temperatures for brief periods (such as for paint baking and wave soldering processes)

providing the joint is not unduly stressed. The minimum

temperature the cured adhesive can be exposed to is -55°C (-65°F) depending on the materials being bonded.

Chemical Resistance

|  340 Hour immersion | Temperature, °C (°F) | % Strength retained  |
| --- | --- | --- |
|  Water | 75 (168) | 100  |
|  Butyl alcohol | 75 (168) | 100  |
|  Toluene | 75 (168) | 99  |
|  Motor oil | 75 (168) | 99  |
|  Hydrocarbon test fluid | 75 (168) | 100  |
|  JP4-Jet fuel | 75 (168) | 93  |
|  JP5-Jet fuel | 75 (168) | 100  |
|  Ethylene glycol | 75 (168) | 99  |

This product is not recommended for use in contact with oxygen, oxygen rich systems and other strong oxidizing materials. This product may adversely affect some thermoplastics and users must check compatibility of the product with such substrates before using.

## Surface Preparation

Though the anaerobic adhesives will tolerate a slight degree of surface contamination, best results are obtained on clean, dry and grease free surfaces. The use of a suitable solvent-based cleaner (such as acetone or isopropanol) is recommended. In general, roughened surfaces (~25μm) give higher bond strengths than polished or ground surfaces.

To reduce the curing time, especially on inactive surfaces (such as zinc, aluminium and stainless steel), the use of Permabond A905 or ASC10 can be considered.

## Directions for Use

1) Prevent the tip from touching metal surfaces during application.
2) When working with through holes, dispense a bead of material across the contact length of the threads.
3) When working with blind holes, apply several drops down the threads to the bottom of the hole.
4) Assemble and torque the parts as necessary.
5) Replace lid to bottle to avoid contamination of remaining liquid adhesive.

## Video Link

Threadlocker directions for use: https://youtu.be/-Ueg0QO10pQ

![img-2.jpeg](img-2.jpeg)

## Storage &amp; Handling

|  Storage Temperature | 5 to 25°C (41 to 77°F)  |
| --- | --- |
|  Users are reminded that all materials, whether innocuous or not, should be handled in accordance with the principles of good industrial hygiene. Full information can be obtained from the Safety Data Sheet.  |   |

This Technical Datasheet (TDS) offers guideline information and does not constitute a specification.

www.permabond.com

- UK: 0800 975 9800
- General Enquiries: +44 (0)1962 711661
- US: 732-868-1372
- Asia: +86 21 5773 4913

info.europe@permabond.com

info.americas@permabond.com

info.asia@permabond.com

The information given and the recommendations made herein are based on our research and are believed to be accurate but no guarantee of their accuracy is made. In every case we urge and recommend that purchasers before using any product in full-scale production make their own tests to determine to their own satisfaction whether the product is of acceptable quality and is suitable for their particular purpose under their own operating conditions. THE PRODUCTS DISCLOSED HEREIN ARE SOLD WITHOUT ANY WARRANTY AS TO MERCHANTABILITY OR FITNESS FOR A PARTICULAR PURPOSE OR ANY OTHER WARRANTY, EXPRESS OR IMPLIED.

No representative of ours has any authority to waive or change the foregoing provisions but, subject to such provisions, our engineers are available to assist purchasers in adapting our products to their needs and to the circumstances prevailing in their business. Nothing contained herein shall be construed to imply the non-existence of any relevant patents or to constitute a permission, inducement or recommendation to practice any invention covered by any patent, without authority from the owner of this patent. We also expect purchasers to use our products in accordance with the guiding principles of the Chemical Manufacturers Association's Responsible Care® program.

Permabond HM118

Global TDS Revision 4

17 October 2016

FOR PROFESSIONAL OR INDUSTRIAL USE ONLY. KEEP OUT OF REACH OF CHILDREN
