Repository: vineetpadia/glueguy

# Glueguy Lab

Spreadsheet-style adhesive selector plus a larger McMaster-derived engineering reference library.

## Run locally

```bash
python3 -m http.server 4317 --bind 0.0.0.0
```

Open `http://127.0.0.1:4317/` on the host, or from another machine on the same LAN/VPN open `http://<host-ip>:4317/`.

## Catalog pipeline

1. Crawl McMaster glue families into raw JSON.

```bash
python scripts/mcmaster_glue_pipeline.py --max-pages 220 --output data/mcmaster-glues.json
```

2. Enrich the representative McMaster part page for each family into a reusable detail cache.

```bash
python scripts/enrich_mcmaster_product_details.py
```

File: data/tds-cache/permabond-hm128.txt
<!-- page: 0 -->

Permabond

Engineering Adhesives

PERMABOND® HM128

Anaerobic Threadlocker

Technical Datasheet

# Features &amp; Benefits

- Prevents vibration loosening
- Controlled off-torque
- Permanent threadlocking
- Full cure at room temperature
- Lubricates threads for easier assembly
- Provides corrosion protection
- Superior environmental resistance
- Environmentally friendly – 100% solids

Permabond® HM128 Threadlocker is a high strength adhesive for permanent assembly. It is typically used for preventing vibration loosening of bolts, studs and cap screws. Full cure to a cross-linked plastic is achieved reliably and fast on steel and all common bolt platings. Additional application areas include machinery, equipment, and electric motor manufacturers. PERMABOND® HM128 Threadlocker replaces lock washers.

MIL-S-46163A Type I Grade K

Each lot of HM128 is tested to the lot requirements of these specifications.

ASTM D5363 AN 0221 Group 02 Class 2 Grade 1

Each lot of HM128 is tested to the general requirements defined in paragraphs 5.1.1 and 5.1.2 and the detail requirements defined in section 5.2

## Physical Properties of Uncured Adhesive

|  Chemical composition | Methacrylate esters  |
| --- | --- |
|  Appearance | Red  |
|  Viscosity @ 25°C | 500 mPa.s (cP)  |
|  Specific gravity | 1.1  |
|  UV fluorescence | Yes  |

## Typical Curing Properties

|  Maximum gap fill
Maximum thread size | 0.15 mm 0.006 in
M20 ¾"  |
| --- | --- |
|  Time taken to reach handling
strength (M10 steel) @23°C | 15 minutes*  |
|  Full strength (M10 steel) @23°C | 24 hours  |

*Handling time at 23°C / 73°F. Copper and its alloys will make the adhesive cure more quickly, while oxidised or passivated surfaces (like stainless steel) will reduce cure speed. To reduce curing time, use Permabond activator A905 or ASC10. Alternatively, increasing the curing temperature will reduce curing time.

## Strength Development

![img-0.jpeg](img-0.jpeg)

* Cure times are typical at 23°C. Copper and its alloys will follow the faster cure while oxidised or passivated surfaces like stainless steel will tend towards the slower curve. Lower temperatures or large gaps will tend to extend the cure time. To reduce the cure time the use of Permabond A905, ASC10, or heat can be considered.

## Typical Performance of Cured Adhesive

|  Torque strength (M10 steel ISO10964) | Break 31 N·m 275 in.lb
Prevail 40 N·m 350 in.lb  |
| --- | --- |
|  Shear strength (steel collar & pin ISO10123) | 17 MPa 2500 psi  |
|  Coefficient of thermal expansion | 90 x 10⁻⁶ mm/mm/°C  |
|  Dielectric strength | 11 kV/mm  |
|  Thermal conductivity | 0.19 W/(m.K)  |

The information given and the recommendations made herein are based on our research and are believed to be accurate but no guarantee of their accuracy is made. In every case we urge and recommend that purchasers before using any product in full-scale production make their own tests to determine to their own satisfaction whether the product is of acceptable quality and is suitable for their particular purpose under their own operating conditions. THE PRODUCTS DISCLOSED HEREIN ARE SOLD WITHOUT ANY WARRANTY AS TO MERCHANTABILITY OR FITNESS FOR A PARTICULAR PURPOSE OR ANY OTHER WARRANTY, EXPRESS OR IMPLIED.

No representative of ours has any authority to waive or change the foregoing provisions but, subject to such provisions, our engineers are available to assist purchasers in adapting our products to their needs and to the circumstances prevailing in their business. Nothing contained herein shall be construed to imply the non-existence of any relevant patents or to constitute a permission, inducement or recommendation to practice any invention covered by any patent, without authority from the owner of this patent. We also expect purchasers to use our products in accordance with the guiding principles of the Chemical Manufacturers Association's Responsible Carelli program.

Permabond HM128

Global TDS Revision 3

17 October 2016

FOR PROFESSIONAL OR INDUSTRIAL USE ONLY. KEEP OUT OF REACH OF CHILDREN

---

<!-- page: 1 -->

Hot Strength
![img-1.jpeg](img-1.jpeg)
Dismantleable Grades
High Temperature Grades
HM128

"Hot strength" Breakaway strength on M10 Zinc plated bolts according to ISO 10964. Cured at 23°C for 24 hours then conditioned for 30 minutes at testing temperature.

HM128 can withstand higher temperatures for brief periods (such as for paint baking and wave soldering processes) providing the joint is not unduly stressed. The minimum temperature the cured adhesive can be exposed to is -55°C (-65°F) depending on the materials being bonded.

# Surface Preparation

Though the anaerobic adhesives will tolerate a slight degree of surface contamination, best results are obtained on clean, dry and grease free surfaces. The use of a suitable solvent-based cleaner (such as acetone or isopropanol) is recommended. In general, roughened surfaces (~25μm) give higher bond strengths than polished or ground surfaces.

To reduce the curing time, especially on inactive surfaces (such as zinc, aluminium and stainless steel), the use of Permabond A90S or ASC10 can be considered.

# Directions for Use

1) Prevent the tip from touching metal surfaces during application.
2) When working with through holes, dispense a bead of material across the contact length of the threads.
3) When working with blind holes, apply several drops down the threads to the bottom of the hole.
4) Assemble and torque the parts as necessary.
5) Replace lid to bottle to avoid contamination of remaining liquid adhesive.

# Video Link

Threadlocker directions for use: https://youtu.be/-Ueg0QO10pQ

![img-2.jpeg](img-2.jpeg)

Chemical Resistance

|  340 Hour immersion | Temperature, °C (°F) | % Strength retained  |
| --- | --- | --- |
|  Water | 75 (168) | 98  |
|  Butyl alcohol | 75 (168) | 94  |
|  Toluene | 75 (168) | 98  |
|  Motor oil | 75 (168) | 100  |
|  Hydrocarbon test fluid | 75 (168) | 96  |
|  JP4-Jet fuel | 75 (168) | 100  |
|  JP5-Jet fuel | 75 (168) | 90  |
|  Ethylene glycol | 75 (168) | 96  |

This product is not recommended for use in contact with oxygen, oxygen rich systems and other strong oxidizing materials. This product may adversely affect some thermoplastics and users must check compatibility of the product with such substrates before using.

Storage &amp; Handling

|  Storage Temperature | 5 to 25°C (41 to 77°F)  |
| --- | --- |
|  Users are reminded that all materials, whether innocuous or not, should be handled in accordance with the principles of good industrial hygiene. Full information can be obtained from the Safety Data Sheet.  |   |

This Technical Datasheet (TDS) offers guideline information and does not constitute a specification.

www.permabond.com

- UK: 0800 975 9800
- General Enquiries: +44 (0)1962 711661
- US: 732-868-1372
- Asia: +86 21 5773 4913

info.europe@permabond.com

info.americas@permabond.com

info.asia@permabond.com

The information given and the recommendations made herein are based on our research and are believed to be accurate but no guarantee of their accuracy is made. In every case we urge and recommend that purchasers before using any product in full-scale production make their own tests to determine to their own satisfaction whether the product is of acceptable quality and is suitable for their particular purpose under their own operating conditions. THE PRODUCTS DISCLOSED HEREIN ARE SOLD WITHOUT ANY WARRANTY AS TO MERCHANTABILITY OR FITNESS FOR A PARTICULAR PURPOSE OR ANY OTHER WARRANTY, EXPRESS OR IMPLIED.

No representative of ours has any authority to waive or change the foregoing provisions but, subject to such provisions, our engineers are available to assist purchasers in adapting our products to their needs and to the circumstances prevailing in their business. Nothing contained herein shall be construed to imply the non-existence of any relevant patents or to constitute a permission, inducement or recommendation to practice any invention covered by any patent, without authority from the owner of this patent. We also expect purchasers to use our products in accordance with the guiding principles of the Chemical Manufacturers Association's Responsible Care® program.

Permabond HM128

Global TDS Revision 3

17 October 2016

FOR PROFESSIONAL OR INDUSTRIAL USE ONLY. KEEP OUT OF REACH OF CHILDREN

File: data/tds-cache/permabond-hm160.txt
                                                                                                                                               PERMABOND® HM160
                                                                                                                                        Anaerobic Retaining Compound
                                                                                                                                                                                                Technical Datasheet

Features & Benefits                                                                                     Typical Curing Properties
      Reduces cost by allowing the use of lighter press fits                                           Maximum gap fill                                                                         0.2 mm 0.008 in
      Speeds production by utilizing easier to assemble tolerances                                     Maximum thread size                                                                      M30 ¾"
      Prolongs bearing life by reducing stress caused by press fits                                    Time taken to reach handling
      Improves alignment by filling space between bearing rings                                                                                                                                 15 minutes*
                                                                                                       strength (M10 steel) @23°C
      and housings
      Keeps machinery on line by dressing worn parts                                                   Full strength (M10 steel) @23°C                                                          24 hours
      Strengthens the joint by augmenting the press fit used to
      assure concentricity of the shafts and bearings
      Prevents corrosion between mated parts by excluding air
      and moisture from the joint
                                                                                                           Strength Development
      Prevents loosening caused by vibration and thermal                                                                               100




                                                                                                             % Full Strength (steel)
      expansion
                                                                                                                                       80
                                                                                                                                       60
Description
                                                                                                                                       40
Permabond® HM160 is a medium viscosity liquid adhesive
                                                                                                                                       20
that cures when confined between metal parts to form a
tough, hard plastic. In the uncured, liquid state, the                                                                                  0




                                                                                                                                                                                                               24h
                                                                                                                                                                                                                     72h
                                                                                                                                                                                                                           7 days
                                                                                                                                             1 min
                                                                                                                                                     5 min
                                                                                                                                                             7 min
                                                                                                                                                                     10 min
                                                                                                                                                                              15 min
                                                                                                                                                                                       30 min
                                                                                                                                                                                                1h
                                                                                                                                                                                                     3h
                                                                                                                                                                                                          6h
adhesive wets the metal surfaces, keying into all surface
irregularities and fills the space between the mated parts.

The anaerobic curing mechanism delays the cure to allow                                                                                              Brass                                      Mild Steel
for proper assembly and alignment. Once cured, the                                                                                                   Zinc                                       Stainless steel
anaerobic adhesive fills the space between the parts
preventing loosening from vibration or thermal expansion.
When cured, the HM160 seals the joint against attack by                                                 *Cure times are typical at 23°C. Copper and its alloys will follow the
                                                                                                        faster cure while oxidised or passivated surfaces like stainless steel will
harsh environments.                                                                                     tend towards the slower curve. Lower temperatures or large gaps will
                                                                                                        tend to extend the cure time. To reduce the cure time the use of
MIL-R-46082B        Type II                                                                             Permabond A905, ASC10, or heat can be considered.
Each lot of HM160 is tested to the lot requirements of these
specifications.
ASTM D5363          AN 0412 Group 04 Class 1 Grade 2
Each lot of HM160 is tested to the general requirements defined
in paragraphs 5.1.1 and 5.1.2 and the detail requirements                                               Typical Performance of Cured Adhesive
defined in section 5.2                                                                                 Torque strength (M10                                          Break 30 N·m 270 in.lb
                                                                                                       steel ISO10964)                                               Prevail 50 N·m 450 in.lb
                                                                                                       Shear strength (steel
Physical Properties of Uncured Adhesive                                                                collar & pin ISO10123)
                                                                                                                                                                     14 MPa 2000 psi

  Chemical composition                     Methacrylates                                               Coefficient of thermal
                                                                                                                                                                     90 x 10-6 mm/mm/°C
                                                                                                       expansion
  Appearance                               Green                                                       Dielectric strength                                           11 kV/mm
  Viscosity @ 25°C                         600 mPa.s (cP)                                              Thermal conductivity                                          0.2 W/(m.K)
  Specific gravity                         1.1

  UV fluorescence                          Yes

The information given and the recommendations made herein are based on our research and are believed to be accurate but no guarantee of their accuracy is made. In every case
we urge and recommend that purchasers before using any product in full-scale production make their own tests to determine to their own satisfaction whether the product is of
acceptable quality and is suitable for their particular purpose under their own operating conditions. THE PRODUCTS DISCLOSED HEREIN ARE SOLD WITHOUT ANY WARRANTY
AS TO MERCHANTABILITY OR FITNESS FOR A PARTICULAR PURPOSE OR ANY OTHER WARRANTY, EXPRESS OR IMPLIED.
No representative of ours has any authority to waive or change the foregoing provisions but, subject to such provisions, our engineers are available to assist purchasers in adapting our products
to their needs and to the circumstances prevailing in their business. Nothing contained herein shall be construed to imply the non-existence of any relevant patents or to constitute a permission,
inducement or recommendation to practice any invention covered by any patent, without authority from the owner of this patent. We also expect purchasers to use our products in accordance with
the guiding principles of the Chemical Manufacturers Association’s Responsible Care® program.
Permabond HM160                                                                   Global TDS Revision        5                               18 October 2016                                                   Page 1/2
       Hot Strength                                                                                     Surface Preparation
                      100                                                                               Though the anaerobic adhesives will tolerate a slight
                                                                                                        degree of surface contamination, best results are
                                                                                                        obtained on clean, dry and grease free surfaces. The use
% Strength Retained




                      80
                                                                                                        of a suitable solvent-based cleaner (such as acetone or
                      60                                                                                isopropanol) is recommended.
                                                                                                        In general, roughened surfaces (~25μm) give higher bond
                      40                                                                                strengths than polished or ground surfaces.
                                                                                                        To reduce the curing time, especially on inactive surfaces
                      20                                                                                (such as zinc, aluminium and stainless steel), the use of
                                                                                                        Permabond A905 or ASC10 can be considered.
                       0
                            0         50     100       150         200            250                   Directions for Use
                                           Temperature (°C)                                                      1.   On slip fitted assemblies, apply adhesive on the
                                                                                                                      leading edge of the pin and on the inside of the
                                High Temperature Grades              HM160                                            collar.
                                                                                                                 2.   Assemble with twisting action.
 “Hot strength” Breakaway strength on M10 Zinc plated bolts according                                            3.   On press fitting assemblies, apply the adhesive
to ISO 10964. Cured at 23°C for 24 hours then conditioned for 30 minutes                                              on the pin and collar. Assemble using a press.
at testing temperature.
                                                                                                                 4.   On shrink fitted assemblies, apply the adhesive to
HM160 can withstand higher temperatures for brief
                                                                                                                      the pin, heat the collar to create enough
periods (such as for paint baking and wave soldering
                                                                                                                      clearance and assemble.
processes) providing the joint is not unduly stressed. The
                                                                                                                 5.   Allow the parts to fixture before disturbing them.
minimum temperature the cured adhesive can be exposed
to is -55°C (-65°F) depending on the materials being
bonded.                                                                                                 Video Link
                                                                                                        Retaining compound directions for use:
                                                                                                        https://youtu.be/MUODE5ZfrZ8

Chemical Resistance
          340 Hour immersion                Temperature, °C       % Strength
                                            (°F)                  retained                              Storage & Handling
          Water                             75 (168)              100
          Butyl alcohol                     75 (168)              100                                  Storage Temperature                              5 to 25°C (41 to 77°F)
          Toluene                           75 (168)              99
          Motor oil                         75 (168)              99                                   Users are reminded that all materials, whether innocuous or not, should
          Hydrocarbon test                  75 (168)              100                                  be handled in accordance with the principles of good industrial hygiene.
                                                                                                       Full information can be obtained from the Safety Data Sheet.
          fluid
          JP4-Jet fuel                      75 (168)              93
          JP5-Jet fuel                      75 (168)              100                                   This Technical Datasheet (TDS) offers guideline
          Ethylene glycol                   75 (168)              99                                    information and does not constitute a specification.
                                                                                                                                                            www.permabond.com
This product is not recommended for use in contact with oxygen,                                                                                               • UK: 0800 975 9800
oxygen rich systems and other strong oxidizing materials. This product                                                                   • General Enquiries: +44 (0)1962 711661
may adversely affect some thermoplastics and users must check                                                                                                  • US: 732-868-1372
compatibility of the product with such substrates before using.                                                                                          • Asia: + 86 21 5773 4913
                                                                                                                                                   info.europe@permabond.com
                                                                                                                                                    info.americas@permabond.com
                                                                                                                                                         info.asia@permabond.com

The information given and the recommendations made herein are based on our research and are believed to be accurate but no guarantee of their accuracy is made. In every case
we urge and recommend that purchasers before using any product in full-scale production make their own tests to determine to their own satisfaction whether the product is of
acceptable quality and is suitable for their particular purpose under their own operating conditions. THE PRODUCTS DISCLOSED HEREIN ARE SOLD WITHOUT ANY WARRANTY
AS TO MERCHANTABILITY OR FITNESS FOR A PARTICULAR PURPOSE OR ANY OTHER WARRANTY, EXPRESS OR IMPLIED.
No representative of ours has any authority to waive or change the foregoing provisions but, subject to such provisions, our engineers are available to assist purchasers in adapting our products
to their needs and to the circumstances prevailing in their business. Nothing contained herein shall be construed to imply the non-existence of any relevant patents or to constitute a permission,
inducement or recommendation to practice any invention covered by any patent, without authority from the owner of this patent. We also expect purchasers to use our products in accordance with
the guiding principles of the Chemical Manufacturers Association’s Responsible Care® program.
Permabond HM160                                                                   Global TDS Revision        5             18 October 2016                                       Page 2/2

File: data/tds-cache/permabond-hm161.txt
<!-- page: 0 -->

Permabond

Engineering Adhesives

PERMABOND® HM161

Anaerobic Retaining Compound

Technical Datasheet

# Features &amp; Benefits

- Speeds up production
- Improves alignment
- Strengthens joint
- Simple one-part system
- Excellent shear strength
- Good environmental resistance

# Description

Permabond® HM161 is a single component liquid that cures only when in contact with metal parts and oxygen is excluded. The liquid adhesive fills the "air space" between parts and upon cure unitizes and retains the mated parts. Thus it prevents their movement relative to each other, eliminating wear, erosion and pitting. HM161 cures to a tough cross-linked plastic that will prevent the corrosion of mated parts and provides excellent environmental and temperature resistance.

MIL-R-46082B Type III

Each lot of HM161 is tested to the lot requirements of these specifications.

ASTM D5363 AN 0421 Group 04 Class 2 Grade 1

Each lot of HM161 is tested to the general requirements defined in paragraphs 5.1.1 and 5.1.2 and the detail requirements defined in section 5.2

## Physical Properties of Uncured Adhesive

|  Chemical composition | Methacrylates  |
| --- | --- |
|  Appearance | Green  |
|  Viscosity @ 25°C | 2000 mPa.s (cP)  |
|  Specific gravity | 1.1  |
|  UV fluorescence | Yes  |

## Typical Curing Properties

|  Maximum gap fill
Maximum thread size | 0.25 mm 0.01 in
M30 ¾"  |
| --- | --- |
|  Time taken to reach handling
strength (M10 steel) @23°C | 10 minutes*  |
|  Full strength (M10 steel) @23°C | 24 hours  |

The information given and the recommendations made herein are based on our research and are believed to be accurate but no guarantee of their accuracy is made. In every case we urge and recommend that purchasers before using any product in full-scale production make their own tests to determine to their own satisfaction whether the product is of acceptable quality and is suitable for their particular purpose under their own operating conditions. THE PRODUCTS DISCLOSED HEREIN ARE SOLD WITHOUT ANY WARRANTY AS TO MERCHANTABILITY OR FITNESS FOR A PARTICULAR PURPOSE OR ANY OTHER WARRANTY, EXPRESS OR IMPLIED.

No representative of ours has any authority to waive or change the foregoing provisions but, subject to such provisions, our engineers are available to assist purchasers in adapting our products to their needs and to the circumstances prevailing in their business. Nothing contained herein shall be construed to imply the non-existence of any relevant patents or to constitute a permission, inducement or recommendation to practice any invention covered by any patent, without authority from the owner of this patent. We also expect purchasers to use our products in accordance with the guiding principles of the Chemical Manufacturers Association's Responsible Care® program.

Permabond HM161

Global TDS Revision 4

18 October 2016

# PERMABOND® HM161

Anaerobic Retaining Compound

Technical Datasheet

## Strength Development

![img-0.jpeg](img-0.jpeg)

* Cure times are typical at 23°C. Copper and its alloys will follow the faster cure while oxidised or passivated surfaces like stainless steel will tend towards the slower curve. Lower temperatures or large gaps will tend to extend the cure time. To reduce the cure time the use of Permabond A905, ASC10, or heat can be considered.

## Typical Performance of Cured Adhesive

|  Torque strength (M10 steel ISO10964) | Break 31 N·m 275 in.lb
Prevail 45 N·m 400 in.lb  |
| --- | --- |
|  Shear strength (steel collar & pin ISO10123) | 24 MPa 3500 psi  |
|  Coefficient of thermal expansion | 90 x 10⁻⁶ mm/mm/°C  |
|  Dielectric strength | 11 kV/mm  |
|  Thermal conductivity | 0.2 W/(m.K)  |

FOR PROFESSIONAL OR INDUSTRIAL USE ONLY. KEEP OUT OF REACH OF CHILDREN

---

<!-- page: 1 -->

Hot Strength
![img-1.jpeg](img-1.jpeg)
"Hot strength" Breakaway strength on M10 Zinc plated bolts according to ISO 10964. Cured at 23°C for 24 hours then conditioned for 30 minutes at testing temperature.

HM161 can withstand higher temperatures for brief periods (such as for paint baking and wave soldering processes) providing the joint is not unduly stressed. The minimum temperature the cured adhesive can be exposed to is -55°C (-65°F) depending on the materials being bonded.

Chemical Resistance
|  340 Hour immersion | Temperature, °C (°F) | % Strength retained  |
| --- | --- | --- |
|  Water | 75 (168) | 100  |
|  Butyl alcohol | 75 (168) | 100  |
|  Toluene | 75 (168) | 99  |
|  Motor oil | 75 (168) | 99  |
|  Hydrocarbon test fluid | 75 (168) | 100  |
|  JP4-Jet fuel | 75 (168) | 94  |
|  JP5-Jet fuel | 75 (168) | 100  |
|  Ethylene glycol | 75 (168) | 99  |

This product is not recommended for use in contact with oxygen, oxygen rich systems and other strong oxidizing materials. This product may adversely affect some thermoplastics and users must check compatibility of the product with such substrates before using.

Surface Preparation
Though the anaerobic adhesives will tolerate a slight degree of surface contamination, best results are obtained on clean, dry and grease free surfaces. The use of a suitable solvent-based cleaner (such as acetone or isopropanol) is recommended. In general, roughened surfaces (~25μm) give higher bond strengths than polished or ground surfaces.

To reduce the curing time, especially on inactive surfaces (such as zinc, aluminium and stainless steel), the use of Permabond A90S or ASC10 can be considered.

Directions for Use
1. On slip fitted assemblies, apply adhesive on the leading edge of the pin and on the inside of the collar.
2. Assemble with twisting action.
3. On press fitting assemblies, apply the adhesive on the pin and collar. Assemble using a press.
4. On shrink fitted assemblies, apply the adhesive to the pin, heat the collar to create enough clearance and assemble.
5. Allow the parts to fixture before disturbing them.

Video Link
Retaining compound directions for use:
https://youtu.be/MUODE5ZfrZ8

![img-2.jpeg](img-2.jpeg)

Storage &amp; Handling
|  Storage Temperature | 5 to 25°C (41 to 77°F)  |
| --- | --- |
|  Users are reminded that all materials, whether innocuous or not, should be handled in accordance with the principles of good industrial hygiene. Full information can be obtained from the Safety Data Sheet.  |   |

This Technical Datasheet (TDS) offers guideline information and does not constitute a specification.

www.permabond.com
- UK: 0800 975 9800
- General Enquiries: +44 (0)1962 711661
- US: 732-868-1372
- Asia: +86 21 5773 4913

info.europe@permabond.com
info.americas@permabond.com
info.asia@permabond.com

The information given and the recommendations made herein are based on our research and are believed to be accurate but no guarantee of their accuracy is made. In every case we urge and recommend that purchasers before using any product in full-scale production make their own tests to determine to their own satisfaction whether the product is of acceptable quality and is suitable for their particular purpose under their own operating conditions. THE PRODUCTS DISCLOSED HEREIN ARE SOLD WITHOUT ANY WARRANTY AS TO MERCHANTABILITY OR FITNESS FOR A PARTICULAR PURPOSE OR ANY OTHER WARRANTY, EXPRESS OR IMPLIED.

No representative of ours has any authority to waive or change the foregoing provisions but, subject to such provisions, our engineers are available to assist purchasers in adapting our products to their needs and to the circumstances prevailing in their business. Nothing contained herein shall be construed to imply the non-existence of any relevant patents or to constitute a permission, inducement or recommendation to practice any invention covered by any patent, without authority from the owner of this patent. We also expect purchasers to use our products in accordance with the guiding principles of the Chemical Manufacturers Association's Responsible Care® program.

Permabond HM161
Global TDS Revision 4
18 October 2016
FOR PROFESSIONAL OR INDUSTRIAL USE ONLY. KEEP OUT OF REACH OF CHILDREN

File: data/tds-cache/permabond-hm165.txt
<!-- page: 0 -->

Permabond

Engineering Adhesives

PERMABOND® HM165

Anaerobic Retainer

Technical Datasheet

# Features &amp; Benefits

- Very high strength
- Easy to apply
- Improved fatigue life
- Excellent chemical resistance
- High temperature resistance

# Description

Permabond® HM165 is a high viscosity anaerobic retaining compound that cures when confined between metal parts to form a tough bond. It is best suited for cylindrical parts and where high temperature resistance is required. The high viscosity and thixotropic effect of the material allows for larger tolerances.

## Physical Properties of Uncured Adhesive

|  Chemical composition | Acrylic  |
| --- | --- |
|  Appearance | Green  |
|  Viscosity @ 25°C | 2 rpm: 25,000 mPa.s (cP)
20 rpm: 10,000 mPa.s (cP)  |
|  Specific Gravity | 1.1  |
|  UV fluorescence | Yes  |

## Typical Curing Properties

|  Maximum gap fill | 0.3 mm 0.01 in  |
| --- | --- |
|  Time taken to reach handling strength (M10 steel) @23°C | 15-20 minutes*  |
|  Time taken to reach working strength (M10 steel) @23°C | 3-6 hours  |
|  Full strength (M10 steel) @23°C | 24 hours  |

*Handling time at 23°C / 73°F. Copper and its alloys will make the adhesive cure more quickly, while oxidised or passivated surfaces (like stainless steel) will reduce cure speed. To reduce curing time, use Permabond activator A905 or ASC10. Alternatively, increasing the curing temperature will reduce curing time.

## Strength Development

![img-0.jpeg](img-0.jpeg)

* Cure times are typical at 23°C. Copper and its alloys will follow the faster cure while oxidised or passivated surfaces like stainless steel will tend towards the slower curve. Lower temperatures or large gaps will tend to extend the cure time. To reduce the cure time the use of Permabond A905, ASC10, or heat can be considered.

## Typical Performance of Cured Adhesive

|  Torque strength (M10 steel plated ISO10964) | Break 35 N·m 310 in.lb
Prevail 50 N·m 450 in.lb  |
| --- | --- |
|  Shear strength (steel collar & pin ISO10123) | 20 MPa 2900 psi  |
|  Coefficient of thermal expansion | 90 x 10⁻⁶ mm/mm/°C  |
|  Dielectric strength | 11 kV/mm  |
|  Thermal conductivity | 0.19 W/(m.K)  |

The information given and the recommendations made herein are based on our research and are believed to be accurate but no guarantee of their accuracy is made. In every case we urge and recommend that purchasers before using any product in full-scale production make their own tests to determine to their own satisfaction whether the product is of acceptable quality and is suitable for their particular purpose under their own operating conditions. THE PRODUCTS DISCLOSED HEREIN ARE SOLD WITHOUT ANY WARRANTY AS TO MERCHANTABILITY OR FITNESS FOR A PARTICULAR PURPOSE OR ANY OTHER WARRANTY, EXPRESS OR IMPLIED.

No representative of ours has any authority to waive or change the foregoing provisions but, subject to such provisions, our engineers are available to assist purchasers in adapting our products to their needs and to the circumstances prevailing in their business. Nothing contained herein shall be construed to imply the non-existence of any relevant patents or to constitute a permission, inducement or recommendation to practice any invention covered by any patent, without authority from the owner of this patent. We also expect purchasers to use our products in accordance with the guiding principles of the Chemical Manufacturers Association's Responsible Care® program.

Permabond HM165

Global TDS Revision 6

18 October 2016

FOR PROFESSIONAL OR INDUSTRIAL USE ONLY. KEEP OUT OF REACH OF CHILDREN

---

<!-- page: 1 -->

Formabond HM165
Global TDS Revision 6
18 October 2016
Page 2/2
FOR PROFESSIONAL OR INDUSTRIAL USE ONLY. KEEP OUT OF REACH OF CHILDREN

![img-1.jpeg](img-1.jpeg)
Hot Strength

"Hot strength" Shear strength on steel collar and pins according to ISO 10123. Cured at 23°C for 7 days then conditioned for 1 hour at testing temperature.

HM165 can withstand higher temperatures for brief periods (such as for paint baking and wave soldering processes) providing the joint is not unduly stressed. The minimum temperature the cured adhesive can be exposed to is -55°C (-65°F) depending on the materials being bonded.

## Chemical Resistance

|  Immersion (1000 hours) | Temperature (°C) | Strength Retention (%)  |
| --- | --- | --- |
|  Engine Oil | 125 | 100  |
|  Water/Glycol | 85 | 80  |
|  Unleaded Petrol | 23 | 95  |
|  Brake Fluid | 23 | 100  |
|  99% IMS | 23 | 75  |
|  Acetone | 23 | 95  |

This product is not recommended for use in contact with oxygen, oxygen rich systems and other strong oxidizing materials. This product may adversely affect some thermoplastics and users must check compatibility of the product with such substrates before using.

## Surface Preparation

Though the anaerobic adhesives will tolerate a slight degree of surface contamination, best results are obtained on clean, dry and grease free surfaces. The use of a suitable solvent-based cleaner (such as acetone or isopropanol) is recommended.

In general, roughened surfaces (~25μm) give higher bond strengths than polished or ground surfaces.

To reduce the curing time, especially on inactive surfaces (such as zinc, aluminium and stainless steel), the use of Permabond A905 or ASC10 can be considered.

## Directions for Use

1) Apply a circumferential bead; preferentially to the female component. Assemble with a twisting action.
2) For larger components use thixotropic products to prevent run off.
3) Take care to ensure adhesive does not enter ball races or other mechanisms.

## Video Link

Retaining compound directions for use: https://youtu.be/MUODE5ZfrZ8

![img-2.jpeg](img-2.jpeg)

## Storage &amp; Handling

|  Storage Temperature | 5 to 25°C (41 to 77°F)  |
| --- | --- |
|  Users are reminded that all materials, whether innocuous or not, should be handled in accordance with the principles of good industrial hygiene. Full information can be obtained from the Safety Data Sheet.  |   |

This Technical Datasheet (TDS) offers guideline information and does not constitute a specification.

www.permabond.com
- UK: 0800 975 9800
- General Enquiries: +44 (0)1962 711661
- US: 732-868-1372
- Asia: +86 21 5773 4913

info.europe@permabond.com
info.americas@permabond.com
info.asia@permabond.com

The information given and the recommendations made herein are based on our research and are believed to be accurate but no guarantee of their accuracy is made. In every case we urge and recommend that purchasers before using any product in full-scale production make their own tests to determine to their own satisfaction whether the product is of acceptable quality and is suitable for their particular purpose under their own operating conditions. THE PRODUCTS DISCLOSED HEREIN ARE SOLD WITHOUT ANY WARRANTY AS TO MERCHANTABILITY OR FITNESS FOR A PARTICULAR PURPOSE OR ANY OTHER WARRANTY, EXPRESS OR IMPLIED.

No representative of ours has any authority to waive or change the foregoing provisions but, subject to such provisions, our engineers are available to assist purchasers in adapting our products to their needs and to the circumstances prevailing in their business. Nothing contained herein shall be construed to imply the non-existence of any relevant patents or to constitute a permission, inducement or recommendation to practice any invention covered by any patent, without authority from the owner of this patent. We also expect purchasers to use our products in accordance with the guiding principles of the Chemical Manufacturers Association's Responsible Care® program.
