Repository: vineetpadia/glueguy

# Glueguy Lab

Spreadsheet-style adhesive selector plus a larger McMaster-derived engineering reference library.

## Run locally

```bash
python3 -m http.server 4317 --bind 0.0.0.0
```

Open `http://127.0.0.1:4317/` on the host, or from another machine on the same LAN/VPN open `http://<host-ip>:4317/`.

## Catalog pipeline

1. Crawl McMaster glue families into raw JSON.

```bash
python scripts/mcmaster_glue_pipeline.py --max-pages 220 --output data/mcmaster-glues.json
```

2. Enrich the representative McMaster part page for each family into a reusable detail cache.

```bash
python scripts/enrich_mcmaster_product_details.py
```

File: data/tds-cache/permabond-lh051.txt
<!-- page: 0 -->

Permabond

Engineering Adhesives

PERMABOND® LH051

Anaerobic Threadsealant

Technical Datasheet

# Features &amp; Benefits

- Easy to use and apply
- Directional freedom
- Does not contain solvents
- Excellent chemical and temperature resistance
- Cures at room temperature
- Will not shred, tear or cause blockages

# Description

Permabond® LH051 Pipe Sealant with PTFE is specifically designed for those applications that require a good “bottoming-out” of pipe, fitting or plug. The added lubricity helps in seating the part even with an interference fit/ As such, it is used in heavy duty machinery e.g. compressors, hydraulics and construction equipment. When used on soft brass parts, the lubricity may be too high at times, thereby causing deformation of the part upon assembly. LH051 is also made flowable so that it can easily be applied with dispensing equipment. The particle size of the filler is very low, so that it can be used on most hydraulic systems without clogging hydraulic screens or valves.

Permabond LH051 Pipe Sealant with PTFE provides an excellent replacement for pipe dopes and pipe tapes.

## Physical Properties of Uncured Adhesive

|  Chemical composition | Methacrylate esters  |
| --- | --- |
|  Appearance | White  |
|  Viscosity @ 25°C | 2rpm: 450,000 mPa.s (cP)
20rpm: 70,000 mPa.s (cP)  |
|  Specific Gravity | 1.1  |
|  Particle Size | <10μm  |

## Typical Performance of Cured Adhesive

|  Torque strength (M10 steel ISO10964) | Break 4 N·m
Prevail 3 N·m | 35 in.lb
25 in.lb  |
| --- | --- | --- |
|  Shear strength (steel collar & pin ISO10123) | 7 MPa 1000 psi  |   |
|  Coefficient of thermal expansion | 90 x 10⁻⁶ mm/mm/°K  |   |
|  Thermal conductivity | 0.19 W/(m.K)  |   |

## Typical Curing Properties

|  Maximum gap fill | 0.5 mm 0.02 in  |
| --- | --- |
|  Time taken to reach handling strength (M10 steel) @23°C | 2 hours*  |
|  Full strength (M10 steel) @23°C | 24 hours  |

* Copper and its alloys will make the adhesive cure more quickly, while oxidized or passivated surfaces (like stainless steel) will reduce cure speed. To reduce curing time, use Permabond activator A905 or ASC10. Alternatively, increasing the curing temperature will reduce curing time.

The information given and the recommendations made herein are based on our research and are believed to be accurate but no guarantee of their accuracy is made. In every case we urge and recommend that purchasers before using any product in full-scale production make their own tests to determine to their own satisfaction whether the product is of acceptable quality and is suitable for their particular purpose under their own operating conditions. THE PRODUCTS DISCLOSED HEREIN ARE SOLD WITHOUT ANY WARRANTY AS TO MERCHANTABILITY OR FITNESS FOR A PARTICULAR PURPOSE OR ANY OTHER WARRANTY, EXPRESS OR IMPLIED.

No representative of ours has any authority to waive or change the foregoing provisions but, subject to such provisions, our engineers are available to assist purchasers in adapting our products to their needs and to the circumstances prevailing in their business. Nothing contained herein shall be construed to imply the non-existence of any relevant patents or to constitute a permission, inducement or recommendation to practice any invention covered by any patent, without authority from the owner of this patent. We also expect purchasers to use our products in accordance with the guiding principles of the Chemical Manufacturers Association's Responsible Care® program.

Permabond LH051

Global TDS Revision 2

18 October 2016

FOR PROFESSIONAL OR INDUSTRIAL USE ONLY. KEEP OUT OF REACH OF CHILDREN.

---

<!-- page: 1 -->

Hot Strength
![img-0.jpeg](img-0.jpeg)
"Hot strength" Breakaway strength on M10 Zinc plated bolts according to ISO 10964. Cured at 23°C for 24 hours then conditioned for 30 minutes at testing temperature.

LH051 can withstand higher temperatures for brief periods (such as for paint baking and wave soldering processes) providing the joint is not unduly stressed. The minimum temperature the cured adhesive can be exposed to is -55°C (-65°F) depending on the materials being bonded.

## Chemical Resistance

|  1000 Hour immersion | Temperature, °C (°F) | Pressure, psi | Results  |
| --- | --- | --- | --- |
|  50% Antifreeze / 50% water solution | 126 (260) | 60 | No leak  |
|  Brake fluid | 150 (300) | 60 | No leak  |
|  Differential lube | 150 (300) | 60 | No leak  |
|  5W/30 Engine oil | 150 (300) | 60 | No leak  |
|  Transmission fluid | 150 (300) | 60 | No leak  |
|  Diesel fuel #2 | 25 (77) | 60 | No leak  |
|  ASTM fuel C | 25 (77) | 60 | No leak  |
|  Water, steam | 198 (390) | 60 | No leak  |
|  Air | 150 (300) | 60 | No leak  |

This product is not recommended for use in contact with oxygen, oxygen rich systems and other strong oxidizing materials. This product may adversely affect some thermoplastics and users must check compatibility of the product with such substrates before using.

## Surface Preparation

Though the anaerobic adhesives will tolerate a slight degree of surface contamination, best results are obtained on clean, dry and grease free surfaces. The use of a suitable solvent-based cleaner (such as acetone or isopropanol) is recommended. To reduce the curing time, especially on inactive surfaces (such as zinc, aluminium and stainless steel), the use of Permabond® A90S or ASC10 can be considered.

## Directions for Use

1) Prevent the tip from touching metal surfaces during application.
2) Apply Permabond® LH051 onto the leading 3-4 threads half way around the male pipe for pipes up to 1½ inches in diameter. For larger pipes, apply completely around the pipe.
3) Screw fittings together. Permabond pipe sealants will seal even when the direction the pipe must face does not allow the complete seating of the threads.
4) Visually inspect for a bead of pipe sealant around the entire pipe. If the sealant isn't visible around the circumference, repeat the steps above using more sealant.

Permabond®LH051 is designed for use on threaded metallic pipe joints; not recommended for use on plastic components.

## Video Link

Pipesealant directions for use: https://youtu.be/mLvX0LoaNaE

![img-1.jpeg](img-1.jpeg)

## Storage &amp; Handling

|  Storage Temperature | 5 to 25°C (41 to 77°F)  |
| --- | --- |
|  Users are reminded that all materials, whether innocuous or not, should be handled in accordance with the principles of good industrial hygiene. Full information can be obtained from the Safety Data Sheet.  |   |

This Technical Datasheet (TDS) offers guideline information and does not constitute a specification.

www.permabond.com

- UK: 0800 975 9800
- General Enquiries: +44 (0)1962 711661
- US: 732-868-1372
- Asia: +86 21 5773 4913

info.europe@permabond.com

info.americas@permabond.com

info.asia@permabond.com

The information given and the recommendations made herein are based on our research and are believed to be accurate but no guarantee of their accuracy is made. In every case we urge and recommend that purchasers before using any product in full-scale production make their own tests to determine to their own satisfaction whether the product is of acceptable quality and is suitable for their particular purpose under their own operating conditions. THE PRODUCTS DISCLOSED HEREIN ARE SOLD WITHOUT ANY WARRANTY AS TO MERCHANTABILITY OR FITNESS FOR A PARTICULAR PURPOSE OR ANY OTHER WARRANTY, EXPRESS OR IMPLIED.

No representative of ours has any authority to waive or change the foregoing provisions but, subject to such provisions, our engineers are available to assist purchasers in adapting our products to their needs and to the circumstances prevailing in their business. Nothing contained herein shall be construed to imply the non-existence of any relevant patents or to constitute a permission, inducement or recommendation to practice any invention covered by any patent, without authority from the owner of this patent. We also expect purchasers to use our products in accordance with the guiding principles of the Chemical Manufacturers Association's Responsible Care® program.

Permabond LH051

Global TDS Revision 2

18 October 2016

FOR PROFESSIONAL OR INDUSTRIAL USE ONLY. KEEP OUT OF REACH OF CHILDREN.

File: data/tds-cache/permabond-lh056.txt
<!-- page: 0 -->

Permabond

Engineering Adhesives

PERMABOND® LH056

Anaerobic Threadsealant

Technical Datasheet

# Features &amp; Benefits

- Non-aggressive – will not attack CPVC
- Easy to use and apply
- Directional freedom
- Uncured material fully dissolves in water
- Does not contain solvents
- Excellent chemical and temperature resistance
- Cures at room temperature
- Will not shred, tear or cause blockages

# Description

Permabond LH056 is a pipe sealant designed for use in sealing metal pipes in sprinkler systems which may also contain CPVC piping. Permabond LH056 forms an instant seal and once fully cured the seal will generally surpass the burst rating of the pipe. Permabond Pipe Sealants use anaerobic technology to prevent leaks in sprinkler systems. Used in fabrication and installation, Permabond Pipe Sealants replace pipe dope and sealing tapes with a complete and reliable seal even if pipes are not completely seated. They prevent corrosion and lock against vibration loosening. They do not remain a paste, like pipe dope, but cure to a solid plastic seal. Cure is initiated by the presence of metal and the absence of air.

![img-0.jpeg](img-0.jpeg)

Permabond LH056 is FBC™ System Compatible. FBC™ System Compatible indicates that this product has been tested, and is monitored on an ongoing basis, to assure its chemical compatibility with FlowGuard Gold®, BlazeMaster® and Corzan® piping systems and products made with TempRite® Technology. The FBC System Compatible Logo, FBC™, FlowGuard Gold®, BlazeMaster®, Corzan®, and TempRite® are trademarks of Lubrizol Advanced Materials, Inc. or its affiliates

## Physical Properties of Uncured Adhesive

|  Chemical composition | Methacrylate esters  |
| --- | --- |
|  Appearance | White  |
|  Viscosity @ 25°C (Helipath) | 20rpm: 50,000 – 100,000 mPa.s (cP)
2rpm: 300,000 – 500,000 mPa.s (cP)  |
|  Specific Gravity | 1.1  |
|  Particle size | <10μm  |
|  UV fluorescence | No  |

## Typical Curing Properties

|  Maximum gap fill | 0.5 mm 0.02 in  |
| --- | --- |
|  Time taken to reach handling strength (M10) @23°C | Black iron: 1-2 hours*
Brass: <1 hour  |
|  Full strength (M10 steel) @23°C | 24 hours  |

* Copper and its alloys will make the adhesive cure more quickly, while oxidized or passivated surfaces (like stainless steel) will reduce cure speed. To reduce curing time, use Permabond activator A905 or ASC10. Alternatively, increasing the curing temperature will reduce curing time.

## Strength Development

![img-1.jpeg](img-1.jpeg)

* Cure times are typical at 23°C. Copper and its alloys will follow the faster cure while oxidised or passivated surfaces like stainless steel will tend towards the slower curve. Lower temperatures or large gaps will tend to extend the cure time. To reduce the cure time the use of Permabond A905, ASC10, or heat can be considered.

## Typical Performance of Cured Adhesive

|  Torque strength (M10 steel ISO10964) | Break >4 N·m >35 in.lb
Prevail >3 N·m >25 in.lb  |
| --- | --- |
|  Compressive shear strength (steel collar & pin ISO10123) | 7 MPa 1000 psi  |
|  Coefficient of thermal expansion | 90 x 10⁻⁶ mm/mm/°K  |
|  Coefficient of thermal conductivity | 0.19 W/(m.K)  |

The information given and the recommendations made herein are based on our research and are believed to be accurate but no guarantee of their accuracy is made. In every case we urge and recommend that purchasers before using any product in full-scale production make their own tests to determine to their own satisfaction whether the product is of acceptable quality and is suitable for their particular purpose under their own operating conditions. THE PRODUCTS DISCLOSED HEREIN ARE SOLD WITHOUT ANY WARRANTY AS TO MERCHANTABILITY OR FITNESS FOR A PARTICULAR PURPOSE OR ANY OTHER WARRANTY, EXPRESS OR IMPLIED.

No representative of ours has any authority to waive or change the foregoing provisions but, subject to such provisions, our engineers are available to assist purchasers in adapting our products to their needs and to the circumstances prevailing in their business. Nothing contained herein shall be construed to imply the non-existence of any relevant patents or to constitute a permission, inducement or recommendation to practice any invention covered by any patent, without authority from the owner of this patent. We also expect purchasers to use our products in accordance with the guiding principles of the Chemical Manufacturers Association's Responsible Care® program.

Permabond LH056

Global TDS Revision 5

04 August 2020

FOR PROFESSIONAL OR INDUSTRIAL USE ONLY. KEEP OUT OF REACH OF CHILDREN

---

<!-- page: 1 -->

Hot Strength
![img-2.jpeg](img-2.jpeg)
"Hot strength" Breakaway strength on M10 Zinc plated bolts according to ISO 10964. Cured at 23°C for 24 hours then conditioned for 30 minutes at testing temperature.

LH056 can withstand higher temperatures for brief periods (such as for paint baking and wave soldering processes) providing the joint is not unduly stressed. The minimum temperature the cured adhesive can be exposed to is -55°C (-65°F) depending on the materials being bonded.

# Chemical Resistance

![img-3.jpeg](img-3.jpeg)

This product is not recommended for use in contact with oxygen, oxygen rich systems and other strong oxidizing materials. This product may adversely affect some thermoplastics and users must check compatibility of the product with such substrates before using.

# Surface Preparation

Though the anaerobic adhesives will tolerate a slight degree of surface contamination, best results are obtained on clean, dry and grease free surfaces. The use of a suitable solvent-based cleaner (such as acetone or isopropanol) is recommended. To reduce the curing time, especially on inactive surfaces (such as zinc, aluminum and stainless steel), the use of Permabond® A905 or ASC10 can be considered.

# Directions for Use

1. Apply the sealant 360° around leading threads of the male fitting leaving the first thread free of sealant.
2. Force the material into all the voids. Adjust amount of sealant according to the size of the fitting. For large diameter pipe, sealant may have to be applied to the female threads also to insure complete coverage.
3. Assemble and tighten the fittings until proper alignment is obtained. Visually check for a small bead of sealant around the entire circumference of the pipe.
4. A seal to moderate pressure is obtained immediately on properly tightened fittings. Allow the sealant to cure for at least 24 hours to obtain maximum pressure and chemical resistance.

Permabond® LH056 is designed for use on threaded metallic pipe joints; not recommended for use on plastic components.

# Video Link

Pipesealant directions for use: https://youtu.be/mLvX0LoaNaE

![img-4.jpeg](img-4.jpeg)

Storage &amp; Handling

|  Storage Temperature | 5 to 25°C (41 to 77°F)  |
| --- | --- |
|  Users are reminded that all materials, whether innocuous or not, should be handled in accordance with the principles of good industrial hygiene. Full information can be obtained from the Safety Data Sheet.  |   |

This Technical Datasheet (TDS) offers guideline information and does not constitute a specification.

www.permabond.com

- UK: 0800 975 9800
- General Enquiries: +44 (0)1962 711661
- US: 732-868-1372
- Asia: +86 21 5773 4913

info.europe@permabond.com

info.americas@permabond.com

info.asia@permabond.com

The information given and the recommendations made herein are based on our research and are believed to be accurate but no guarantee of their accuracy is made. In every case we urge and recommend that purchasers before using any product in full-scale production make their own tests to determine to their own satisfaction whether the product is of acceptable quality and is suitable for their particular purpose under their own operating conditions. THE PRODUCTS DISCLOSED HEREIN ARE SOLD WITHOUT ANY WARRANTY AS TO MERCHANTABILITY OR FITNESS FOR A PARTICULAR PURPOSE OR ANY OTHER WARRANTY, EXPRESS OR IMPLIED.

No representative of ours has any authority to waive or change the foregoing provisions but, subject to such provisions, our engineers are available to assist purchasers in adapting our products to their needs and to the circumstances prevailing in their business. Nothing contained herein shall be construed to imply the non-existence of any relevant patents or to constitute a permission, inducement or recommendation to practice any invention covered by any patent, without authority from the owner of this patent. We also expect purchasers to use our products in accordance with the guiding principles of the Chemical Manufacturers Association's Responsible Care® program.

Permabond LH056

Global TDS Revision 5

04 August 2020

FOR PROFESSIONAL OR INDUSTRIAL USE ONLY. KEEP OUT OF REACH OF CHILDREN

---

<!-- page: 2 -->

The information given and the recommendations made herein are based on our research and are believed to be accurate but no guarantee of their accuracy is made. In every case we urge and recommend that purchasers before using any product in full-scale production make their own tests to determine to their own satisfaction whether the product is of acceptable quality and is suitable for their particular purpose under their own operating conditions. THE PRODUCTS DISCLOSED HEREIN ARE SOLD WITHOUT ANY WARRANTY AS TO MERCHANTABILITY OR FITNESS FOR A PARTICULAR PURPOSE OR ANY OTHER WARRANTY, EXPRESS OR IMPLIED.

No representative of ours has any authority to waive or change the foregoing provisions but, subject to such provisions, our engineers are available to assist purchasers in adapting our products to their needs and to the circumstances prevailing in their business. Nothing contained herein shall be construed to imply the non-existence of any relevant patents or to constitute a permission, inducement or recommendation to practice any invention covered by any patent, without authority from the owner of this patent. We also expect purchasers to use our products in accordance with the guiding principles of the Chemical Manufacturers Association's Responsible Care® program.

Permabond LH056
Global TDS Revision 5
04 August 2020
FOR PROFESSIONAL OR INDUSTRIAL USE ONLY. KEEP OUT OF REACH OF CHILDREN
Page 3/2

File: data/tds-cache/permabond-lh150.txt
<!-- page: 0 -->

Permabond

Engineering Adhesives

PERMABOND® LH150

Anaerobic Threadsealant

Technical Datasheet

# Features &amp; Benefits

- Full cure seal to the burst rating of pipe
- Easy to use and apply
- Directional freedom
- Does not contain solvents
- Excellent chemical and temperature resistance
- Cures at room temperature
- Will not shred, tear or cause blockages

# Description

Permabond® LH150 Pipe Sealant with PTFE is designed for sealing and locking tapered metal pipe threads and fittings. It is ideal for stainless steel and other passive metals. Instant sealing of up to 1000 psi is achieved upon limited hand tightening. After cure, the sealing capability is up to the burst rating on the typical pipe. The low locking strength allows easy disassembly.

UL Classification:

Permabond LH150 is classified by Underwriters Laboratories Inc. ® for use in devices handling gasoline, petroleum oils, and natural gas (pressure not over 100 psig) propane and butane not exceeding 2 in. 66G9.

# Physical Properties of Uncured Adhesive

|  Chemical composition | Methacrylate esters  |
| --- | --- |
|  Appearance | White  |
|  Viscosity @ 25°C | 260,000 mPa.s (cP)  |
|  Specific Gravity | 1.1  |
|  Particle Size | <10μm  |

# Typical Curing Properties

|  Maximum gap fill | 0.5 mm 0.02 in  |
| --- | --- |
|  Time taken to reach handling strength (M10 steel) @23°C | 2 hours*  |
|  Full strength (M10 steel) @23°C | 24 hours  |
|  Instant air pressure seal | 1,000 psi (hand assembled)
3,000 psi (10 in-lb on torque)  |

*Copper and its alloys will make the adhesive cure more quickly, while oxidized or passivated surfaces (like stainless steel) will reduce cure speed. To reduce curing time, use Permabond activator A905 or ASC10. Alternatively, increasing the curing temperature will reduce curing time.

# Strength Development

![img-0.jpeg](img-0.jpeg)

* Cure times are typical at 23°C. Copper and its alloys will follow the faster cure while oxidised or passivated surfaces like stainless steel will tend towards the slower curve. Lower temperatures or large gaps will tend to extend the cure time. To reduce the cure time the use of Permabond A905, ASC10, or heat can be considered.

# Typical Performance of Cured Adhesive

|  Torque strength (M10 steel ISO10964) | Break 6 N·m 50 in.lb
Prevail 3 N·m 25 in.lb  |
| --- | --- |
|  Shear strength (steel collar & pin ISO10123) | 7 MPa 1000 psi  |
|  Coefficient of thermal expansion | 90 x 10⁻⁶ mm/mm/°K  |
|  Thermal conductivity | 0.19 W/(m.K)  |

The information given and the recommendations made herein are based on our research and are believed to be accurate but no guarantee of their accuracy is made. In every case we urge and recommend that purchasers before using any product in full-scale production make their own tests to determine to their own satisfaction whether the product is of acceptable quality and is suitable for their particular purpose under their own operating conditions. THE PRODUCTS DISCLOSED HEREIN ARE SOLD WITHOUT ANY WARRANTY AS TO MERCHANTABILITY OR FITNESS FOR A PARTICULAR PURPOSE OR ANY OTHER WARRANTY, EXPRESS OR IMPLIED.

No representative of ours has any authority to waive or change the foregoing provisions but, subject to such provisions, our engineers are available to assist purchasers in adapting our products to their needs and to the circumstances prevailing in their business. Nothing contained herein shall be construed to imply the non-existence of any relevant patents or to constitute a permission, inducement or recommendation to practice any invention covered by any patent, without authority from the owner of this patent. We also expect purchasers to use our products in accordance with the guiding principles of the Chemical Manufacturers Association's Responsible Care® program.

Permabond LH150

Global TDS Revision 3

18 October 2016

FOR PROFESSIONAL OR INDUSTRIAL USE ONLY. KEEP OUT OF REACH OF CHILDREN.

---

<!-- page: 1 -->

Hot Strength
![img-1.jpeg](img-1.jpeg)
"Hot strength" Breakaway strength on M10 Zinc plated bolts according to ISO 10964. Cured at 23°C for 24 hours then conditioned for 30 minutes at testing temperature.

LH150 can withstand higher temperatures for brief periods (such as for paint baking and wave soldering processes) providing the joint is not unduly stressed. The minimum temperature the cured adhesive can be exposed to is -55°C (-65°F) depending on the materials being bonded.

Chemical Resistance
|  1000 Hour immersion | Temperature, °C (°F) | Pressure, psi | Results  |
| --- | --- | --- | --- |
|  50% Antifreeze / 50% water solution | 126 (260) | 60 | No leak  |
|  Brake fluid | 150 (300) | 60 | No leak  |
|  Differential lube | 150 (300) | 60 | No leak  |
|  5W/30 Engine oil | 150 (300) | 60 | No leak  |
|  Transmission fluid | 150 (300) | 60 | No leak  |
|  Diesel fuel #2 | 25 (77) | 60 | No leak  |
|  ASTM fuel C | 25 (77) | 60 | No leak  |
|  Water, steam | 198 (390) | 60 | No leak  |
|  Air | 150 (300) | 60 | No leak  |

This product is not recommended for use in contact with oxygen, oxygen rich systems and other strong oxidizing materials. This product may adversely affect some thermoplastics and users must check compatibility of the product with such substrates before using.

Surface Preparation
Though the anaerobic adhesives will tolerate a slight degree of surface contamination, best results are obtained on clean, dry and grease free surfaces. The use of a suitable solvent-based cleaner (such as acetone or isopropanol) is recommended. To reduce the curing time, especially on inactive surfaces (such as zinc, aluminium and stainless steel), the use of Permabond® A90S or ASC10 can be considered.

Directions for Use
1) Prevent the tip from touching metal surfaces during application.
2) Apply Permabond® LH150 onto the leading 3-4 threads half way around the male pipe for pipes up to 1½ inches in diameter. For larger pipes, apply completely around the pipe.
3) Screw fittings together. Permabond pipe sealants will seal even when the direction the pipe must face does not allow the complete seating of the threads.
4) Visually inspect for a bead of pipe sealant around the entire pipe. If the sealant isn't visible around the circumference, repeat the steps above using more sealant.

Permabond®LH150 is designed for use on threaded metallic pipe joints; not recommended for use on plastic components.

Video Link
Pipesealant directions for use: https://youtu.be/mLvX0LoaNaE

![img-2.jpeg](img-2.jpeg)

Storage &amp; Handling
|  Storage Temperature | 5 to 25°C (41 to 77°F)  |
| --- | --- |
|  Users are reminded that all materials, whether innocuous or not, should be handled in accordance with the principles of good industrial hygiene. Full information can be obtained from the Safety Data Sheet.  |   |

This Technical Datasheet (TDS) offers guideline information and does not constitute a specification.

www.permabond.com
- UK: 0800 975 9800
- General Enquiries: +44 (0)1962 711661
- US: 732-868-1372
- Asia: +86 21 5773 4913

info.europe@permabond.com
info.americas@permabond.com
info.asia@permabond.com

The information given and the recommendations made herein are based on our research and are believed to be accurate but no guarantee of their accuracy is made. In every case we urge and recommend that purchasers before using any product in full-scale production make their own tests to determine to their own satisfaction whether the product is of acceptable quality and is suitable for their particular purpose under their own operating conditions. THE PRODUCTS DISCLOSED HEREIN ARE SOLD WITHOUT ANY WARRANTY AS TO MERCHANTABILITY OR FITNESS FOR A PARTICULAR PURPOSE OR ANY OTHER WARRANTY, EXPRESS OR IMPLIED.

No representative of ours has any authority to waive or change the foregoing provisions but, subject to such provisions, our engineers are available to assist purchasers in adapting our products to their needs and to the circumstances prevailing in their business. Nothing contained herein shall be construed to imply the non-existence of any relevant patents or to constitute a permission, inducement or recommendation to practice any invention covered by any patent, without authority from the owner of this patent. We also expect purchasers to use our products in accordance with the guiding principles of the Chemical Manufacturers Association's Responsible Care® program.

Permabond LH150
Global TDS Revision 3
18 October 2016
FOR PROFESSIONAL OR INDUSTRIAL USE ONLY. KEEP OUT OF REACH OF CHILDREN.

File: data/tds-cache/permabond-lh197.txt
<!-- page: 0 -->

Permabond

Engineering Adhesives

PERMABOND® LH197

Anaerobic Gasketmaker

Technical Datasheet

# Features &amp; Benefits

- Flexible
- Replaces all sizes of formed gaskets
- Ideal for bonding dissimilar metals
- Suitable for use with non-ferrous metals
- Can be dismantled with normal tools

# Description

Permabond® LH197 is an anaerobic material designed for making "formed in situ" gaskets between metal surfaces. It is highly flexible, making it ideal for dissimilar surfaces where differential thermal expansion and contraction could be an issue. Due to its flexibility it is easy to remove and ideal for gasketing applications where routine disassembly is required or on soft metal surfaces such as certain aluminium alloys which damage easily.

## Physical Properties of Uncured Adhesive

|  Chemical composition | Acrylic  |
| --- | --- |
|  Appearance | Green  |
|  Viscosity @ 25°C | 2rpm: 50,000 mPa.s (cP)
20rpm: 20,500 mPa.s (cP)  |
|  Specific Gravity | 1.1  |
|  UV fluorescence | Yes  |

## Typical Curing Properties

|  Maximum gap fill | 0.3 mm 0.012 in  |
| --- | --- |
|  Time taken to reach handling strength (M10 steel) @23°C | 20 minutes*  |
|  Time taken to reach working strength (M10 steel) @23°C | 3-6 hours  |
|  Full strength (M10 steel) @23°C | 24 hours  |

*Handling time at 23°C / 73°F. Copper and its alloys will make the adhesive cure more quickly, while oxidised or passivated surfaces (like stainless steel) will reduce cure speed. To reduce curing time, use Permabond activator A905 or ASC10 alternatively, increasing the curing temperature will reduce curing time.

## Strength Development

![img-0.jpeg](img-0.jpeg)

* Cure times are typical at 23°C. Copper and its alloys will follow the faster cure while oxidised or passivated surfaces like stainless steel will tend towards the slower curve. Lower temperatures or large gaps will tend to extend the cure time. To reduce the cure time the use of Permabond A905, ASC10, or heat can be considered.

## Typical Performance of Cured Adhesive

|  Torque strength (M10 steel ISO10964) | Break 10 N·m 90 in.lb
Prevail 5 N·m 45 in.lb  |
| --- | --- |
|  Shear strength (steel collar & pin ISO10123) | 5 MPa 750 psi  |
|  Coefficient of thermal expansion | 90 x 10⁻⁶ mm/mm/°C  |
|  Dielectric strength | 11 kV/mm  |
|  Thermal conductivity | 0.19 W/(m.K)  |

The information given and the recommendations made herein are based on our research and are believed to be accurate but no guarantee of their accuracy is made. In every case we urge and recommend that purchasers before using any product in full-scale production make their own tests to determine to their own satisfaction whether the product is of acceptable quality and is suitable for their particular purpose under their own operating conditions. THE PRODUCTS DISCLOSED HEREIN ARE SOLD WITHOUT ANY WARRANTY AS TO MERCHANTABILITY OR FITNESS FOR A PARTICULAR PURPOSE OR ANY OTHER WARRANTY, EXPRESS OR IMPLIED.

No representative of ours has any authority to waive or change the foregoing provisions but, subject to such provisions, our engineers are available to assist purchasers in adapting our products to their needs and to the circumstances prevailing in their business. Nothing contained herein shall be construed to imply the non-existence of any relevant patents or to constitute a permission, inducement or recommendation to practice any invention covered by any patent, without authority from the owner of this patent. We also expect purchasers to use our products in accordance with the guiding principles of the Chemical Manufacturers Association's Responsible Care® program.

Permabond LH197

Global TDS Revision 5

18 October 2016

FOR PROFESSIONAL OR INDUSTRIAL USE ONLY. KEEP OUT OF REACH OF CHILDREN.

---

<!-- page: 1 -->

Formabond LH197
Global TDS Revision 5
18 October 2016
Page 2/2
FOR PROFESSIONAL OR INDUSTRIAL USE ONLY. KEEP OUT OF REACH OF CHILDREN.

![img-1.jpeg](img-1.jpeg)
Hot Strength

"Hot strength" Breakaway strength on M10 Zinc plated bolts according to ISO 10964. Cured at 23°C for 24 hours then conditioned for 30 minutes at testing temperature.

LH197 can withstand higher temperatures for brief periods (such as for paint baking and wave soldering processes) providing the joint is not unduly stressed. The minimum temperature the cured adhesive can be exposed to is -55°C (-65°F) depending on the materials being bonded.

## Chemical Resistance

|  Immersion (1000 hours) | Temperature (°C) | Strength Retention (%)  |
| --- | --- | --- |
|  Engine Oil | 125 | 100  |
|  Water/Glycol | 85 | 100  |
|  Petrol | 23 | 70  |

This product is not recommended for use in contact with oxygen, oxygen rich systems and other strong oxidizing materials. This product may adversely affect some thermoplastics and users must check compatibility of the product with such substrates before using.

## Surface Preparation

Though the anaerobic adhesives will tolerate a slight degree of surface contamination, best results are obtained on clean, dry and grease free surfaces. The use of a suitable solvent-based cleaner (such as acetone or isopropanol) is recommended.

In general, roughened surfaces (~25μm) give higher bond strengths than polished or ground surfaces.

To reduce the curing time, especially on inactive surfaces (such as zinc, aluminium and stainless steel), the use of Permabond A905 or ASC10 can be considered.

## Directions for Use

1) Apply as a bead, by roller, silkscreen or stencil. Ensure all potential leak paths such as flange bolt holes are encircled.
2) Removal: use normal tools to lever the surfaces apart.
3) Ensure old adhesive is removed before reassembling the parts.

## Video Link

Gasketmaker directions for use: https://youtu.be/BwrmjKFeSbc

![img-2.jpeg](img-2.jpeg)

## Storage &amp; Handling

|  Storage Temperature | 5 to 25°C (41 to 77°F)  |
| --- | --- |
|  Users are reminded that all materials, whether innocuous or not, should be handled in accordance with the principles of good industrial hygiene. Full information can be obtained from the Safety Data Sheet.  |   |

This Technical Datasheet (TDS) offers guideline information and does not constitute a specification.

www.permabond.com

- UK: 0800 975 9800
- General Enquiries: +44 (0)1962 711661
- US: 732-868-1372
- Asia: +86 21 5773 4913

info.europe@permabond.com

info.americas@permabond.com

info.asia@permabond.com

The information given and the recommendations made herein are based on our research and are believed to be accurate but no guarantee of their accuracy is made. In every case we urge and recommend that purchasers before using any product in full-scale production make their own tests to determine to their own satisfaction whether the product is of acceptable quality and is suitable for their particular purpose under their own operating conditions. THE PRODUCTS DISCLOSED HEREIN ARE SOLD WITHOUT ANY WARRANTY AS TO MERCHANTABILITY OR FITNESS FOR A PARTICULAR PURPOSE OR ANY OTHER WARRANTY, EXPRESS OR IMPLIED.

No representative of ours has any authority to waive or change the foregoing provisions but, subject to such provisions, our engineers are available to assist purchasers in adapting our products to their needs and to the circumstances prevailing in their business. Nothing contained herein shall be construed to imply the non-existence of any relevant patents or to constitute a permission, inducement or recommendation to practice any invention covered by any patent, without authority from the owner of this patent. We also expect purchasers to use our products in accordance with the guiding principles of the Chemical Manufacturers Association's Responsible Care® program.

File: data/tds-cache/permabond-lm113.txt
<!-- page: 0 -->

Permabond

Engineering Adhesives

PERMABOND® LM113

Anaerobic Threadlocker

Technical Datasheet

# Features &amp; Benefits

- Prevents vibration loosening
- Controlled off-torque
- Full cure at room temperature
- Low strength for easy disassembly
- Lubricates threads for easier assembly
- Provides corrosion protection
- Superior environmental resistance
- Environmentally friendly – 100% solids

# Description

Permabond® LM113 Threadlocker is a medium viscosity product for locking small threaded fasteners, such as screws and bolts or hydraulic fittings that might require disassembly. Due to its thixotropic viscosity, the liquid adhesive will not run away from the area of application. PERMABOND's LM113 Threadlocker cures reliably and fast on steel, cadmium, zinc and other plated fasteners.

Mil -S-46163A Type II Grade M

Each lot of LM113 is tested to the lot requirements of these specifications.

ASTM D5363 AN 0311 Group 03 Class 1 Grade 1

Each lot of LM113 is tested to the general requirements defined in paragraphs 5.1.1 and 5.1.2 and the detail requirements defined in section 5.2

## Physical Properties of Uncured Adhesive

|  Chemical composition | Methacrylate esters  |
| --- | --- |
|  Appearance | Purple  |
|  Viscosity @ 25°C | 1,200 mPa.s (cP)
Thixotropic  |
|  Specific gravity | 1.1  |

## Typical Curing Properties

|  Maximum gap fill
Maximum thread size | 0.15 mm 0.006 in
M20 ¾"  |
| --- | --- |
|  Time taken to reach handling
strength (M10 steel) @23°C | 15 minutes*  |
|  Full strength (M10 steel) @23°C | 24 hours  |

*Handling time at 23°C / 73°F. Copper and its alloys will make the adhesive cure more quickly, while oxidised or passivated surfaces (like stainless steel) will reduce cure speed. To reduce curing time, use Permabond activator A905 or ASC10 alternatively, increasing the curing temperature will reduce curing time.

# Strength Development

![img-0.jpeg](img-0.jpeg)

* Cure times are typical at 23°C. Copper and its alloys will follow the faster cure while oxidized or passivated surfaces like stainless steel will tend towards the slower curve. Lower temperatures or large gaps will tend to extend the cure time. To reduce the cure time the use of Permabond A905, ASC10, or heat can be considered.

## Typical Performance of Cured Adhesive

|  Torque strength (M10 steel ISO10964) | Break 9 N·m
Prevail 5 N·m | 80 in.lb
40 in.lb  |
| --- | --- | --- |
|  Shear strength (steel collar & pin ISO10123) | 5 MPa 750 psi  |   |
|  Coefficient of thermal expansion | 90 x 10⁻⁶ mm/mm/°C  |   |
|  Dielectric strength | 11 kV/mm  |   |
|  Thermal conductivity | 0.19 W/(m.K)  |   |

The information given and the recommendations made herein are based on our research and are believed to be accurate but no guarantee of their accuracy is made. In every case we urge and recommend that purchasers before using any product in full-scale production make their own tests to determine to their own satisfaction whether the product is of acceptable quality and is suitable for their particular purpose under their own operating conditions. THE PRODUCTS DISCLOSED HEREIN ARE SOLD WITHOUT ANY WARRANTY AS TO MERCHANTABILITY OR FITNESS FOR A PARTICULAR PURPOSE OR ANY OTHER WARRANTY, EXPRESS OR IMPLIED.

No representative of ours has any authority to waive or change the foregoing provisions but, subject to such provisions, our engineers are available to assist purchasers in adapting our products to their needs and to the circumstances prevailing in their business. Nothing contained herein shall be construed to imply the non-existence of any relevant patents or to constitute a permission, inducement or recommendation to practice any invention covered by any patent, without authority from the owner of this patent. We also expect purchasers to use our products in accordance with the guiding principles of the Chemical Manufacturers Association's Responsible Care® program.

Permabond LM113

Global TDS Revision 4

18 October 2016

FOR PROFESSIONAL OR INDUSTRIAL USE ONLY. KEEP OUT OF REACH OF CHILDREN

---

<!-- page: 1 -->

Hot Strength
![img-1.jpeg](img-1.jpeg)
LM113
High Temperature Grades
High Strength Grades

"Hot strength" Breakaway strength on M10 Zinc plated bolts according to ISO 10964. Cured at 23°C for 24 hours then conditioned for 30 minutes at testing temperature.

LM113 can withstand higher temperatures for brief periods (such as for paint baking and wave soldering processes) providing the joint is not unduly stressed. The minimum temperature the cured adhesive can be exposed to is -55°C (-65°F) depending on the materials being bonded.

## Chemical Resistance

|  Immersion (340 hours) | Temperature °C (°F) | Strength Retention (%)  |
| --- | --- | --- |
|  Water | 75 (168) | 100  |
|  Butyl alcohol | 75 (168) | 100  |
|  Toluene | 75 (168) | 99  |
|  Motor oil | 75 (168) | 99  |
|  Hydrocarbon test fluid | 75 (168) | 100  |
|  JP4-Jet fuel | 75 (168) | 93  |
|  JP5-Jet fuel | 75 (168) | 100  |
|  Ethylene glycol | 75 (168) | 99  |

This product is not recommended for use in contact with oxygen, oxygen rich systems and other strong oxidizing materials. This product may adversely affect some thermoplastics and users must check compatibility of the product with such substrates before using.

## Surface Preparation

Though anaerobic adhesives will tolerate a slight degree of surface contamination, best results are obtained on clean, dry and grease free surfaces. The use of a suitable solvent-based cleaner (such as acetone or isopropanol) is recommended. To reduce the curing time, especially on inactive surfaces (such as zinc, aluminium and stainless steel), the use of Permabond® A905 or ASC10 can be considered.

## Directions for Use

1) Prevent the tip from touching metal surfaces during application.
2) When working with through holes, dispense a bead of material across the contact length of the threads.
3) When working with blind holes, apply several drops down the threads to the bottom of the hole.
4) Assemble and torque the parts as necessary.
5) Replace lid to bottle to avoid contamination of remaining liquid adhesive.

## Video Link

Threadlocker directions for use: https://youtu.be/-Ueg0QO10pQ

![img-2.jpeg](img-2.jpeg)

## Storage &amp; Handling

|  Storage Temperature | 5 to 25°C (41 to 77°F)  |
| --- | --- |
|  Users are reminded that all materials, whether innocuous or not, should be handled in accordance with the principles of good industrial hygiene. Full information can be obtained from the Safety Data Sheet.  |   |

This Technical Datasheet (TDS) offers guideline information and does not constitute a specification.

www.permabond.com

- UK: 0800 975 9800
- General Enquiries: +44 (0)1962 711661
- US: 732-868-1372
- Asia: +86 21 5773 4913

info.europe@permabond.com

info.americas@permabond.com

info.asia@permabond.com

The information given and the recommendations made herein are based on our research and are believed to be accurate but no guarantee of their accuracy is made. In every case we urge and recommend that purchasers before using any product in full-scale production make their own tests to determine to their own satisfaction whether the product is of acceptable quality and is suitable for their particular purpose under their own operating conditions. THE PRODUCTS DISCLOSED HEREIN ARE SOLD WITHOUT ANY WARRANTY AS TO MERCHANTABILITY OR FITNESS FOR A PARTICULAR PURPOSE OR ANY OTHER WARRANTY, EXPRESS OR IMPLIED.

No representative of ours has any authority to waive or change the foregoing provisions but, subject to such provisions, our engineers are available to assist purchasers in adapting our products to their needs and to the circumstances prevailing in their business. Nothing contained herein shall be construed to imply the non-existence of any relevant patents or to constitute a permission, inducement or recommendation to practice any invention covered by any patent, without authority from the owner of this patent. We also expect purchasers to use our products in accordance with the guiding principles of the Chemical Manufacturers Association's Responsible Care® program.

Permabond LM113

Global TDS Revision 4

18 October 2016

FOR PROFESSIONAL OR INDUSTRIAL USE ONLY. KEEP OUT OF REACH OF CHILDREN
