Repository: vineetpadia/glueguy

# Glueguy Lab

Spreadsheet-style adhesive selector plus a larger McMaster-derived engineering reference library.

## Run locally

```bash
python3 -m http.server 4317 --bind 0.0.0.0
```

Open `http://127.0.0.1:4317/` on the host, or from another machine on the same LAN/VPN open `http://<host-ip>:4317/`.

## Catalog pipeline

1. Crawl McMaster glue families into raw JSON.

```bash
python scripts/mcmaster_glue_pipeline.py --max-pages 220 --output data/mcmaster-glues.json
```

2. Enrich the representative McMaster part page for each family into a reusable detail cache.

```bash
python scripts/enrich_mcmaster_product_details.py
```

File: data/tds-cache/permabond-mh196.txt
<!-- page: 0 -->

Permabond

Engineering Adhesives

PERMABOND® MH196

Anaerobic Gasketmaker

Technical Datasheet

# Features &amp; Benefits

- Instant low pressure seal
- Replaces all sizes of formed gaskets
- Good high pressure resistance
- High temperature resistance
- Does not creep or shrink

# Description

Permabond® MH196 is an anaerobic material designed for making “formed in situ” gaskets between metal surfaces. It is capable of replacing a wide range of conventional gaskets, thereby offering potential for reduced stock holdings. By allowing surface to surface contact, load transmission can be improved. As the product does not shrink, creep or relax after curing, no bolt re-tightening is required. It has excellent chemical and high temperature resistance or up to 200°C.

## Physical Properties of Uncured Adhesive

|  Chemical composition | Acrylic  |
| --- | --- |
|  Appearance | Red  |
|  Viscosity @ 25°C | 2rpm: 500,000 mPa.s (cP)
20rpm: 100,000 mPa.s (cP)  |
|  Specific Gravity | 1.1  |
|  UV fluorescence | Yes  |

## Typical Curing Properties

|  Maximum gap fill | 0.5 mm 0.02 in  |
| --- | --- |
|  Time taken to reach handling strength (M10 steel) @23°C | 15 minutes*  |
|  Time taken to reach working strength (M10 steel) @23°C | 1-3 hours  |
|  Full strength (M10 steel) @23°C | 24 hours  |

*Handling time at 23°C / 73°F. Copper and its alloys will make the adhesive cure more quickly, while oxidised or passivated surfaces (like stainless steel) will reduce cure speed. To reduce curing time, use Permabond activator A905 or ASC10 alternatively, increasing the curing temperature will reduce curing time.

## Strength Development

![img-0.jpeg](img-0.jpeg)

* Cure times are typical at 23°C. Copper and its alloys will follow the faster cure while oxidised or passivated surfaces like stainless steel will tend towards the slower curve. Lower temperatures or large gaps will tend to extend the cure time. To reduce the cure time the use of Permabond A905, ASC10, or heat can be considered.

## Typical Performance of Cured Adhesive

|  Torque strength (M10 steel ISO10964) | Break 20 N·m 175 in.lb
Prevail 23 N·m 200 in.lb  |
| --- | --- |
|  Shear strength (steel collar & pin ISO10123) | 10 MPa 1450 psi  |
|  Coefficient of thermal expansion | 90 x 10⁻⁶ mm/mm/°C  |
|  Dielectric strength | 11 kV/mm  |
|  Thermal conductivity | 0.19 W/(m.K)  |

The information given and the recommendations made herein are based on our research and are believed to be accurate but no guarantee of their accuracy is made. In every case we urge and recommend that purchasers before using any product in full-scale production make their own tests to determine to their own satisfaction whether the product is of acceptable quality and is suitable for their particular purpose under their own operating conditions. THE PRODUCTS DISCLOSED HEREIN ARE SOLD WITHOUT ANY WARRANTY AS TO MERCHANTABILITY OR FITNESS FOR A PARTICULAR PURPOSE OR ANY OTHER WARRANTY, EXPRESS OR IMPLIED.

No representative of ours has any authority to waive or change the foregoing provisions but, subject to such provisions, our engineers are available to assist purchasers in adapting our products to their needs and to the circumstances prevailing in their business. Nothing contained herein shall be construed to imply the non-existence of any relevant patents or to constitute a permission, inducement or recommendation to practice any invention covered by any patent, without authority from the owner of this patent. We also expect purchasers to use our products in accordance with the guiding principles of the Chemical Manufacturers Association's Responsible Care® program.

Permabond MH196

Global TDS Revision 4

18 October 2016

FOR PROFESSIONAL OR INDUSTRIAL USE ONLY. KEEP OUT OF REACH OF CHILDREN

---

<!-- page: 1 -->

Hot strength
![img-1.jpeg](img-1.jpeg)
"Hot strength" Breakaway strength on M10 Zinc plated bolts according to ISO 10964. Cured at 23°C for 24 hours then conditioned for 30 minutes at testing temperature.

MH196 can withstand higher temperatures for brief periods (such as for paint baking and wave soldering processes) providing the joint is not unduly stressed. The minimum temperature the cured adhesive can be exposed to is -55°C (-65°F) depending on the materials being bonded.

# Chemical Resistance

|  Immersion (1000 hours) | Temperature (°C) | Strength Retention (%)  |
| --- | --- | --- |
|  Engine Oil | 125 | 140  |
|  Water/Glycol | 85 | 90  |
|  Petrol | 23 | 55  |

This product is not recommended for use in contact with oxygen, oxygen rich systems and other strong oxidizing materials. This product may adversely affect some thermoplastics and users must check compatibility of the product with such substrates before using.

# Surface Preparation

Though the anaerobic adhesives will tolerate a slight degree of surface contamination, best results are obtained on clean, dry and grease free surfaces. The use of a suitable solvent-based cleaner (such as acetone or isopropanol) is recommended.

In general, roughened surfaces (~25μm) give higher bond strengths than polished or ground surfaces.

To reduce the curing time, especially on inactive surfaces (such as zinc, aluminium and stainless steel), the use of Permabond A905 or ASC10 can be considered.

# Directions for Use

1) Apply as a bead, by roller, silkscreen or stencil. Ensure all potential leak paths such as flange bolt holes are encircled.
2) Removal: use normal tools to lever the surfaces apart.
3) Ensure old adhesive is removed before reassembling the parts.

# Video Link

Gasketmaker directions for use: https://youtu.be/BwrmjKFeSbc

![img-2.jpeg](img-2.jpeg)

Storage &amp; Handling

|  Storage Temperature | 5 to 25°C (41 to 77°F)  |
| --- | --- |
|  Users are reminded that all materials, whether innocuous or not, should be handled in accordance with the principles of good industrial hygiene. Full information can be obtained from the Safety Data Sheet.  |   |

This Technical Datasheet (TDS) offers guideline information and does not constitute a specification.

www.permabond.com

- UK: 0800 975 9800
- General Enquiries: +44 (0)1962 711661
- US: 732-868-1372
- Asia: +86 21 5773 4913

info.europe@permabond.com

info.americas@permabond.com

info.asia@permabond.com

The information given and the recommendations made herein are based on our research and are believed to be accurate but no guarantee of their accuracy is made. In every case we urge and recommend that purchasers before using any product in full-scale production make their own tests to determine to their own satisfaction whether the product is of acceptable quality and is suitable for their particular purpose under their own operating conditions. THE PRODUCTS DISCLOSED HEREIN ARE SOLD WITHOUT ANY WARRANTY AS TO MERCHANTABILITY OR FITNESS FOR A PARTICULAR PURPOSE OR ANY OTHER WARRANTY, EXPRESS OR IMPLIED.

No representative of ours has any authority to waive or change the foregoing provisions but, subject to such provisions, our engineers are available to assist purchasers in adapting our products to their needs and to the circumstances prevailing in their business. Nothing contained herein shall be construed to imply the non-existence of any relevant patents or to constitute a permission, inducement or recommendation to practice any invention covered by any patent, without authority from the owner of this patent. We also expect purchasers to use our products in accordance with the guiding principles of the Chemical Manufacturers Association's Responsible Care® program.

Permabond MH196

Global TDS Revision 4

18 October 2016

FOR PROFESSIONAL OR INDUSTRIAL USE ONLY. KEEP OUT OF REACH OF CHILDREN

File: data/tds-cache/permabond-ms359-clear.txt
<!-- page: 0 -->

Permabond

Engineering Adhesives

PERMABOND® MS359 CLEAR

MS Polymer Adhesive

Technical Datasheet

# Features &amp; Benefits

- Free from solvents, isocyanates, silicones and PVC compounds, non-corrosive
- Cures at room temperature
- No mixing required
- Crystal clear
- Can be painted after curing
- Suitable for a variety of substrates
- Primer free
- Easy to apply
- Versatile – weather resistant

# Description

PERMABOND® MS359 CLEAR is a single-part, moisture curing MS polymer adhesive. It is ideal for use on a wide variety of substrate materials including metals, glass and composites. It is ideal for exterior construction applications as it has excellent resistance to weathering, is non-yellowing and produces a discreet, aesthetically pleasing bond.

## Physical Properties of Uncured Adhesive

|  Chemical composition | MS-Polymer  |
| --- | --- |
|  Appearance | Clear, thixotropic paste  |
|  Viscosity @ 25°C | Srpm: 800,000-1,500,000 mPa.s (cP)
1rpm: 3,200,000-4,200,000 mPa.s (cP)  |
|  Specific gravity | 1.1  |

## Typical Curing Properties

|  Curing mechanism | Humidity  |
| --- | --- |
|  Skin over time | 10-20 minutes  |
|  Cure rate | Approx. 4mm / 24 hours  |

## Typical Performance of Cured Adhesive

|  Shear strength (ISO4587) | Steel: 2-3 MPa (290-440psi)
Aluminium: 2-3 MPa (290-440psi)
Zinc: 2-3 MPa (290-440psi)
PVC: 2-3 MPa (290-440psi)
Polycarbonate: 1-1.5 MPa (150-220psi)
Polystyrene: 1-1.5 MPa (150-220psi)
Wood: 2-3 MPa (290-440psi)  |
| --- | --- |
|  Tensile strength (ISO37) | 0.7-1.5 MPa (100-200psi)  |
|  Elongation at break (ISO37) | 80-100%  |
|  Hardness (ISO868) | 40-50 Shore A  |

*Strength results will vary depending on the level of surface preparation and gap.

![img-0.jpeg](img-0.jpeg)
Hot Strength

"Hot strength" shear strength tests performed on mild steel. Fully cured then conditioned to pull temperature for 30 minutes before testing. MS359 CLEAR can withstand higher temperatures for brief periods (such as for paint baking and wave soldering processes) providing the joint is not unduly stressed. The minimum temperature the cured adhesive can be exposed to is $-40^{\circ}\mathrm{C}$ ($-40^{\circ}\mathrm{F}$) depending on the materials being bonded.

The information given and the recommendations made herein are based on our research and are believed to be accurate but no guarantee of their accuracy is made. In every case we urge and recommend that purchasers before using any product in full-scale production make their own tests to determine to their own satisfaction whether the product is of acceptable quality and is suitable for their particular purpose under their own operating conditions. THE PRODUCTS DISCLOSED HEREIN ARE SOLD WITHOUT ANY WARRANTY AS TO MERCHANTABILITY OR FITNESS FOR A PARTICULAR PURPOSE OR ANY OTHER WARRANTY, EXPRESS OR IMPLIED.

No representative of ours has any authority to waive or change the foregoing provisions but, subject to such provisions, our engineers are available to assist purchasers in adapting our products to their needs and to the circumstances prevailing in their business. Nothing contained herein shall be construed to imply the non-existence of any relevant patents or to constitute a permission, inducement or recommendation to practice any invention covered by any patent, without authority from the owner of this patent. We also expect purchasers to use our products in accordance with the guiding principles of the Chemical Manufacturers Association's Responsible Care® program.

Permabond MS359 CLEAR

Global TDS Revision 4

25 October 2016

FOR PROFESSIONAL OR INDUSTRIAL USE ONLY. KEEP OUT OF REACH OF CHILDREN

---

<!-- page: 1 -->

Formabond MS359 CLEAR
Global TDS Revision 4
25 October 2016
Page 2/2
FOR PROFESSIONAL OR INDUSTRIAL USE ONLY. KEEP OUT OF REACH OF CHILDREN

# Additional Information

This product is not recommended for use in contact with strong oxidizing materials.

Information regarding the safe handling of this material may be obtained from the safety data sheet (SDS).

Users are reminded that all materials, whether innocuous or not, should be handled in accordance with the principles of good industrial hygiene.

This Technical Datasheet (TDS) offers guideline information and does not constitute a specification.

# Surface Preparation

Surfaces should be clean, dry and grease-free before applying the adhesive. Use a suitable solvent (such as acetone or isopropanol) for the degreasing of surfaces. Some metals such as aluminium, copper and its alloys will benefit from light abrasion with emery cloth (or similar), to remove the oxide layer.

# Directions for Use

1) Surfaces must be clean, dry and grease-free prior to bonding.
2) Use a caulking gun to dispense adhesive directly from cartridge.
3) If it is hard to extrude, warming the cartridge will reduce the viscosity and allow easier dispensing.
4) The adhesive can be spread with a spatula if required.

# Video Links

Surface preparation:
https://youtu.be/8CMOMP7hXjU

MS Polymer directions for use:
https://youtu.be/mie4Oqq4wtM

![img-1.jpeg](img-1.jpeg)

![img-2.jpeg](img-2.jpeg)

# Storage &amp; Handling

|  Storage Temperature | 5 to 25°C (41 to 77°F)  |
| --- | --- |

# Other Products Available

## Anaerobics

- Thread lockers
- Thread sealants
- Gasket makers
- Sealants / retainers

## Cyanoacrylates

- Instant adhesives
- For rapid bonding of metals, plastics, rubber and many other materials

## Epoxies

- Two-part room temperature cure adhesives
- Single-part heat cure adhesives
- Modified Technology (MT) flexible grades available

## MS-Polymers

- Single-part, moisture-curing, flexible sealants

## Polyurethanes

- Two-part room temperature curing adhesives

## Toughened Acrylics

- Rapid curing, high strength structural adhesives

## UV Light Cured Adhesives

- Glass / plastic bonding
- Optically clear
- Non-yellowing

www.permabond.com

- UK: 0800 975 9800
- General Enquiries: +44 (0)1962 711661
- US: 732-868-1372
- Asia: +86 21 5773 4913

info.europe@permabond.com

info.americas@permabond.com

info.asia@permabond.com

The information given and the recommendations made herein are based on our research and are believed to be accurate but no guarantee of their accuracy is made. In every case we urge and recommend that purchasers before using any product in full-scale production make their own tests to determine to their own satisfaction whether the product is of acceptable quality and is suitable for their particular purpose under their own operating conditions. THE PRODUCTS DISCLOSED HEREIN ARE SOLD WITHOUT ANY WARRANTY AS TO MERCHANTABILITY OR FITNESS FOR A PARTICULAR PURPOSE OR ANY OTHER WARRANTY, EXPRESS OR IMPLIED.

No representative of ours has any authority to waive or change the foregoing provisions but, subject to such provisions, our engineers are available to assist purchasers in adapting our products to their needs and to the circumstances prevailing in their business. Nothing contained herein shall be construed to imply the non-existence of any relevant patents or to constitute a permission, inducement or recommendation to practice any invention covered by any patent, without authority from the owner of this patent. We also expect purchasers to use our products in accordance with the guiding principles of the Chemical Manufacturers Association's Responsible Care® program.

File: data/tds-cache/permabond-ms359-grey.txt
<!-- page: 0 -->

Permabond

Engineering Adhesives

PERMABOND® MS359 GREY

MS Polymer Adhesive

Technical Datasheet

# Features &amp; Benefits

- Free from solvents, isocyanates, silicones and PVC compounds, non-corrosive
- Cures at room temperature
- No mixing required
- Can be painted after curing
- Suitable for a variety of substrates
- Primer free
- Easy to apply
- Versatile – weather resistant

# Description

PERMABOND® MS359 GREY is a single-part, moisture curing MS polymer adhesive. It is ideal for use on a wide variety of substrate materials including metals, plastics and composites. It is ideal for exterior construction applications (e.g. frames and fascias) as it has excellent resistance to weathering.

## Physical Properties of Uncured Adhesive

|  Chemical composition | MS-Polymer  |
| --- | --- |
|  Appearance | Grey  |
|  Viscosity @ 25°C | 5rpm: 1,500,000-2,500,000mPa.s (cP)
1rpm: 4,500,000-9,000,000mPa.s (cP)  |
|  Specific gravity | 1.5  |

## Typical Curing Properties

|  Curing mechanism | Humidity  |
| --- | --- |
|  Skin over time | 10-20 minutes  |
|  Cure rate | Approx. 5mm / 24 hours  |

## Typical Performance of Cured Adhesive

|  Shear strength (ISO4587) | Steel: 2-3 MPa (290-440psi)
Aluminium: 2-3 MPa (290-440psi)
Zinc: 2-3 MPa (290-440psi)
PVC: 2-3 MPa (290-440psi)
Polycarbonate: 1-1.5 MPa (150-220psi)
Polystyrene: 1-1.5 MPa (150-220psi)
Wood: 2-3 MPa (290-440psi)  |
| --- | --- |
|  Tensile strength (ISO37) | 2-3 MPa (290-440psi)  |
|  Elongation at break (ISO37) | 150-350%  |
|  Hardness (ISO868) | 45-60 Shore A  |

*Strength results will vary depending on the level of surface preparation and gap.

![img-0.jpeg](img-0.jpeg)
Hot Strength

"Hot strength" shear strength tests performed on mild steel. Fully cured then conditioned to pull temperature for 30 minutes before testing. MS359 GREY can withstand higher temperatures for brief periods (such as for paint baking and wave soldering processes) providing the joint is not unduly stressed. The minimum temperature the cured adhesive can be exposed to is $-40^{\circ}\mathrm{C}$ ($-40^{\circ}\mathrm{F}$) depending on the materials being bonded.

The information given and the recommendations made herein are based on our research and are believed to be accurate but no guarantee of their accuracy is made. In every case we urge and recommend that purchasers before using any product in full-scale production make their own tests to determine to their own satisfaction whether the product is of acceptable quality and is suitable for their particular purpose under their own operating conditions. THE PRODUCTS DISCLOSED HEREIN ARE SOLD WITHOUT ANY WARRANTY AS TO MERCHANTABILITY OR FITNESS FOR A PARTICULAR PURPOSE OR ANY OTHER WARRANTY, EXPRESS OR IMPLIED.

No representative of ours has any authority to waive or change the foregoing provisions but, subject to such provisions, our engineers are available to assist purchasers in adapting our products to their needs and to the circumstances prevailing in their business. Nothing contained herein shall be construed to imply the non-existence of any relevant patents or to constitute a permission, inducement or recommendation to practice any invention covered by any patent, without authority from the owner of this patent. We also expect purchasers to use our products in accordance with the guiding principles of the Chemical Manufacturers Association's Responsible Care® program.

Permabond MS359 GREY

Global TDS Revision 7

25 October 2016

FOR PROFESSIONAL OR INDUSTRIAL USE ONLY. KEEP OUT OF REACH OF CHILDREN

---

<!-- page: 1 -->

Formabond MS359 GREY
Global TDS Revision 7
25 October 2016
Page 2/2
FOR PROFESSIONAL OR INDUSTRIAL USE ONLY. KEEP OUT OF REACH OF CHILDREN

# Additional Information

This product is not recommended for use in contact with strong oxidizing materials.

Information regarding the safe handling of this material may be obtained from the safety data sheet (SDS).

Users are reminded that all materials, whether innocuous or not, should be handled in accordance with the principles of good industrial hygiene.

This Technical Datasheet (TDS) offers guideline information and does not constitute a specification.

# Surface Preparation

Surfaces should be clean, dry and grease-free before applying the adhesive. Use a suitable solvent (such as acetone or isopropanol) for the degreasing of surfaces. Some metals such as aluminium, copper and its alloys will benefit from light abrasion with emery cloth (or similar), to remove the oxide layer.

# Directions for Use

1) Surfaces must be clean, dry and grease-free prior to bonding.
2) Use a caulking gun to dispense adhesive directly from cartridge.
3) If it is hard to extrude, warming the cartridge will reduce the viscosity and allow easier dispensing.
4) The adhesive can be spread with a spatula if required.

# Video Links

Surface preparation:
https://youtu.be/8CMOMP7hXjU

MS Polymer directions for use:
https://youtu.be/mie4Oqq4wtM

![img-1.jpeg](img-1.jpeg)

![img-2.jpeg](img-2.jpeg)

# Storage &amp; Handling

|  Storage Temperature | 5 to 25°C (41 to 77°F)  |
| --- | --- |

# Other Products Available

## Anaerobics

- Thread lockers
- Thread sealants
- Gasket makers
- Sealants / retainers

## Cyanoacrylates

- Instant adhesives
- For rapid bonding of metals, plastics, rubber and many other materials

## Epoxies

- Two-part room temperature cure adhesives
- Single-part heat cure adhesives
- Modified Technology (MT) flexible grades available

## MS-Polymers

- Single-part, moisture-curing, flexible sealants

## Polyurethanes

- Two-part room temperature curing adhesives

## Toughened Acrylics

- Rapid curing, high strength structural adhesives

## UV Light Cured Adhesives

- Glass / plastic bonding
- Optically clear
- Non-yellowing

www.permabond.com

- UK: 0800 975 9800
- General Enquiries: +44 (0)1962 711661
- US: 732-868-1372
- Asia: +86 21 5773 4913

info.europe@permabond.com

info.americas@permabond.com

info.asia@permabond.com

The information given and the recommendations made herein are based on our research and are believed to be accurate but no guarantee of their accuracy is made. In every case we urge and recommend that purchasers before using any product in full-scale production make their own tests to determine to their own satisfaction whether the product is of acceptable quality and is suitable for their particular purpose under their own operating conditions. THE PRODUCTS DISCLOSED HEREIN ARE SOLD WITHOUT ANY WARRANTY AS TO MERCHANTABILITY OR FITNESS FOR A PARTICULAR PURPOSE OR ANY OTHER WARRANTY, EXPRESS OR IMPLIED.

No representative of ours has any authority to waive or change the foregoing provisions but, subject to such provisions, our engineers are available to assist purchasers in adapting our products to their needs and to the circumstances prevailing in their business. Nothing contained herein shall be construed to imply the non-existence of any relevant patents or to constitute a permission, inducement or recommendation to practice any invention covered by any patent, without authority from the owner of this patent. We also expect purchasers to use our products in accordance with the guiding principles of the Chemical Manufacturers Association's Responsible Care® program.

File: data/tds-cache/permabond-mt382.txt
<!-- page: 0 -->

Permabond

Engineering Adhesives

PERMABOND® MT382

Modified Two-Part Epoxy

Technical Datasheet

# Features &amp; Benefits

- Adhesion to a wide variety of substrates
- Full cure at room temperature
- Easy to apply
- Self-levelling
- Ideal for electronic potting &amp; encapsulation applications

# Description

PERMABOND® MT382 two-part, modified epoxy adhesive designed for sealing/bonding and potting applications. It has excellent adhesion to Nylon, ABS, Polycarbonate and other plastics as well as a variety of different metals. The product can be cured in different mix ratios depending on the flexibility required in the final cured product. MT382 is self-levelling.

## Physical Properties of Uncured Adhesive

|   | MT382A | MT382B  |
| --- | --- | --- |
|  Chemical composition | Epoxy Resin | Polyamine based Hardener  |
|  Appearance | Black | Yellow  |
|  Mixed appearance | Charcoal black  |   |
|  Viscosity @ 25°C | 32,000 mPa.s (cP) | 300 mPa.s (cP)  |
|  Specific gravity | 1.3 | 1.0  |

## Typical Curing Properties

|  Mix ratio | 2:1 by volume
130:50 by weight  |
| --- | --- |
|  Maximum gap fill | 0.5 mm 0.02 in  |
|  Usable / pot life @25°C | 20-50 mins  |
|  Handling time to
0.1 N/mm² @25°C | 105-120 mins  |
|  Full cure @25°C | ≥72 hours  |

## Electrical Properties*

|  Dielectric Constant | 6  |
| --- | --- |
|  Dielectric Strength | 20 - 30 kV/ mm  |
|  Volume Resistivity | 1 - 3 x 10¹¹ Ohm-cm  |

*Asterisk denotes values considered typical to associated resin systems or extrapolated from other test results.

## Typical Performance of Cured Adhesive

|  Shear strength
ISO4587 | Mild steel: 4-7 N/mm² (600 - 1000psi)
Aluminium: 6-8 N/mm² (900-1200psi)
ABS: 4-6 N/mm² (600-900psi)
Acrylic: 2-5 N/mm² (300-700psi)
Nylon: 2-4 N/mm² (300-600psi)
Polycarbonate: 4-6 N/mm² (600-900psi)
PVC: 3-5 N/mm² (400-700psi)
FRP Glass Epoxy: 5-7 N/mm² (700-1000psi)
FRP Glass Polyester: 5-7 N/mm² (700-1000psi)
Carbon Fibre: 6-8 N/mm² (600-1200psi)  |
| --- | --- |
|  Hardness
(ISO868) | 55-85 Shore A
20-30 Shore D  |
|  Elongation at break (ISO37) | 150 -200%  |
|  Peel strength
(aluminium)
(ISO4578) | 140-160 N/25mm (31-36 PIW)  |
|  Thermal conductivity | 0.47 W/(m.K)  |
|  Linear Coefficient of Thermal Expansion | 112 x 10 -6 m/m C (below Tg)
170 x 10 -6 m/m C (above Tg)  |
|  Tg | -35°C (-31°F)  |

*Strength results will vary depending on the level of surface preparation and gap.

## Strength Development

![img-0.jpeg](img-0.jpeg)

Graph shows typical strength development of bonded components at 23°C. Curing at higher or lower temperatures may affect cure speed.

The information given and the recommendations made herein are based on our research and are believed to be accurate but no guarantee of their accuracy is made. In every case we urge and recommend that purchasers before using any product in full-scale production make their own tests to determine to their own satisfaction whether the product is of acceptable quality and is suitable for their particular purpose under their own operating conditions. THE PRODUCTS DISCLOSED HEREIN ARE SOLD WITHOUT ANY WARRANTY AS TO MERCHANTABILITY OR FITNESS FOR A PARTICULAR PURPOSE OR ANY OTHER WARRANTY, EXPRESS OR IMPLIED.

No representative of ours has any authority to waive or change the foregoing provisions but, subject to such provisions, our engineers are available to assist purchasers in adapting our products to their needs and to the circumstances prevailing in their business. Nothing contained herein shall be construed to imply the non-existence of any relevant patents or to constitute a permission, inducement or recommendation to practice any invention covered by any patent, without authority from the owner of this patent. We also expect purchasers to use our products in accordance with the guiding principles of the Chemical Manufacturers Association's Responsible Care® program.

Permabond MT382

Global TDS Revision 19

16 November 2021

FOR PROFESSIONAL OR INDUSTRIAL USE ONLY. KEEP OUT OF REACH OF CHILDREN

---

<!-- page: 1 -->

Permabond MT382
Global TDS Revision 19
16 November 2021
Page 2/2
FOR PROFESSIONAL OR INDUSTRIAL USE ONLY. KEEP OUT OF REACH OF CHILDREN

![img-1.jpeg](img-1.jpeg)
Hot Strength

"Hot strength" shear strength tests performed on mild steel. Fully cured specimens conditioned to pull temperature for 30 minutes before testing at temperature.

MT382 can withstand higher temperatures for brief periods (such as for paint baking and wave soldering processes) providing the joint is not unduly stressed. The minimum temperature the cured adhesive can be exposed to is -40°C (-40°F) depending on the materials being bonded.

## Additional Information

This product is not recommended for use in contact with strong oxidizing materials.

Information regarding the safe handling of this material may be obtained from the safety data sheet.

Users are reminded that all materials, whether innocuous or not, should be handled in accordance with the principles of good industrial hygiene.

This Technical Datasheet (TDS) offers guideline information and does not constitute a specification.

## Surface Preparation

Surfaces should be clean, dry and grease-free before applying the adhesive. Use a suitable solvent (such as acetone or isopropanol) for the degreasing of surfaces. Some metals such as aluminium, copper and its alloys will benefit from light abrasion with emery cloth (or similar), to remove the oxide layer.

## Directions for Use

1. Measure volumetrically 2 parts resin to 1 part hardener. Mix thoroughly taking care not to entrap air. Adhesive can be applied and mixed by automated dispensing equipment. If using cartridges, put cartridge in dispensing gun and affix static mixing nozzle.
2. Apply material. If potting; take care to fill component and not entrap air.
3. If bonding a joint, assemble the parts. Parts must be joined within 20-50 minutes of mixing the two epoxy components.
4. Large quantities and/or higher temperature will decrease the usable life or pot life.
5. Apply pressure to the assembly by clamping for 105-120 minutes or until handling strength is obtained.
6. Full cure will be obtained after a minimum of 72 hours at 25°C (77°F). Heat can be used to accelerate the curing process.

**NB. Exercise caution when mixing large quantities due to exothermic reaction.**

## Video Links

Surface preparation:
https://youtu.be/8CMOMP7hXjU

![img-2.jpeg](img-2.jpeg)

Two-part epoxy directions for use:
https://youtu.be/GRX1RyknYqc

![img-3.jpeg](img-3.jpeg)

## Storage &amp; Handling

|  Storage Temperature | 5 to 25°C (41 to 77°F)  |
| --- | --- |

www.permabond.com
• UK: 0800 975 9800
• General Enquiries: +44 (0)1962 711661
• US: 732-868-1372
• Asia: +86 21 5773 4913
info.europe@permabond.com
info.americas@permabond.com
info.asia@permabond.com

The information given and the recommendations made herein are based on our research and are believed to be accurate but no guarantee of their accuracy is made. In every case we urge and recommend that purchasers before using any product in full-scale production make their own tests to determine to their own satisfaction whether the product is of acceptable quality and is suitable for their particular purpose under their own operating conditions. THE PRODUCTS DISCLOSED HEREIN ARE SOLD WITHOUT ANY WARRANTY AS TO MERCHANTABILITY OR FITNESS FOR A PARTICULAR PURPOSE OR ANY OTHER WARRANTY, EXPRESS OR IMPLIED.

No representative of ours has any authority to waive or change the foregoing provisions but, subject to such provisions, our engineers are available to assist purchasers in adapting our products to their needs and to the circumstances prevailing in their business. Nothing contained herein shall be construed to imply the non-existence of any relevant patents or to constitute a permission, inducement or recommendation to practice any invention covered by any patent, without authority from the owner of this patent. We also expect purchasers to use our products in accordance with the guiding principles of the Chemical Manufacturers Association's Responsible Care® program.

File: data/tds-cache/permabond-mt3821.txt
                                                                                                                                           PERMABOND® MT3821
                                                                                                                                          Modified Two-Part Epoxy
                                                                                                                                                            Technical Datasheet

Features & Benefits                                                                                     Typical Performance of Cured Adhesive
             Adhesion to a wide variety of substrates                                                                                     Mild steel: 4-7 N/mm² (600 - 1000psi)
                                                                                                                                          Aluminium: 6-8 N/mm² (900-1200psi)
             Full cure at room temperature                                                                                                ABS: 4-6 N/mm² (600-900psi)
             Easy to apply                                                                                                                Acrylic: 2-5 N/mm² (300-700psi)
             Soft & flexible                                                                           Shear strength
                                                                                                                                          Nylon: 2-4 N/mm² (300-600psi)
                                                                                                                                          Polycarbonate: 4-6 N/mm² (600-900psi)
                                                                                                       ISO4587
                                                                                                                                          PVC: 3-5 N/mm² (400-700psi)
Description                                                                                                                               FRP Glass Epoxy: 5-7 N/mm² (700-1000psi)
PERMABOND® MT3821 is a 2:1, two-part, modified                                                                                            FRP Glass Polyester: 5-7 N/mm² (700-
                                                                                                                                          1000psi)
epoxy adhesive designed for sealing and bonding. It                                                                                       Carbon Fibre: 6-8 N/mm² (600-1200psi)
has excellent adhesion to Nylon, ABS, Polycarbonate                                                                                       55-85 Shore A
                                                                                                       Hardness
and other plastics as well as a variety of different                                                                                      20-30 Shore D
metals. When cured, this adhesive is soft and                                                          Elongation at
                                                                                                                            100-150%
flexible.                                                                                              break
                                                                                                       Peel strength
                                                                                                                            140-160 N/25mm (31-36 PIW)
                                                                                                       (aluminium)
                                                                                                        *Strength results will vary depending on the level of surface
Physical Properties of Uncured Adhesive                                                                 preparation and gap.

                                MT3821A                        MT3821B
  Chemical                                                     Polyamine based
                                Epoxy Resin
  composition                                                  Hardener                                                Strength Development
  Appearance                    Black                          Charcoal Black
                                                                                                                              100
  Mixed appearance              Black
                                                                                                                              80
                                                                                                            % Full Strength




                                                               100,000 mPa.s
                                200,000 mPa.s (cP)
  Viscosity @ 25°C                                             (cP)                                                           60
                                Thixo paste
                                                               Thixo paste
  Specific gravity              1.3                            1.7                                                            40

                                                                                                                              20
Typical Curing Properties
                                                                                                                               0
                                                              2:1 by volume
  Mix ratio                                                                                                                          0     1       2   4      8       24      48      72
                                                              130:85 by weight
                                                                                                                                                       Hours
  Maximum gap fill                                            5 mm 0.2 in
                                                                                                                                                       23°C
  Usable / pot life @25°C                                     10-20 mins
  Handling time to
                                                              60-90 mins
  0.1 N/mm²@25°C                                                                                        Graph shows typical strength development of bonded
  Full cure @25°C                                             ≥72 hours                                 components at 23°C. Curing at higher or lower temperatures
                                                                                                        may affect cure speed.




The information given and the recommendations made herein are based on our research and are believed to be accurate but no guarantee of their accuracy is made. In every case
we urge and recommend that purchasers before using any product in full-scale production make their own tests to determine to their own satisfaction whether the product is of
acceptable quality and is suitable for their particular purpose under their own operating conditions. THE PRODUCTS DISCLOSED HEREIN ARE SOLD WITHOUT ANY WARRANTY
AS TO MERCHANTABILITY OR FITNESS FOR A PARTICULAR PURPOSE OR ANY OTHER WARRANTY, EXPRESS OR IMPLIED.
No representative of ours has any authority to waive or change the foregoing provisions but, subject to such provisions, our engineers are available to assist purchasers in adapting our products
to their needs and to the circumstances prevailing in their business. Nothing contained herein shall be construed to imply the non-existence of any relevant patents or to constitute a permission,
inducement or recommendation to practice any invention covered by any patent, without authority from the owner of this patent. We also expect purchasers to use our products in accordance with
the guiding principles of the Chemical Manufacturers Association’s Responsible Care® program.
Permabond MT3821                                                                  Global TDS Revision 12                            09 June 2020                                 Page 1/2
                                                    FOR PROFESSIONAL OR INDUSTRIAL USE ONLY. KEEP OUT OF REACH OF CHILDREN
                                                                                                        Directions for Use
                                                                                                               1.     Measure volumetrically 2 parts resin to 1 part
    Hot Strength                                                                                                      hardener. Mix thoroughly taking care not to
                             100                                                                                      entrap air. Adhesive can be applied and mixed by
      % Strength Retention




                                                                                                                      automated dispensing equipment. If using
                             80                                                                                       cartridges, put cartridge in dispensing gun and
                             60                                                                                       affix static mixing nozzle.
                                                                                                               2.     Apply material. If potting; take care to fill
                             40                                                                                       component and not entrap air.
                                                                                                               3.     If bonding a joint, assemble the parts. Parts must
                             20
                                                                                                                      be joined within 10-20 minutes of mixing the two
                              0                                                                                       epoxy components.
                                   0   50                  100                  150                            4.     Large quantities and/or higher temperature will
                                                                                                                      decrease the usable life or pot life.
                                       Temperature (°C)
                                                                                                               5.     Apply pressure to the assembly by clamping for
                                                                                                                      60-90 minutes or until handling strength is
“Hot strength” shear strength tests performed on mild steel. Fully cured specimens
conditioned to pull temperature for 30 minutes before testing at temperature.
                                                                                                                      obtained.
                                                                                                               6.     Full cure will be obtained after a minimum of 72
MT3821 can withstand higher temperatures for brief periods (such as for                                               hours at 25°C (77°F). Heat can be used to
paint baking and wave soldering processes) providing the joint is not                                                 accelerate the curing process.
unduly stressed. The minimum temperature the cured adhesive can be
exposed to is -40°C (-40°F) depending on the materials being bonded.
                                                                                                        NB. Exercise caution when mixing large quantities due to
                                                                                                        exothermic reaction.


Additional Information
This product is not recommended for use in contact with
strong oxidizing materials.
                                                                                                           Video Links
Information regarding the safe handling of this material                                                   Surface preparation:
may be obtained from the safety data sheet.                                                                https://youtu.be/8CMOMP7hXjU
Users are reminded that all materials, whether innocuous
or not, should be handled in accordance with the
principles of good industrial hygiene.                                                                     Two-part epoxy directions for use:
This Technical Datasheet (TDS) offers guideline                                                            https://youtu.be/GRX1RyknYqc
information and does not constitute a specification.

Surface Preparation
Surfaces should be clean, dry and grease-free before
applying the adhesive. Use a suitable solvent (such as                                                  Storage & Handling
acetone or isopropanol) for the degreasing of surfaces.
Some metals such as aluminium, copper and its alloys will                                                 Storage Temperature                             5 to 25°C (41 to 77°F)
benefit from light abrasion with emery cloth (or similar),
to remove the oxide layer.



                                                                                                                                                            www.permabond.com
                                                                                                                                                              • UK: 0800 975 9800
                                                                                                                                         • General Enquiries: +44 (0)1962 711661
                                                                                                                                                               • US: 732-868-1372
                                                                                                                                                         • Asia: + 86 21 5773 4913
                                                                                                                                                   info.europe@permabond.com
                                                                                                                                                    info.americas@permabond.com
                                                                                                                                                         info.asia@permabond.com
The information given and the recommendations made herein are based on our research and are believed to be accurate but no guarantee of their accuracy is made. In every case
we urge and recommend that purchasers before using any product in full-scale production make their own tests to determine to their own satisfaction whether the product is of
acceptable quality and is suitable for their particular purpose under their own operating conditions. THE PRODUCTS DISCLOSED HEREIN ARE SOLD WITHOUT ANY WARRANTY
AS TO MERCHANTABILITY OR FITNESS FOR A PARTICULAR PURPOSE OR ANY OTHER WARRANTY, EXPRESS OR IMPLIED.
No representative of ours has any authority to waive or change the foregoing provisions but, subject to such provisions, our engineers are available to assist purchasers in adapting our products
to their needs and to the circumstances prevailing in their business. Nothing contained herein shall be construed to imply the non-existence of any relevant patents or to constitute a permission,
inducement or recommendation to practice any invention covered by any patent, without authority from the owner of this patent. We also expect purchasers to use our products in accordance with
the guiding principles of the Chemical Manufacturers Association’s Responsible Care® program.
Permabond MT3821                                                                  Global TDS Revision 12                   09 June 2020                                          Page 2/2
                                                    FOR PROFESSIONAL OR INDUSTRIAL USE ONLY. KEEP OUT OF REACH OF CHILDREN
