Repository: vineetpadia/glueguy

# Glueguy Lab

Spreadsheet-style adhesive selector plus a larger McMaster-derived engineering reference library.

## Run locally

```bash
python3 -m http.server 4317 --bind 0.0.0.0
```

Open `http://127.0.0.1:4317/` on the host, or from another machine on the same LAN/VPN open `http://<host-ip>:4317/`.

## Catalog pipeline

1. Crawl McMaster glue families into raw JSON.

```bash
python scripts/mcmaster_glue_pipeline.py --max-pages 220 --output data/mcmaster-glues.json
```

2. Enrich the representative McMaster part page for each family into a reusable detail cache.

```bash
python scripts/enrich_mcmaster_product_details.py
```

File: data/tds-cache/permabond-ta4202.txt
<!-- page: 0 -->

Permabond

Engineering Adhesives

PERMABOND® TA4202

Toughened Acrylic Adhesive

Provisional Technical Datasheet

# Features &amp; Benefits

- Adhesion to a wide variety of substrates
- Fast cure at room temperature
- Can be used with or without nozzle
- High shear and peel strength
- Good impact strength
- Good chemical resistance

# Description

PERMABOND® TA4202 is a 2-part, 1:1 toughened acrylic adhesive. It can be used to bond a wide variety of materials including metals, plastics, GRP, ceramics, wood and other substrates. It is convenient to use in an easy-to-dispense cartridge or it can be used bead on bead without a mixing nozzle.

## Physical Properties of Uncured Adhesive

|   | TA4202 A | TA4202 B  |
| --- | --- | --- |
|  Chemical composition | Methyl methacrylate | Methyl methacrylate  |
|  Colour | Pink | Green  |
|  Viscosity @ 25°C | 3,000-5,000 mPa.s (cP) | 3,000-5,000 mPa.s (cP)  |
|  Specific gravity | 1.1 | 1.0  |

## Typical Curing Properties

|  Ratio of use | 1 : 1  |
| --- | --- |
|  Maximum gap fill | 0.5 mm (0.02 in)  |
|  Pot life / nozzle life (1g+1g) @23°C | 2-3 minutes  |
|  Fixture / handling time (0.3 N/mm² shear strength is achieved) @23°C | 5-10 minutes  |
|  Working strength @23°C | 20-25 minutes  |
|  Full cure @23°C | 24 hours  |

## Typical Performance of Cured Adhesive

|  Shear strength (ISO4587)* | Steel: 24-25 N/mm² (3500-3600 psi)
Aluminium (gritblasted): 26-28 N/mm² (3800-4000psi)
Aluminium (as received): 3-6 N/mm² (435-870 psi)
Glass/Glass: 3.5 N/mm² (510 psi)
Glass/Aluminium: 4.6 N/mm² (700 psi)
Glass/Steel: 4.2mm² (600 psi)
Carbon fibre: 10-11 N/mm² (1450-1600 psi)
PMMA: 3-4 N/mm² (435-580 psi) SF**
ABS: 5-6 N/mm² (725-870 psi) SF**
PC: 3-4 N/mm² (435-580 psi) SF**
Epoxy FRP: 4-7 (580-1015 psi)
PVC: 8-9 (1160-1305 psi) SF**
Polyester GRP: 1-3 N/mm² (145-435 psi)
Hot dip galv steel: 1-3 N/mm² (145-435 psi)  |
| --- | --- |
|  Peel strength (ISO 4578) | 250-300 N/25mm (56-67 PIW)  |
|  Hardness (ISO868) | 75-80 Shore D  |
|  Coefficient of thermal expansion (ASTM D-696) | 80 x 10⁻⁶ 1/K  |
|  Thermal conductivity (ASTM C-177) | 0.1 W/(m.K)  |
|  Dielectric constant (ASTM D-150) | 4.6  |
|  Dielectric strength (ASTM D-149) | 30-50 kV/mm  |
|  Volume resistivity (ASTM D-257) | 2 x 10¹³ Ohm.cm  |

*Strength results will vary depending on the level of surface preparation and gap. If using a cleaning solvent, allow 3-4 minutes to fully evaporate before applying adhesive.
**SF = Substrate failure

## Strength Development

![img-0.jpeg](img-0.jpeg)

Graph shows typical strength development of bonded components at 23°C. Curing at higher or lower temperatures may affect cure speed.

The information given and the recommendations made herein are based on our research and are believed to be accurate but no guarantee of their accuracy is made. In every case we urge and recommend that purchasers before using any product in full-scale production make their own tests to determine to their own satisfaction whether the product is of acceptable quality and is suitable for their particular purpose under their own operating conditions. THE PRODUCTS DISCLOSED HEREIN ARE SOLD WITHOUT ANY WARRANTY AS TO MERCHANTABILITY OR FITNESS FOR A PARTICULAR PURPOSE OR ANY OTHER WARRANTY, EXPRESS OR IMPLIED.

No representative of ours has any authority to waive or change the foregoing provisions but, subject to such provisions, our engineers are available to assist purchasers in adapting our products to their needs and to the circumstances prevailing in their business. Nothing contained herein shall be construed to imply the non-existence of any relevant patents or to constitute a permission, inducement or recommendation to practice any invention covered by any patent, without authority from the owner of this patent. We also expect purchasers to use our products in accordance with the guiding principles of the Chemical Manufacturers Association's Responsible Care® program.

Permabond TA4202

Global TDS Revision 10

21 May 2018

FOR PROFESSIONAL OR INDUSTRIAL USE ONLY. KEEP OUT OF REACH OF CHILDREN

---

<!-- page: 1 -->

Permabond TA4202
Global TDS Revision 10
21 May 2018
Page 2/2
FOR PROFESSIONAL OR INDUSTRIAL USE ONLY. KEEP OUT OF REACH OF CHILDREN

![img-1.jpeg](img-1.jpeg)
Hot Strength

"Hot strength" shear strength tests performed on mild steel. Fully cured specimens conditioned to pull temperature for 30 minutes before testing at temperature. TA4202 can withstand higher temperatures for brief periods (such as for paint baking and wave soldering processes) providing the joint is not unduly stressed. The minimum temperature the cured adhesive can be exposed to is -40°C (-40°F) depending on the materials being bonded.

## Additional Information

This product is not recommended for use in contact with strong oxidizing materials. This product may affect some thermoplastics and users must check compatibility of the product with such substrates. Information regarding the safe handling of this material may be obtained from the safety data sheet (SDS). Users are reminded that all materials, whether innocuous or not, should be handled in accordance with the principles of good industrial hygiene.

This Technical Datasheet (TDS) offers guideline information and does not constitute a specification.

## Surface Preparation

Surfaces should be clean, dry and grease-free before applying the adhesive. Permabond Cleaner A is recommended for the degreasing of most surfaces. Some metals such as aluminium, copper and its alloys will benefit from light abrasion with emery cloth (or similar), to remove the oxide layer.

## Directions for Use

1) Surfaces must be clean, dry and grease-free. If using a cleaning solvent, allow 3-4 minutes to fully evaporate before applying adhesive.
2) Apply a thin bead of adhesive pre-mixed through a static mixer nozzle. If no mixing nozzle is being used, make sure one component is extruded on top of each other (not side by side).
3) Alternatively apply a thin layer of resin on one component and hardener on the other.
4) Assemble components and clamp.
5) Maintain pressure until handling strength is achieved. The time required will vary according to the joint design and surfaces being bonded.
6) Allow 24 hours for adhesive to fully cure. Accelerated cure times may be achieved by heating.

## Video Links

Surface preparation: https://youtu.be/8CMOMP7hXjU

Structural acrylic directions for use: https://youtu.be/edvBe4iYNCY

![img-2.jpeg](img-2.jpeg)

![img-3.jpeg](img-3.jpeg)

## Storage &amp; Handling

|  Storage Temperature | 2 to 7°C (35 to 45°F)  |
| --- | --- |

www.permabond.com

- UK: 0800 975 9800
- General Enquiries: +44 (0)1962 711661
- US: 732-868-1372
- Asia: +86 21 5773 4913

info.europe@permabond.com

info.americas@permabond.com

info.asia@permabond.com

The information given and the recommendations made herein are based on our research and are believed to be accurate but no guarantee of their accuracy is made. In every case we urge and recommend that purchasers before using any product in full-scale production make their own tests to determine to their own satisfaction whether the product is of acceptable quality and is suitable for their particular purpose under their own operating conditions. THE PRODUCTS DISCLOSED HEREIN ARE SOLD WITHOUT ANY WARRANTY AS TO MERCHANTABILITY OR FITNESS FOR A PARTICULAR PURPOSE OR ANY OTHER WARRANTY, EXPRESS OR IMPLIED.

No representative of ours has any authority to waive or change the foregoing provisions but, subject to such provisions, our engineers are available to assist purchasers in adapting our products to their needs and to the circumstances prevailing in their business. Nothing contained herein shall be construed to imply the non-existence of any relevant patents or to constitute a permission, inducement or recommendation to practice any invention covered by any patent, without authority from the owner of this patent. We also expect purchasers to use our products in accordance with the guiding principles of the Chemical Manufacturers Association's Responsible Care® program.

File: data/tds-cache/permabond-ta4208-black.txt
<!-- page: 0 -->

Permabond

Engineering Adhesives

PERMABOND® TA4208 BLACK

Toughened Acrylic Adhesive

Provisional Technical Datasheet

# Features &amp; Benefits

- Adhesion to a wide variety of substrates
- Fast cure at room temperature
- High shear and peel strength
- Good impact strength
- Good chemical &amp; environmental resistance
- Bonds well to unprepared aluminium

# Description

PERMABOND® TA4208 BLACK is a 2-part, 1:1 toughened acrylic adhesive. It can be used to bond a wide variety of materials including metals, plastics, composites, ceramics, wood and other substrates. The adhesive can provide excellent shear strength on many substrates with little surface preparation.

## Physical Properties of Uncured Adhesive

|   | TA4208 BLACK
A-side | TA4208 BLACK
B-side  |
| --- | --- | --- |
|  Chemical composition | Methyl methacrylate | Methyl methacrylate  |
|  Colour | Straw | Black  |
|  Viscosity @ 25°C | 75,000 mPa.s (cP) | 118,000 mPa.s (cP)  |
|  Specific gravity | 1.06 | 1.0  |

## Typical Curing Properties

|  Ratio of use | 1 : 1  |
| --- | --- |
|  Maximum gap fill | 3 mm (0.12 in)  |
|  Pot-life (4g mass) @23°C | 4 - 9 minutes  |
|  Handling time
(0.3 N/mm² shear strength is achieved) @23°C | 10 - 15 minutes  |
|  Working strength @23°C | 20 - 30 minutes  |
|  Full cure @23°C | 24 hours  |

## Typical Performance of Cured Adhesive

|  Shear strength* | Aluminium: 29-33 N/mm² (4206-4786 psi)
Steel: 27-31 N/mm² (3916-4496psi)
Hot dip galv steel: 16-19 N/mm² (2321-2756 psi)
Electro-plated zinc: 19-23 N/mm² (2756-3336 psi)
ABS: 8 N/mm² (1160 psi) SF**
PVC: 7 N/mm² (1015 psi) SF**
Polycarbonate: 9 N/mm² (1305 psi) SF**
PMMA: 5 N/mm² (725 psi) SF**
Carbon fibre: 13-17 N/mm² (1885-2466 psi)
Epoxy FRP: 7-11 N/mm² (1015-1595 psi)  |
| --- | --- |
|  Peel strength (aluminium)
(ISO4578) | 175 N/25mm (36 PIW)  |
|  Hardness
(ISO868) | 75-85 Shore D  |

*Strength results will vary depending on the level of surface preparation and gap.<br/>SF** = Substrate failure

## Hot Strength
![img-0.jpeg](img-0.jpeg)

"Hot strength" shear strength tests performed on mild steel. Fully cured specimens conditioned to pull temperature for 30 minutes before testing at temperature. TA4208 BLACK can withstand higher temperatures for brief periods (such as for paint baking and wave soldering processes) providing the joint is not unduly stressed. The minimum temperature the cured adhesive can be exposed to is -40°C (-40°F) depending on the materials being bonded.

The information given and the recommendations made herein are based on our research and are believed to be accurate but no guarantee of their accuracy is made. In every case we urge and recommend that purchasers before using any product in full-scale production make their own tests to determine to their own satisfaction whether the product is of acceptable quality and is suitable for their particular purpose under their own operating conditions. THE PRODUCTS DISCLOSED HEREIN ARE SOLD WITHOUT ANY WARRANTY AS TO MERCHANTABILITY OR FITNESS FOR A PARTICULAR PURPOSE OR ANY OTHER WARRANTY, EXPRESS OR IMPLIED.

No representative of ours has any authority to waive or change the foregoing provisions but, subject to such provisions, our engineers are available to assist purchasers in adapting our products to their needs and to the circumstances prevailing in their business. Nothing contained herein shall be construed to imply the non-existence of any relevant patents or to constitute a permission, inducement or recommendation to practice any invention covered by any patent, without authority from the owner of this patent. We also expect purchasers to use our products in accordance with the guiding principles of the Chemical Manufacturers Association's Responsible Care® program.

Permabond TA4208 BLACK

Global TDS Revision 1

01 December 2023

FOR PROFESSIONAL OR INDUSTRIAL USE ONLY. KEEP OUT OF REACH OF CHILDREN

---

<!-- page: 1 -->

Formabond TA4208 BLACK
Global TDS Revision 1
01 December 2023
Page 2/2
FOR PROFESSIONAL OR INDUSTRIAL USE ONLY. KEEP OUT OF REACH OF CHILDREN

## Additional Information

This product is not recommended for use in contact with strong oxidizing materials. This product may affect some thermoplastics and users must check compatibility of the product with such substrates.

Information regarding the safe handling of this material may be obtained from the safety data sheet (SDS).

Users are reminded that all materials, whether innocuous or not, should be handled in accordance with the principles of good industrial hygiene.

This Technical Datasheet (TDS) offers guideline information and does not constitute a specification.

## Storage &amp; Handling

|  Storage Temperature | 2 to 7°C (35 to 45°F)  |
| --- | --- |

## Surface Preparation

Surfaces should be clean, dry and grease-free before applying the adhesive. Permabond Cleaner A is recommended for the degreasing of most surfaces. Some metals such as aluminium, copper and its alloys will benefit from light abrasion with emery cloth (or similar), to remove the oxide layer.

## Directions for Use

1) Surfaces must be clean, dry and grease-free. If using a cleaning solvent, allow 3-4 minutes to fully evaporate before applying adhesive.
2) Apply a thin bead of adhesive pre-mixed through a static mixer nozzle.
3) Assemble components and clamp.
4) Maintain pressure until handling strength is achieved. The time required will vary according to the joint design and surfaces being bonded.
5) Allow 24 hours for adhesive to fully cure. Accelerated cure times may be achieved by heating.

## Video Links

Surface preparation:
https://youtu.be/8CMOMP7hXjU

Structural acrylic directions for use:
https://youtu.be/edvBe4iYNCY

![img-1.jpeg](img-1.jpeg)

![img-2.jpeg](img-2.jpeg)

www.permabond.co.uk
www.permabond.com
• UK: 0800 975 9800
• General Enquiries: +44 (0)1962 711661
• US: 732-868-1372
• Asia: +86 21 5773 4913
info.europe@permabond.com
info.americas@permabond.com
info.asia@permabond.com

The information given and the recommendations made herein are based on our research and are believed to be accurate but no guarantee of their accuracy is made. In every case we urge and recommend that purchasers before using any product in full-scale production make their own tests to determine to their own satisfaction whether the product is of acceptable quality and is suitable for their particular purpose under their own operating conditions. THE PRODUCTS DISCLOSED HEREIN ARE SOLD WITHOUT ANY WARRANTY AS TO MERCHANTABILITY OR FITNESS FOR A PARTICULAR PURPOSE OR ANY OTHER WARRANTY, EXPRESS OR IMPLIED.

No representative of ours has any authority to waive or change the foregoing provisions but, subject to such provisions, our engineers are available to assist purchasers in adapting our products to their needs and to the circumstances prevailing in their business. Nothing contained herein shall be construed to imply the non-existence of any relevant patents or to constitute a permission, inducement or recommendation to practice any invention covered by any patent, without authority from the owner of this patent. We also expect purchasers to use our products in accordance with the guiding principles of the Chemical Manufacturers Association's Responsible Care® program.

File: data/tds-cache/permabond-ta4210.txt
<!-- page: 0 -->

Permabond

Engineering Adhesives

PERMABOND® TA4210

Toughened Acrylic Adhesive

Technical Datasheet

# Features &amp; Benefits

- Adhesion to a wide variety of substrates
- Extended nozzle life / pot life
- High shear and peel strength
- Good impact strength
- Good chemical resistance
- Rapid strength development

# Description

PERMABOND® TA4210 is a 2-part, 1:1 toughened acrylic adhesive. Its toughening makes it ideal for bonding dissimilar materials where differential thermal expansion and contraction could be an issue. It is easy to use with a delayed initiation, allowing accurate alignment of components. The strength develops quickly allowing clamps to be removed and a quick turnaround time when used in a production situation.

## Physical Properties of Uncured Adhesive

|   | TA4210 A | TA4210 B  |
| --- | --- | --- |
|  Chemical composition | Methyl methacrylate | Methyl methacrylate  |
|  Colour | Cream | Cream  |
|  Mixed colour | Cream  |   |
|  Viscosity @ 25°C | 40,000-50,000 mPa.s (cP) | 40,000-50,000 mPa.s (cP)  |
|  Specific gravity | 1.0 | 1.0  |

## Typical Curing Properties

|  Ratio of use | 1 : 1  |
| --- | --- |
|  Maximum gap fill | 4 mm (0.16 in)  |
|  Pot life (10g+10g) @23°C | 20-25 minutes  |
|  Fixture / handling time (0.3 N/mm² shear strength is achieved) @23°C | 30-35 minutes  |
|  Working strength @23°C | 50-60 minutes  |
|  Full cure @23°C | 24 hours  |

## Typical Performance of Cured Adhesive

|  Shear strength * (ISO4587) | Steel: 23-25 N/mm² (3300-3600 psi)
Aluminium (gritblasted): 35-40 N/mm² (5100-5800 psi)
Aluminium (as received): 10-12 N/mm² (1450-1700 psi)
Carbon fibre: 5-7 N/mm² (725-1000 psi)
PMMA: 2-3 N/mm² (290-435 psi)
PC: 1-3 N/mm² (145-435 psi)
Epoxy FRP: 3-6 N/mm² (435-870 psi)
Polyester GRP: 2-4 N/mm² (290-580 psi)  |
| --- | --- |
|  Peel strength (ISO 4578) | 200-300 N/25mm (44-67 PIW)  |
|  Hardness (ISO868) | 75-80 Shore D  |
|  Coefficient of thermal expansion (ASTM D-696) | 80 x 10⁻⁶ 1/K  |
|  Thermal conductivity (ASTM C-177) | 0.1 W/(m.K)  |
|  Dielectric constant (ASTM D-150) | 4.6 MHz  |
|  Dielectric strength (ASTM D-149) | 30-50 kV/mm  |
|  Volume resistivity (ASTM D-257) | 2 x 10¹³ Ohm.cm  |

*Strength results will vary depending on the level of surface preparation and gap. If using a cleaning solvent, allow 3-4 minutes to fully evaporate before applying adhesive.

![img-0.jpeg](img-0.jpeg)
Strength Development

Graph shows typical strength development of bonded components at 23°C. Curing at higher or lower temperatures may affect cure speed.

The information given and the recommendations made herein are based on our research and are believed to be accurate but no guarantee of their accuracy is made. In every case we urge and recommend that purchasers before using any product in full-scale production make their own tests to determine to their own satisfaction whether the product is of acceptable quality and is suitable for their particular purpose under their own operating conditions. THE PRODUCTS DISCLOSED HEREIN ARE SOLD WITHOUT ANY WARRANTY AS TO MERCHANTABILITY OR FITNESS FOR A PARTICULAR PURPOSE OR ANY OTHER WARRANTY, EXPRESS OR IMPLIED.

No representative of ours has any authority to waive or change the foregoing provisions but, subject to such provisions, our engineers are available to assist purchasers in adapting our products to their needs and to the circumstances prevailing in their business. Nothing contained herein shall be construed to imply the non-existence of any relevant patents or to constitute a permission, inducement or recommendation to practice any invention covered by any patent, without authority from the owner of this patent. We also expect purchasers to use our products in accordance with the guiding principles of the Chemical Manufacturers Association's Responsible Care® program.

Permabond TA4210

Global TDS Revision 5

23 February 2018

FOR PROFESSIONAL OR INDUSTRIAL USE ONLY. KEEP OUT OF REACH OF CHILDREN

---

<!-- page: 1 -->

Permabond TA4210
Global TDS Revision 5
23 February 2018
Page 2/2
FOR PROFESSIONAL OR INDUSTRIAL USE ONLY. KEEP OUT OF REACH OF CHILDREN

# Hot Strength

![img-1.jpeg](img-1.jpeg)

"Hot strength" shear strength tests performed on mild steel. Fully cured specimens conditioned to pull temperature for 30 minutes before testing at temperature. TA4210 can withstand higher temperatures for brief periods (such as for paint baking and wave soldering processes) providing the joint is not unduly stressed. The minimum temperature the cured adhesive can be exposed to is -40°C (-40°F) depending on the materials being bonded.

# Additional Information

This product is not recommended for use in contact with strong oxidizing materials. This product may affect some thermoplastics and users must check compatibility of the product with such substrates.

Information regarding the safe handling of this material may be obtained from the safety data sheet (SDS).

Users are reminded that all materials, whether innocuous or not, should be handled in accordance with the principles of good industrial hygiene.

This Technical Datasheet (TDS) offers guideline information and does not constitute a specification.

# Storage &amp; Handling

|  Storage Temperature | 2 to 7°C (35 to 45°F)  |
| --- | --- |

# Surface Preparation

Surfaces should be clean, dry and grease-free before applying the adhesive. Permabond Cleaner A is recommended for the degreasing of most surfaces. Some metals such as aluminium, copper and its alloys will benefit from light abrasion with emery cloth (or similar), to remove the oxide layer.

# Directions for Use

1) Surfaces must be clean, dry and grease-free prior to bonding. If using a cleaning solvent, allow 3-4 minutes to fully evaporate before applying adhesive.
2) Apply a thin bead of adhesive pre-mixed through a static mixer nozzle.
3) Assemble components and clamp.
4) Maintain pressure until handling strength is achieved. The time required will vary according to the joint design and surfaces being bonded.
5) Allow 24 hours for adhesive to fully cure.

# Video Links

Surface preparation: https://youtu.be/8CMOMP7hXjU

Structural acrylic directions for use: https://youtu.be/xrDNwj2sdkM

![img-2.jpeg](img-2.jpeg)

![img-3.jpeg](img-3.jpeg)

www.permabond.com

- UK: 0800 975 9800
- General Enquiries: +44 (0)1962 711661
- US: 732-868-1372
- Asia: +86 21 5773 4913

info.europe@permabond.com

info.americas@permabond.com

info.asia@permabond.com

The information given and the recommendations made herein are based on our research and are believed to be accurate but no guarantee of their accuracy is made. In every case we urge and recommend that purchasers before using any product in full-scale production make their own tests to determine to their own satisfaction whether the product is of acceptable quality and is suitable for their particular purpose under their own operating conditions. THE PRODUCTS DISCLOSED HEREIN ARE SOLD WITHOUT ANY WARRANTY AS TO MERCHANTABILITY OR FITNESS FOR A PARTICULAR PURPOSE OR ANY OTHER WARRANTY, EXPRESS OR IMPLIED.

No representative of ours has any authority to waive or change the foregoing provisions but, subject to such provisions, our engineers are available to assist purchasers in adapting our products to their needs and to the circumstances prevailing in their business. Nothing contained herein shall be construed to imply the non-existence of any relevant patents or to constitute a permission, inducement or recommendation to practice any invention covered by any patent, without authority from the owner of this patent. We also expect purchasers to use our products in accordance with the guiding principles of the Chemical Manufacturers Association's Responsible Care® program.

File: data/tds-cache/permabond-ta4246.txt
<!-- page: 0 -->

Permabond

Engineering Adhesives

PERMABOND® TA4246

Toughened Acrylic Adhesive

Technical Datasheet

# Features &amp; Benefits

- Adhesion to a wide variety of substrates
- Fast cure at room temperature
- No mix application
- Very high shear and peel strength
- Excellent impact strength
- Good chemical resistance

# Description

PERMABOND® TA4246 is a 2-part, no-mix, room temperature curing structural adhesive. It is ideal for use on a wide variety of substrate materials and forms a very high strength structural bond with excellent environmental durability and chemical resistance. It has high peel strength and excellent impact resistance and can be used to replace rivets or welding to give a more lightweight, durable assembly. Use with Permabond® Initiator 46.

## Physical Properties of Uncured Adhesive

|  Chemical composition | Methyl methacrylate  |
| --- | --- |
|  Appearance | Amber liquid  |
|  Viscosity @ 25°C | 20rpm: 15,000 – 35,000 mPa.s (cP)  |
|  Specific gravity (resin) | 1.0  |

## Typical Curing Properties (with Initiator 46)

|  Ratio of use | 10:1 approximately  |
| --- | --- |
|  Maximum gap fill | 0.5 mm (0.02 in)  |
|  Fixture time (aluminium) @23°C | No gap: 1-2 mins  |
|  Handling time (aluminium) (0.3 N/mm² shear strength is achieved) @23°C | No gap: 2-4 mins  |
|  Working strength (aluminium) @23°C | No gap: 15-30 mins  |
|  Full cure @23°C | 24 hours  |

## Typical Performance of Cured Adhesive

|  Shear strength (ISO4587)* | Mild steel: 33-35 N/mm² (4800-5100 psi)
Aluminium: 20-30 N/mm² (2900-4350 psi)  |
| --- | --- |
|  Peel strength (aluminium) (ISO 4578) | 150-180 N/25mm (33-40 PIW)  |
|  Tensile strength (ISO37) | 30N/mm² (4350 psi)  |
|  Impact strength (ASTM D-950) | 50-60 kJ/m²  |
|  Coefficient of thermal expansion (ASTM D-696) | 80 x 10⁻⁶ 1/K  |
|  Thermal conductivity (ASTM C-177) | 0.1 W/(m.K)  |
|  Dielectric constant (ASTM D-150) | 4.6  |
|  Dielectric strength (ASTM D-149) | 30-50 kV/mm  |
|  Volume resistivity (ASTM D-257) | 2 x 10¹³ Ohm.cm  |

*Strength results will vary depending on the level of surface preparation and gap.

![img-0.jpeg](img-0.jpeg)
Strength Development

Graph shows typical strength development of bonded components at 23°C. Curing at higher or lower temperatures may affect cure speed.

The information given and the recommendations made herein are based on our research and are believed to be accurate but no guarantee of their accuracy is made. In every case we urge and recommend that purchasers before using any product in full-scale production make their own tests to determine to their own satisfaction whether the product is of acceptable quality and is suitable for their particular purpose under their own operating conditions. THE PRODUCTS DISCLOSED HEREIN ARE SOLD WITHOUT ANY WARRANTY AS TO MERCHANTABILITY OR FITNESS FOR A PARTICULAR PURPOSE OR ANY OTHER WARRANTY, EXPRESS OR IMPLIED.

No representative of ours has any authority to waive or change the foregoing provisions but, subject to such provisions, our engineers are available to assist purchasers in adapting our products to their needs and to the circumstances prevailing in their business. Nothing contained herein shall be construed to imply the non-existence of any relevant patents or to constitute a permission, inducement or recommendation to practice any invention covered by any patent, without authority from the owner of this patent. We also expect purchasers to use our products in accordance with the guiding principles of the Chemical Manufacturers Association's Responsible Care® program.

FOR PROFESSIONAL OR INDUSTRIAL USE ONLY. KEEP OUT OF REACH OF CHILDREN

Permabond TA4246

Global TDS Revision 8

14 February 2019

---

<!-- page: 1 -->

Formabond TA4246
Global TDS Revision 8
14 February 2019
Page 2/2

![img-1.jpeg](img-1.jpeg)
Hot Strength

"Hot strength" shear strength tests performed on mild steel. Fully cured specimens conditioned to pull temperature for 30 minutes before testing at temperature. TA4246 can withstand higher temperatures for brief periods (such as for paint baking and wave soldering processes) providing the joint is not unduly stressed. The minimum temperature the cured adhesive can be exposed to is -40°C (-40°F) depending on the materials being bonded.

Adhesion to Various Substrates

|  ABS | 12 MPa (substrate failure)  |
| --- | --- |
|  Aluminium (acid etched) | 30 MPa  |
|  Aluminium (solvent wiped) | 13 MPa  |
|  Beechwood | 10 MPa (substrate failure)  |
|  Brass | 9 MPa  |
|  Galvanised steel | 7 MPa  |
|  Glass | 16 MPa (substrate failure)  |
|  GRP | 8 MPa (substrate failure)  |
|  Nylon | 11 MPa  |
|  Phenolic | 12 MPa (substrate failure)  |
|  PMMA | 9 MPa  |
|  Polycarbonate | 19 MPa (substrate failure)  |
|  PVC | 19 MPa (substrate failure)  |
|  Steel (abrade & degrease) | 35 MPa  |
|  Steel (oil contaminated) | 20 MPa  |
|  Steel (solvent wiped) | 23 MPa  |

## Additional Information

This product is not recommended for use in contact with strong oxidizing materials. This product may affect some thermoplastics and users must check compatibility of the product with such substrates. Information regarding the safe handling of this material may be obtained from the Safety Data Sheet.

Users are reminded that all materials, whether innocuous or not, should be handled in accordance with the principles of good industrial hygiene. This Technical Datasheet (TDS) offers guideline information and does not constitute a specification.

## Surface Preparation

Surfaces should be clean, dry and grease-free before applying the adhesive. Permabond Cleaner A is recommended for the degreasing of most surfaces. Some metals such as aluminium, copper and its alloys will benefit from light abrasion with emery cloth (or similar), to remove the oxide layer.

## Directions for Use

1) Surfaces must be clean, dry and grease-free. Apply Initiator 46 to one surface.
2) Apply adhesive to the other surface.
3) Assemble the components using sufficient force to spread the adhesive thinly. Parts should be bonded immediately and within a maximum of two hours of applying the Initiator.
4) Maintain pressure until handling strength is achieved. The time required will vary according to the joint design, gap and surfaces being bonded.
5) Allow 24 hours for adhesive to fully cure. Accelerated cure times may be achieved by heating.

## Video Links

Surface preparation: https://youtu.be/8CMOMP7hXjU

TA4246 directions for use: https://youtu.be/j4Ou9acBtmc

![img-2.jpeg](img-2.jpeg)

![img-3.jpeg](img-3.jpeg)

## Storage &amp; Handling

|  Storage Temperature | 2 to 7°C (35 to 45°F)  |
| --- | --- |

www.permabond.com

- UK: 0800 975 9800
- General Enquiries: +44 (0)1962 711661
- US: 732-868-1372
- Asia: +86 21 5773 4913

info.europe@permabond.com

info.americas@permabond.com

info.asia@permabond.com

The information given and the recommendations made herein are based on our research and are believed to be accurate but no guarantee of their accuracy is made. In every case we urge and recommend that purchasers before using any product in full-scale production make their own tests to determine to their own satisfaction whether the product is of acceptable quality and is suitable for their particular purpose under their own operating conditions. THE PRODUCTS DISCLOSED HEREIN ARE SOLD WITHOUT ANY WARRANTY AS TO MERCHANTABILITY OR FITNESS FOR A PARTICULAR PURPOSE OR ANY OTHER WARRANTY, EXPRESS OR IMPLIED.

No representative of ours has any authority to waive or change the foregoing provisions but, subject to such provisions, our engineers are available to assist purchasers in adapting our products to their needs and to the circumstances prevailing in their business. Nothing contained herein shall be construed to imply the non-existence of any relevant patents or to constitute a permission, inducement or recommendation to practice any invention covered by any patent, without authority from the owner of this patent. We also expect purchasers to use our products in accordance with the guiding principles of the Chemical Manufacturers Association's Responsible Care® program.
