Repository: vineetpadia/glueguy

# Glueguy Lab

Spreadsheet-style adhesive selector plus a larger McMaster-derived engineering reference library.

## Run locally

```bash
python3 -m http.server 4317 --bind 0.0.0.0
```

Open `http://127.0.0.1:4317/` on the host, or from another machine on the same LAN/VPN open `http://<host-ip>:4317/`.

## Catalog pipeline

1. Crawl McMaster glue families into raw JSON.

```bash
python scripts/mcmaster_glue_pipeline.py --max-pages 220 --output data/mcmaster-glues.json
```

2. Enrich the representative McMaster part page for each family into a reusable detail cache.

```bash
python scripts/enrich_mcmaster_product_details.py
```

File: data/tds-cache/permabond-ta435.txt
<!-- page: 0 -->

Permabond

Engineering Adhesives

PERMABOND® TA435

Toughened Acrylic Adhesive

Technical Datasheet

# Features &amp; Benefits

- Adhesion to a wide variety of substrates
- Fast cure at room temperature
- No mix application
- High shear and peel strength
- Good impact strength
- Good chemical resistance

# Description

PERMABOND® TA435 is a structural acrylic adhesive designed primarily for bonding metals, ferrites, ceramics and some thermoplastics. This adhesive may be used in a variety of structural bonding applications, due to its versatile performance capabilities.

TA435 provides high strength while maintaining excellent flexibility, resulting in tough, durable bonds with outstanding impact and peel resistance. Handling strength is achieved in a few minutes at room temperature by using Permabond Initiator 41 or 41M.

## Physical Properties of Uncured Adhesive

|  Chemical composition | Modified acrylic – solvent free  |
| --- | --- |
|  Appearance | Transparent amber liquid  |
|  Viscosity @ 25°C | 20rpm: 30,000 – 60,000 mPa.s (cP)
2.5rpm: 60,000 – 120,000 mPa.s (cP)  |
|  Specific gravity (resin) | 1.0  |

## Typical Curing Properties (with Initiator 41 or 41M)

|  Ratio of use | 10:1.5 approximately  |
| --- | --- |
|  Maximum gap fill | 0.5 mm (0.02 in)  |
|  Fixture time (zinc) @23°C* | 1-2 mins  |
|  Handling time (zinc)
(0.3 N/mm² shear strength is achieved) @23°C* | 3-5 mins  |
|  Working strength (zinc) @23°C* | 30-60 mins  |
|  Full cure @23°C | 24 hours  |

*no gap

## Typical Performance of Cured Adhesive

|  Shear strength (ISO4587)* | Mild steel: 15-25 N/mm²
(2200-3600 psi)
Zinc: 10-15 N/mm²
(1450-2200 psi)  |
| --- | --- |
|  Peel strength (aluminium)
(ISO 4578) | 85-100 N/25mm (18-22 PIW)  |
|  Tensile strength (ISO37) | 25N/mm² (3600 psi)  |
|  Impact strength (ASTM D-950) | 15-20 kJ/m²  |
|  Coefficient of thermal expansion
(ASTM D-696) | 80 x 10⁻⁶ 1/K  |
|  Thermal conductivity
(ASTM C-177) | 0.1 W/(m.K)  |
|  Dielectric constant (ASTM D-150) | 4.6  |
|  Dielectric strength (ASTM D-149) | 30-50 kV/mm  |
|  Volume resistivity (ASTM D-257) | 2 x 10¹³ Ohm.cm  |

*Strength results will vary depending on the level of surface preparation and gap.

## Strength Development
![img-0.jpeg](img-0.jpeg)

Graph shows typical strength development of bonded components at 23°C. Curing at higher or lower temperatures may affect cure speed.

The information given and the recommendations made herein are based on our research and are believed to be accurate but no guarantee of their accuracy is made. In every case we urge and recommend that purchasers before using any product in full-scale production make their own tests to determine to their own satisfaction whether the product is of acceptable quality and is suitable for their particular purpose under their own operating conditions. THE PRODUCTS DISCLUDED HEREIN ARE SOLD WITHOUT ANY WARRANTY AS TO MERCHANTABILITY OR FITNESS FOR A PARTICULAR PURPOSE OR ANY OTHER WARRANTY, EXPRESS OR IMPLIED.

No representative of ours has any authority to waive or change the foregoing provisions but, subject to such provisions, our engineers are available to assist purchasers in adapting our products to their needs and to the circumstances prevailing in their business. Nothing contained herein shall be construed to imply the non-existence of any relevant patents or to constitute a permission, inducement or recommendation to practice any invention covered by any patent, without authority from the owner of this patent. We also expect purchasers to use our products in accordance with the guiding principles of the Chemical Manufacturers Association's Responsible Care® program.

Permabond TA435

Global TDS Revision 5

06 August 2024

---

<!-- page: 1 -->

Permabond TA435
Global TDS Revision 5
06 August 2024
Page 2/2

# Hot Strength

![img-1.jpeg](img-1.jpeg)

"Hot strength" shear strength tests performed on mild steel. Fully cured specimens conditioned to pull temperature for 30 minutes before testing at temperature. TA435 can withstand higher temperatures for brief periods (such as for paint baking and wave soldering processes) providing the joint is not unduly stressed. The minimum temperature the cured adhesive can be exposed to is $-55^{\circ}\mathrm{C}$ (-65°F) depending on the materials being bonded.

# Environmental Resistance

All values were generated on as received steel lap shears as described in ISO4587. Adhesive was cured at room temperature for 48 hours prior to environmental exposure. Test pieces were assembled with no induced gap and subjected to continuous exposure for 1000 hours at the testing temperature and then the shear strength was tested at room temperature.

|  1000 hours @ | % strength retention  |
| --- | --- |
|  95°C | 110% *  |
|  120°C | 118% *  |
|  150°C | 132% *  |
|  175°C | 127% *  |
|  205°C | 87%  |

*The shear strength is higher the room temperature control because heating the adhesive causes it to become more rigid, resulting in a higher strength.

# Chemical Resistance

![img-2.jpeg](img-2.jpeg)

Specimens were immersed for 30 days at $85^{\circ}C$ and tested at room temperature.

# Additional Information

This product is not recommended for use in contact with strong oxidizing materials. This product may affect some thermoplastics and users must check compatibility of the product with such substrates.

Information regarding the safe handling of this material may be obtained from the Safety Data Sheet.

Users are reminded that all materials, whether innocuous or not, should be handled in accordance with the principles of good industrial hygiene.

This Technical Datasheet (TDS) offers guideline information and does not constitute a specification.

# Surface Preparation

Surfaces should be clean, dry and grease-free before applying the adhesive. Permabond Cleaner A is recommended for the degreasing of most surfaces. Some metals such as aluminium, copper and its alloys will benefit from light abrasion with emery cloth (or similar), to remove the oxide layer.

# Directions for Use

1) Surfaces must be clean, dry and grease-free. Apply Initiator 41 or 41M to one surface.
2) Apply adhesive to the other surface.
3) Assemble the components using sufficient force to spread the adhesive thinly. Parts should be bonded immediately and within a maximum of two hours of applying the initiator.
4) Maintain pressure until handling strength is achieved. The time required will vary according to the joint design, gap and surfaces being bonded.
5) Allow 24 hours for adhesive to fully cure. Accelerated cure times may be achieved by heating.

# Video Links

Surface preparation: https://youtu.be/8CMOMP7hXjU

Structural acrylic directions for use: https://youtu.be/gyp27IwgnUg

![img-3.jpeg](img-3.jpeg)

![img-4.jpeg](img-4.jpeg)

# Storage &amp; Handling

|  Storage Temperature | 5 to 25°C (41 to 77°F)  |
| --- | --- |

www.permabond.com

- UK: 0800 975 9800
- General Enquiries: +44 (0)1962 711661
- US: 732-868-1372
- Asia: +86 21 5773 4913

info.europe@permabond.com

info.americas@permabond.com

info.asia@permabond.com

The information given and the recommendations made herein are based on our research and are believed to be accurate but no guarantee of their accuracy is made. In every case we urge and recommend that purchasers before using any product in full-scale production make their own tests to determine to their own satisfaction whether the product is of acceptable quality and is suitable for their particular purpose under their own operating conditions. THE PRODUCTS DISCLUDED HEREIN ARE SOLD WITHOUT ANY WARRANTY AS TO MERCHANTABILITY OR FITNESS FOR A PARTICULAR PURPOSE OR ANY OTHER WARRANTY, EXPRESS OR IMPLIED.

No representative of ours has any authority to waive or change the foregoing provisions but, subject to such provisions, our engineers are available to assist purchasers in adapting our products to their needs and to the circumstances prevailing in their business. Nothing contained herein shall be construed to imply the non-existence of any relevant patents or to constitute a permission, inducement or recommendation to practice any invention covered by any patent, without authority from the owner of this patent. We also expect purchasers to use our products in accordance with the guiding principles of the Chemical Manufacturers Association's Responsible Care® program.

File: data/tds-cache/permabond-ta440.txt
<!-- page: 0 -->

Permabond

Engineering Adhesives

PERMABOND® TA440

Toughened Acrylic Adhesive

Technical Datasheet

# Features &amp; Benefits

- Adhesion to a wide variety of substrates
- Fast cure at room temperature
- No mix application
- High shear and peel strength
- Good impact strength
- Good chemical resistance

# Description

PERMABOND® TA440 is a two component structural acrylic adhesive suitable for bonding metals, glass, wood, ferrites, ceramics and some rigid plastics. This adhesive may be used in a variety of structural bonding applications due to its versatile performance capabilities.

Permabond TA440 provides high strength while maintaining excellent flexibility, resulting in tough, durable bonds with outstanding impact and peel resistance. Handling strength is achieved in a few minutes at room temperature.

## Physical Properties of Uncured Adhesive

|   | TA440 A | TA440 B  |
| --- | --- | --- |
|  Chemical composition | Urethane methacrylate | Urethane methacrylate  |
|  Colour | Amber | Green  |
|  Mixed colour | Green  |   |
|  Viscosity @ 25°C | 20 rpm: 5,000-12,000 mPa.s (cP) | 20 rpm: 5,000-12,000 mPa.s (cP)  |
|  Specific gravity | 1.1 | 1.1  |

## Typical Curing Properties

|  Ratio of use | 1 : 1  |
| --- | --- |
|  Maximum gap fill | 0.5 mm (0.02 in)  |
|  Fixture time (zinc) @23°C | No gap: 15-30 seconds  |
|  Handling time (zinc) (0.3 N/mm² shear strength is achieved) @23°C | No gap: 60-90 seconds  |
|  Working strength (zinc) @23°C | No gap: 30-60 minutes  |
|  Full cure @23°C | 24 hours  |

## Typical Performance of Cured Adhesive

|  Shear strength (ISO4587)* | Mild steel: 15-25 N/mm² (2200-3600 psi)
Zinc: 10-15 N/mm² (1450-2200 psi)  |
| --- | --- |
|  Peel strength (ISO 4578) | 45-65 N/25mm (10-14 PIW)  |
|  Tensile strength (ISO37) | 25N/mm² (3600 psi)  |
|  Impact strength (ASTM D-950) | 10-15 kJ/m²  |
|  Coefficient of thermal expansion (ASTM D-696) | 80 x 10⁻⁶ 1/K  |
|  Thermal conductivity (ASTM C-177) | 0.1 W/(m.K)  |
|  Dielectric constant (ASTM D-150) | 4.6 MHz  |
|  Dielectric strength (ASTM D-149) | 30-50 kV/mm  |
|  Volume resistivity (ASTM D-257) | 2 x 10¹³ Ohm.cm  |

*Strength results will vary depending on the level of surface preparation and gap.

![img-0.jpeg](img-0.jpeg)
Strength Development

Graph shows typical strength development of bonded components at 23°C. Curing at higher or lower temperatures may affect cure speed.

The information given and the recommendations made herein are based on our research and are believed to be accurate but no guarantee of their accuracy is made. In every case we urge and recommend that purchasers before using any product in full-scale production make their own tests to determine to their own satisfaction whether the product is of acceptable quality and is suitable for their particular purpose under their own operating conditions. THE PRODUCTS DISCLOSED HEREIN ARE SOLD WITHOUT ANY WARRANTY AS TO MERCHANTABILITY OR FITNESS FOR A PARTICULAR PURPOSE OR ANY OTHER WARRANTY, EXPRESS OR IMPLIED.

No representative of ours has any authority to waive or change the foregoing provisions but, subject to such provisions, our engineers are available to assist purchasers in adapting our products to their needs and to the circumstances prevailing in their business. Nothing contained herein shall be construed to imply the non-existence of any relevant patents or to constitute a permission, inducement or recommendation to practice any invention covered by any patent, without authority from the owner of this patent. We also expect purchasers to use our products in accordance with the guiding principles of the Chemical Manufacturers Association's Responsible Care® program.

Permabond TA440

Global TDS Revision 4

23 February 2018

FOR PROFESSIONAL OR INDUSTRIAL USE ONLY. KEEP OUT OF REACH OF CHILDREN

---

<!-- page: 1 -->

Permanent

![img-1.jpeg](img-1.jpeg)
Hot Strength

"Hot strength" shear strength tests performed on mild steel. Product fully cured at room temperature and conditioned to pull temperature for 30 minutes before testing.

TA440 can withstand higher temperatures for brief periods (such as for paint baking and wave soldering processes) providing the joint is not unduly stressed. The minimum temperature the cured adhesive can be exposed to is $-55^{\circ}\mathrm{C}$ ($-65^{\circ}\mathrm{F}$) depending on the materials being bonded.

# Additional Information

This product is not recommended for use in contact with strong oxidizing materials. This product may affect some thermoplastics and users must check compatibility of the product with such substrates.

Information regarding the safe handling of this material may be obtained from the Safety Data Sheet.

Users are reminded that all materials, whether innocuous or not, should be handled in accordance with the principles of good industrial hygiene.

This Technical Datasheet (TDS) offers guideline information and does not constitute a specification.

# Surface Preparation

Surfaces should be clean, dry and grease-free before applying the adhesive. Permabond Cleaner A is recommended for the degreasing of most surfaces. Some metals such as aluminium, copper and its alloys will benefit from light abrasion with emery cloth (or similar), to remove the oxide layer.

# Directions for Use

1) Surfaces must be clean, dry and grease-free prior to bonding.
2) Apply TA440A to one surface and TA440B to the other.
3) Alternatively, dispense 'bead-on-bead' (one bead on top of the other) and then assemble parts.
4) Applying adhesive side by side is not advisable ad this may not achieve adequate mixing.
5) Maintain pressure until handling strength is achieved. The time required will vary according to the joint design and surfaces being bonded.
6) Allow 24 hours for adhesive to fully cure. Accelerated cure times may be achieved by heating.

# Video Links

Surface preparation:
https://youtu.be/8CMOMP7hXjU

![img-2.jpeg](img-2.jpeg)

TA440 directions for use:
https://youtu.be/_sjy33swmBg

![img-3.jpeg](img-3.jpeg)

# Storage &amp; Handling

|  Storage Temperature | 5 to 25°C (41 to 77°F)  |
| --- | --- |

www.permabond.com

- UK: 0800 975 9800
- General Enquiries: +44 (0)1962 711661
- US: 732-868-1372
- Asia: +86 21 5773 4913

info.europe@permabond.com

info.americas@permabond.com

info.asia@permabond.com

The information given and the recommendations made herein are based on our research and are believed to be accurate but no guarantee of their accuracy is made. In every case we urge and recommend that purchasers before using any product in full-scale production make their own tests to determine to their own satisfaction whether the product is of acceptable quality and is suitable for their particular purpose under their own operating conditions. THE PRODUCTS DISCLOSED HEREIN ARE SOLD WITHOUT ANY WARRANTY AS TO MERCHANTABILITY OR FITNESS FOR A PARTICULAR PURPOSE OR ANY OTHER WARRANTY, EXPRESS OR IMPLIED.

No representative of ours has any authority to waive or change the foregoing provisions but, subject to such provisions, our engineers are available to assist purchasers in adapting our products to their needs and to the circumstances prevailing in their business. Nothing contained herein shall be construed to imply the non-existence of any relevant patents or to constitute a permission, inducement or recommendation to practice any invention covered by any patent, without authority from the owner of this patent. We also expect purchasers to use our products in accordance with the guiding principles of the Chemical Manufacturers Association's Responsible Care® program.

Permabond TA440

Global TDS Revision 4

23 February 2018

FOR PROFESSIONAL OR INDUSTRIAL USE ONLY. KEEP OUT OF REACH OF CHILDREN

File: data/tds-cache/permabond-ta4550.txt
<!-- page: 0 -->

Permabond

Engineering Adhesives

PERMABOND® TA4550

Toughened Acrylic Adhesive

Provisional Technical Datasheet

# Features &amp; Benefits

- Low odour acrylic
- Excellent adhesion on plastics, metals and composites
- Excellent adhesion on nylon/polyamides
- No primers required
- High toughness
- Fast cure at room temperature

# Description

PERMABOND® TA4550 is a 2-part, 2:1 low odour, acrylic adhesive. It was developed for structural bonding of nylon/polyamide without the need for any primers or additional surface treatment, such as plasma. TA4550 is also good for bonding plastics, composites and metals. It cures rapidly at room temperature and is thixotropic (non-slump). The adhesive is highly toughened, which makes it suitable for applications involving impact and vibration.

## Physical Properties of Uncured Adhesive

|   | TA4550 A-side | TA4550 B-side  |
| --- | --- | --- |
|  Chemical composition | Acrylic | Acrylic  |
|  Colour | Clear, colourless | Green  |
|  Viscosity @ 25°C | 100,000 mPa.s (cP)
Thixo | 100,000 mPa.s (cP)
Thixo  |
|  Specific gravity | 1.0 | 1.0  |

## Typical Curing Properties

|  Ratio of use | 2 : 1  |
| --- | --- |
|  Maximum gap fill | 5 mm (0.2 in)  |
|  Pot life (10g mixed) @23°C | 3 minutes  |
|  Fixture time (0.1 N/mm² shear strength is achieved) @23°C | 5-6 minutes  |
|  Working strength @ 23°C | 2 hours  |
|  Full cure @23°C | 24 hours  |

## Typical Performance of Cured Adhesive

|  Shear strength† (ISO4587) | PA6: >6 N/mm² (>870 psi) SF *
PA6,6: >6 N/mm² (>870 psi) SF *
PMMA: >4 N/mm² (>580 psi) SF *
PVC: >6 N/mm² (>870 psi) SF *
Polycarbonate: 3-5 N/mm² (435-725 psi)
ABS: 5-7 N/mm² (725-1015 psi)
PET: 3-5 N/mm² (435-725 psi)
PET-G: >5 N/mm² (>725 psi) SF *
Polyester GRP: >6 N/mm² (>870 psi) SF *
Epoxy FRP: 19-22 (2755-3191 psi)
Carbon Fibre: 22-25 (3191-3626 psi)
Stainless Steel: 27-30 N/mm² (3916-4351 psi)
Aluminium: 24-28 N/mm² (3481-4062 psi)
Mild Steel: 24-28 N/mm² (3481-4062 psi)
Aluminium-PA6,6: >6 N/mm² (>870 psi) SF *
Mild Steel-PA6,6: >6 N/mm² (>870 psi) SF *  |
| --- | --- |
|  Peel strength (aluminium) (ISO4578) | 250-270 N/25mm (57-62 PIW)  |
|  Impact strength (ASTM D-950) | 24 kJ/cm²  |
|  Hardness (ISO868) | 60-65 Shore D  |
|  Tensile strength (ASTM D638) | 11 MPa  |
|  Elongation at break (ASTM D638) | 140%  |
|  Water absorption (24h at 25°C) | 1.7%  |

*Substrate failure was observed.
†Nature of surface, surface preparation, glue-line thickness, thickness of substrates, pull speed, batch variation, cure time and temperature will all affect the shear strength measurement.

## Strength Development

![img-0.jpeg](img-0.jpeg)

Graph shows typical strength development of bonded components at 23°C. Curing at higher or lower temperatures may affect cure speed.

The information given and the recommendations made herein are based on our research and are believed to be accurate but no guarantee of their accuracy is made. In every case we urge and recommend that purchasers before using any product in full-scale production make their own tests to determine to their own satisfaction whether the product is of acceptable quality and is suitable for their particular purpose under their own operating conditions. THE PRODUCTS DISCLOSED HEREIN ARE SOLD WITHOUT ANY WARRANTY AS TO MERCHANTABILITY OR FITNESS FOR A PARTICULAR PURPOSE OR ANY OTHER WARRANTY, EXPRESS OR IMPLIED.

No representative of ours has any authority to waive or change the foregoing provisions but, subject to such provisions, our engineers are available to assist purchasers in adapting our products to their needs and to the circumstances prevailing in their business. Nothing contained herein shall be construed to imply the non-existence of any relevant patents or to constitute a permission, inducement or recommendation to practice any invention covered by any patent, without authority from the owner of this patent. We also expect purchasers to use our products in accordance with the guiding principles of the Chemical Manufacturers Association's Responsible Care® program.

Permabond TA4550

Global TDS Revision 2

09 September 2024

---

<!-- page: 1 -->

Formabond TA4550
Global TDS Revision 2
09 September 2024
Page 2/2

# Additional Information

This product is not recommended for use in contact with strong oxidizing materials. This product may affect some thermoplastics and users must check compatibility of the product with such substrates.

Information regarding the safe handling of this material may be obtained from the safety data sheet (SDS).

Users are reminded that all materials, whether innocuous or not, should be handled in accordance with the principles of good industrial hygiene.

This Technical Datasheet (TDS) offers guideline information and does not constitute a specification.

# Storage &amp; Handling

|  Storage Temperature | 5 to 25°C (41 to 77°F)  |
| --- | --- |

# Surface Preparation

Surfaces should be clean, dry and grease-free before applying the adhesive. Surfaces may have traces of mold release agent present – wipe with isopropanol (IPA) solvent and allow to fully evaporate before bonding. If bonding to metal: some metals such as aluminium, copper and its alloys will benefit from light abrasion with emery cloth (or similar) to remove the oxide layer.

# Directions for Use

1) Surfaces must be clean, dry and grease-free prior to bonding.
2) Apply a thin bead of adhesive pre-mixed through a static mixer nozzle.
3) Assemble components and clamp.
4) Maintain pressure until handling strength is achieved. The time required will vary according to the joint design and surfaces being bonded.
5) Allow 24 hours for adhesive to fully cure.

NB: Adhesive outside of a closed joint (i.e. excess material) will cure more slowly and may feel soft due to air contact. Adhesive inside the joint will cure solid.

# Video Links

Surface preparation:
https://youtu.be/8CMOMP7hXjU

Structural acrylic directions for use:
https://youtu.be/YVeKBCVVhYo

![img-1.jpeg](img-1.jpeg)

![img-2.jpeg](img-2.jpeg)

www.permabond.com
• UK: 0800 975 9800
• General Enquiries: +44 (0)1962 711661
• US: 732-868-1372
• Asia: +86 21 5773 4913

info.europe@permabond.com
info.americas@permabond.com
info.asia@permabond.com

The information given and the recommendations made herein are based on our research and are believed to be accurate but no guarantee of their accuracy is made. In every case we urge and recommend that purchasers before using any product in full-scale production make their own tests to determine to their own satisfaction whether the product is of acceptable quality and is suitable for their particular purpose under their own operating conditions. THE PRODUCTS DISCLOSED HEREIN ARE SOLD WITHOUT ANY WARRANTY AS TO MERCHANTABILITY OR FITNESS FOR A PARTICULAR PURPOSE OR ANY OTHER WARRANTY, EXPRESS OR IMPLIED.

No representative of ours has any authority to waive or change the foregoing provisions but, subject to such provisions, our engineers are available to assist purchasers in adapting our products to their needs and to the circumstances prevailing in their business. Nothing contained herein shall be construed to imply the non-existence of any relevant patents or to constitute a permission, inducement or recommendation to practice any invention covered by any patent, without authority from the owner of this patent. We also expect purchasers to use our products in accordance with the guiding principles of the Chemical Manufacturers Association's Responsible Care® program.

File: data/tds-cache/permabond-ta4590.txt
Permabond TA4590_TDS | Ficha Técnica Skip to content Distributor Site – Americas Distributor Site – Europe Distributor Site – Americas Distributor Site – Europe Facebook-f Twitter Linkedin-in Americas +1 732-868-1372 Europe +44 (0)1962 711661 Asia-Pacific +86 21 5773 4913 Search Search Home Products Cyanoacrylate Adhesives Anaerobic Adhesives &#038; Sealants Two-Part Epoxy Adhesive Single Part Epoxies Modified Epoxy and MS Polymer Adhesives Polyurethane Adhesives Structural Acrylic Adhesives UV Light Adhesives Custom Formulations View All Materials Bonded Plastic Bonding Adhesives Metal Bonding Adhesive Glass Bonding Adhesives Composite Bonding Adhesives Ceramic Bonding Adhesives Rubber Bonding Adhesives Diamond Bonding Adhesives View All Data Sheets SDS America &#038; Asia SDS – Europe Technical Data Sheets Technical Support Permabond Adhesive Application Tips Glossary Technical Support Request Industries Aerospace Adhesives Automotive Adhesives Electronics Adhesives Electric Motor Adhesives Food Safe Epoxy Adhesives View All About Us About Permabond® Press Releases Trade Shows Certificates &#038; Approvals Resources Frequently Asked Questions Adhesive Selection and Use Tips Adhesive Types Material Specific Adhesives Industry Applications View All Articles Home Products Cyanoacrylate Adhesives Anaerobic Adhesives &#038; Sealants Two-Part Epoxy Adhesive Single Part Epoxies Modified Epoxy and MS Polymer Adhesives Polyurethane Adhesives Structural Acrylic Adhesives UV Light Adhesives Custom Formulations View All Materials Bonded Plastic Bonding Adhesives Metal Bonding Adhesive Glass Bonding Adhesives Composite Bonding Adhesives Ceramic Bonding Adhesives Rubber Bonding Adhesives Diamond Bonding Adhesives View All Data Sheets SDS America &#038; Asia SDS – Europe Technical Data Sheets Technical Support Permabond Adhesive Application Tips Glossary Technical Support Request Industries Aerospace Adhesives Automotive Adhesives Electronics Adhesives Electric Motor Adhesives Food Safe Epoxy Adhesives View All About Us About Permabond® Press Releases Trade Shows Certificates &#038; Approvals Resources Frequently Asked Questions Adhesive Selection and Use Tips Adhesive Types Material Specific Adhesives Industry Applications View All Articles Home Products Cyanoacrylate Adhesives Anaerobic Adhesives &#038; Sealants Two-Part Epoxy Adhesive Single Part Epoxies Modified Epoxy and MS Polymer Adhesives Polyurethane Adhesives Structural Acrylic Adhesives UV Light Adhesives Custom Formulations View All Materials Bonded Plastic Bonding Adhesives Metal Bonding Adhesive Glass Bonding Adhesives Composite Bonding Adhesives Ceramic Bonding Adhesives Rubber Bonding Adhesives Diamond Bonding Adhesives View All Data Sheets SDS America &#038; Asia SDS – Europe Technical Data Sheets Technical Support Permabond Adhesive Application Tips Glossary Technical Support Request Industries Aerospace Adhesives Automotive Adhesives Electronics Adhesives Electric Motor Adhesives Food Safe Epoxy Adhesives View All About Us About Permabond® Press Releases Trade Shows Certificates &#038; Approvals Resources Frequently Asked Questions Adhesive Selection and Use Tips Adhesive Types Material Specific Adhesives Industry Applications View All Articles Home Products Cyanoacrylate Adhesives Anaerobic Adhesives &#038; Sealants Two-Part Epoxy Adhesive Single Part Epoxies Modified Epoxy and MS Polymer Adhesives Polyurethane Adhesives Structural Acrylic Adhesives UV Light Adhesives Custom Formulations View All Materials Bonded Plastic Bonding Adhesives Metal Bonding Adhesive Glass Bonding Adhesives Composite Bonding Adhesives Ceramic Bonding Adhesives Rubber Bonding Adhesives Diamond Bonding Adhesives View All Data Sheets SDS America &#038; Asia SDS – Europe Technical Data Sheets Technical Support Permabond Adhesive Application Tips Glossary Technical Support Request Industries Aerospace Adhesives Automotive Adhesives Electronics Adhesives Electric Motor Adhesives Food Safe Epoxy Adhesives View All About Us About Permabond® Press Releases Trade Shows Certificates &#038; Approvals Resources Frequently Asked Questions Adhesive Selection and Use Tips Adhesive Types Material Specific Adhesives Industry Applications View All Articles TA4590_TDS Technical Data Sheet Structural Acrylics Adhesive & Initiator Download PDF Anaerobics Cyanoacrylates Epoxies MS Polymer Polyurethane Structural Acrylics UV&#039;s Anaerobics A011_TDS - Thread locking A025_TDS - Retaining A1042_TDS - Thread locking A1044_TDS - Thread sealing A1046_TDS - Retaining A1058_TDS - Thread sealing A113_TDS - Thread locking A118_TDS - Retaining A126_TDS - Wicking grade A129_TDS - Thread sealing A130_TDS - Thread locking A131_TDS - Thread sealing A134_TDS - Retaining A136_TDS - Gasketing A905_TDS - Activator Anti-Seize_TDS - Anti-Seize_TDS ASC10_TDS - Activator CleanerA_TDS - CleanerA_TDS F201_TDS - Toughened retainer F201HV - Hydrogen Approved Sealant F202_TDS - Toughened retainer HH040_TDS - Retaining HH040Pure_TDS - Retaining HH120_TDS - Thread locking HH131_TDS - Thread locking HH167_TDS - Retaining HH190_TDS - Gasketing HL126_TDS - Thread locking HL138_TDS - Retaining HM118_TDS - Thread locking HM128_TDS - Thread locking HM129_TDS - Thread locking HM135_TDS - Retaining HM135_TDS - Retaining HM160_TDS - Retaining HM161_TDS - Retaining HM162_TDS - Retaining HM163_TDS - Retaining HM165_TDS - Retainer LH050_TDS - Thread sealing LH050Pure_TDS - Thread sealing LH051_TDS - Thread sealing LH056_TDS - Thread sealing LH150_TDS - Thread sealing LH197_TDS - Flexible gasketmaker LM012_TDS - Thread sealing LM113_TDS - Thread locking MH052_TDS - Thread sealing - O2 compatible MH196_TDS - High temperature gasketmaker MH199_TDS - High temperature gasketmaker MM115_TDS - Thread locking MM115Pure_TDS - Thread locking Cyanoacrylates 101_TDS - Wicking viscosity 102_TDS - General purpose 105_TDS - For difficult rubbers 108_TDS - Medium viscosity 130UV_TDS - UV Curable 135UV_TDS - UV Curable 170_TDS - Gap filling, Metal bonding 200_TDS - Wire tacking 2010_TDS - High viscosity 2011_TDS - Gel 2050_TDS - Flexible 240_TDS - Gap filling 268_TDS - General purpose 3D_Series_TDS - Print Infiltrants 4C10_TDS - Medical Device Grade 4C20_TDS - Medical Device Grade 4C30_TDS - Medical Device Grade 4C40_TDS - Medical Device Grade 712_TDS - Water resistant 731_TDS - Toughened 735_TDS - Toughened 737_TDS - Toughened 790_TDS - Surface insensitive 791_TDS - Surface insensitive 792_TDS - Surface insensitive 795_TDS - Surface insensitive 799_TDS - Surface insensitive 801_TDS - High temperature 802_TDS - High temperature 820_TDS - High temperature 825_TDS - High temperature 910_TDS - Metal bonding 910FS_TDS - Metal bonding 919_TDS - High temperature 920_TDS - High temperature 922_TDS - High temperature 940_TDS - Low odor 941_TDS - Low odor 943_TDS - Low odor 947_TDS - Low odor CSA_TDS - Activator CSA-NF_TDS - Activator POP_TDS - Primer QFS10_TDS - Activator QFS16_TDS - Activator Epoxies ES550_TDS - Toughened ES558_TDS - Flows when hot ES562_TDS - Low viscosity ES569_TDS - High viscosity ES5748_TDS - High temp. resistant plastics ES578_TDS - High viscosity ES579_TDS - Thermally conductive ET500_TDS - Rapid cure, clear ET5003_TDS - Metal repair ET503_TDS - Rapid cure, tough ET505_TDS - Long pot life ET510_TDS - Fast cure ET514_TDS - General purpose, Thixo ET5143_TDS - FDA compliant ET5145_TDS - FDA compliant ET5147_TDS - FDA compliant ET515_TDS - Flexible ET5162_TDS - EU / Food Grade ET5164_TDS - FDA Compliant ET536_TDS - Gap filling ET5364_TDS - Tough, general purpose ET5365_TDS - WRAS approved ET538_TDS - Gap filling ET5392_TDS - Stainless steel bonding ET5393_TDS - Stainless steel bonding ET540_TDS - High temperature ET5401_TDS - High temperature resistant ET5422_TDS - Tough ET5424 - High temperature resistant ET5428_TDS - Composites bonding ET5428BLACK_TDS - Composites bonding ET5429_TDS - Composites bonding ET5441_TDS - Thermally conductive MT3809_TDS - Modified epoxy MT382_TDS - Modified epoxy MT3821_TDS - Modified epoxy MT3836_TDS - Thermally conductive hybrid MS Polymer MS359AGREY_TDS - MS Polymer MS359CLEAR_TDS - MS Polymer MS359GREY_TDS - MS Polymer Polyurethane PT321_TDS - Polyurethane PT326_TDS - Polyurethane PT328_TDS - Polyurethane Structural Acrylics TA4200_TDS - 1:1 Pre-mix TA4202_TDS - Pink / Green Acrylic TA4204_TDS - Crystal clear TA4205 - Clear TA4207_TDS - 1:1 Pre-mix TA4208Black_TDS - Black TA4210_TDS - 1:1 Pre-mix TA4230_TDS - Fire Retardant MMA TA4246_TDS - Multi-Purpuse Structural Adhesive TA430_TDS - Adhesive & Initiator TA435_TDS - Adhesive & Initiator TA436_TDS - Adhesive & Initiator TA437_TDS - High temperature TA439_TDS - Adhesive & Initiator TA440_TDS - "Bead-on-bead" TA452_TDS - Low odor for metal TA4522_TDS - Low odor for plastic TA4550_TDS - Nylon Bonder TA459_TDS - Adhesive & Initiator TA4590_TDS - Adhesive & Initiator TA4592_TDS - 1:1 External mix TA4605_TDS - Bond untreated PP/PE TA4610_TDS - Bond untreated PP/PE TA4611_TDS - Bond untreated PP/PE TA4631_TDS - Bond untreated PP/PE Low Odor Translucent TA4810_TDS - MMA TA4820_TDS - MMA UV&#039;s UV605_TDS - Low Viscosity Glass bonding UV610_TDS - Glass bonding UV6160_TDS - Optically clear, high strength UV620_TDS - Glass bonding UV6231_TDS - Excellent environmental resistance UV625_TDS - Glass bonding gel UV630_TDS - Plastic bonding UV6302_TDS - Capillary action - can be applied post-assembly UV632_TDS - Plastic bonding UV6357_TDS - Glass and metal bonding UV6361_TDS - PET bonding, flexible UV639_TDS - Plastic bonding – ideal for PETG UV640_TDS - Plastic bonding UV643_TDS - Rigid Plastic & Metal Bonding UV645_TDS - Plastic bonding UV648_TDS - Plastic bonding UV649_TDS - Plastic bonding UV670_TDS - Flexible UV681_TDS - Tack-free coating UV683_TDS - Tack-free doming UV7141_TDS - Dual cure Let’s Discuss Your Project. " * " indicates required fields Contact Name * Company * Permabond products are not labeled for consumer use. Email * Phone * Country * Afghanistan Albania Algeria American Samoa Andorra Angola Anguilla Antarctica Antigua and Barbuda Argentina Armenia Aruba Australia Austria Azerbaijan Bahamas Bahrain Bangladesh Barbados Belarus Belgium Belize Benin Bermuda Bhutan Bolivia Bonaire, Sint Eustatius and Saba Bosnia and Herzegovina Botswana Bouvet Island Brazil British Indian Ocean Territory Brunei Darussalam Bulgaria Burkina Faso Burundi Cabo Verde Cambodia Cameroon Canada Cayman Islands Central African Republic Chad Chile China Christmas Island Cocos Islands Colombia Comoros Congo Congo, Democratic Republic of the Cook Islands Costa Rica Croatia Cuba Curaçao Cyprus Czechia Côte d&#039;Ivoire Denmark Djibouti Dominica Dominican Republic Ecuador Egypt El Salvador Equatorial Guinea Eritrea Estonia Eswatini Ethiopia Falkland Islands Faroe Islands Fiji Finland France French Guiana French Polynesia French Southern Territories Gabon Gambia Georgia Germany Ghana Gibraltar Greece Greenland Grenada Guadeloupe Guam Guatemala Guernsey Guinea Guinea-Bissau Guyana Haiti Heard Island and McDonald Islands Holy See Honduras Hong Kong Hungary Iceland India Indonesia Iran Iraq Ireland Isle of Man Israel Italy Jamaica Japan Jersey Jordan Kazakhstan Kenya Kiribati Korea, Democratic People&#039;s Republic of Korea, Republic of Kuwait Kyrgyzstan Lao People&#039;s Democratic Republic Latvia Lebanon Lesotho Liberia Libya Liechtenstein Lithuania Luxembourg Macao Madagascar Malawi Malaysia Maldives Mali Malta Marshall Islands Martinique Mauritania Mauritius Mayotte Mexico Micronesia Moldova Monaco Mongolia Montenegro Montserrat Morocco Mozambique Myanmar Namibia Nauru Nepal Netherlands New Caledonia New Zealand Nicaragua Niger Nigeria Niue Norfolk Island North Macedonia Northern Mariana Islands Norway Oman Pakistan Palau Palestine, State of Panama Papua New Guinea Paraguay Peru Philippines Pitcairn Poland Portugal Puerto Rico Qatar Romania Russian Federation Rwanda Réunion Saint Barthélemy Saint Helena, Ascension and Tristan da Cunha Saint Kitts and Nevis Saint Lucia Saint Martin Saint Pierre and Miquelon Saint Vincent and the Grenadines Samoa San Marino Sao Tome and Principe Saudi Arabia Senegal Serbia Seychelles Sierra Leone Singapore Sint Maarten Slovakia Slovenia Solomon Islands Somalia South Africa South Georgia and the South Sandwich Islands South Sudan Spain Sri Lanka Sudan Suriname Svalbard and Jan Mayen Sweden Switzerland Syria Arab Republic Taiwan Tajikistan Tanzania, the United Republic of Thailand Timor-Leste Togo Tokelau Tonga Trinidad and Tobago Tunisia Turkmenistan Turks and Caicos Islands Tuvalu Türkiye US Minor Outlying Islands Uganda Ukraine United Arab Emirates United Kingdom United States Uruguay Uzbekistan Vanuatu Venezuela Viet Nam Virgin Islands, British Virgin Islands, U.S. Wallis and Futuna Western Sahara Yemen Zambia Zimbabwe Åland Islands Country City State / Province * Select State / Province AB AG AK AL AR AZ BC BS CA CH CL CM CO CS CT DC DE DF DG EM FL GA GR GT HG HI IA ID IL IN JA KS KY LA MA MB MD ME MI MN MO MS MT NA NB NC ND NE NH NJ NL NM NS NT NU NV NY OA OH OK ON OR PA PE PR PU QC QR QT RI SC SD SI SK SL SO TB TL TM TN TX UT VA VE VI VT WA WI WV WY YK YU ZA Zip Code * Personal or Industrial Use * Personal Industrial Message * Solve this: 5 x 4 = ? * &#916; Products Anaerobic Adhesives & Sealants: Threadlockers, Thread Sealants & More Cyanoacrylate Adhesives Adhesives: Two-Part Epoxy Adhesives Epoxies – Single Part Modified Epoxy and MS Polymer Adhesives Polyurethane Adhesives Structural Acrylic Adhesives UV Light Adhesives Technical Support Permabond will help you select the right adhesive for your application. Find out more To Find A Distributor Permabond products are sold through distributors worldwide. Find out more ISO Certificate Permabond is an ISO QMS Certified company. Find out more News Aerospace adhesives that fly further Carbon Fiber: How to bond this revolutionary modern material High-strength composite adhesives from Permabond Permabond manufactures many types of industrial adhesive products to suit the varied needs of a number of different industries Facebook-f Twitter Linkedin-in Menu Home Products Materials Bonded Data Sheets Industries Blog Home Products Materials Bonded Data Sheets Industries Blog How to Find Us Contact us Worldwide Distributor Locator Tradeshows Contact us Worldwide Distributor Locator Tradeshows Other Departments About Us Press Releases Distributor Site - Americas Distributor Site - Europe About Us Press Releases Distributor Site - Americas Distributor Site - Europe CONTACT US Americas +1 732-868-1372 Europe +44 (0)1962 711661 Asia-Pacific +86 21 5773 4913 Americas +1 732-868-1372 Europe +44 (0)1962 711661 Asia-Pacific +86 21 5773 4913 We use cookies to ensure that we give you the best experience on our website. If you continue to use this site we will assume that you are happy with it. Ok Privacy Policy
