Repository: vineetpadia/glueguy

# Glueguy Lab

Spreadsheet-style adhesive selector plus a larger McMaster-derived engineering reference library.

## Run locally

```bash
python3 -m http.server 4317 --bind 0.0.0.0
```

Open `http://127.0.0.1:4317/` on the host, or from another machine on the same LAN/VPN open `http://<host-ip>:4317/`.

## Catalog pipeline

1. Crawl McMaster glue families into raw JSON.

```bash
python scripts/mcmaster_glue_pipeline.py --max-pages 220 --output data/mcmaster-glues.json
```

2. Enrich the representative McMaster part page for each family into a reusable detail cache.

```bash
python scripts/enrich_mcmaster_product_details.py
```

File: data/tds-cache/permabond-ta4592.txt
<!-- page: 0 -->

Permabond

Engineering Adhesives

PERMABOND® TA4592

Toughened Acrylic Adhesive

Technical Datasheet

# Features &amp; Benefits

- Ideal for high speed production lines
- Fast cure at room temperature
- Compatible with external mix equipment
- High shear and peel strength
- Excellent impact strength
- Good chemical resistance
- Non-corrosive formulation

# Description

PERMABOND® TA4592 is a two component structural acrylic adhesive ideal for bonding magnets and ferrites for electric motors on fast-moving production lines.

Permabond® TA4592 provides high strength while maintaining excellent flexibility, resulting in tough, durable bonds with outstanding impact and peel resistance.

## Physical Properties of Uncured Adhesive

|   | TA4592 A | TA4592B  |
| --- | --- | --- |
|  Chemical composition | Urethane methacrylate | Urethane methacrylate  |
|  Appearance | Blue | Yellow-green  |
|  Viscosity @ 25°C mPa.s (cP) | 20rpm: 10,000-15,000
2.5rpm: 40,000-60,000 | 20rpm: 5,000-6,000
2.5rpm: 12,000-15,000  |
|  Density | 1.1 | 1.1  |

## Typical Curing Properties

|  Ratio of use | 1:1  |
| --- | --- |
|  Maximum gap fill | 1 mm (0.04")  |
|  Gel time (1g+1g) | <30 seconds  |
|  Fixture time (zinc) | 10-30 seconds  |
|  Full cure | 24 hours  |

## Typical Performance of Cured Adhesive

|  Shear strength (mild steel) | 20-25 N/mm² (2900-3600 psi)  |
| --- | --- |
|  Shear strength (zinc) | 15-20 N/mm² (2200-3600 psi)  |
|  Shear strength (steel to ferrite) | After 3 minutes: 4 N/mm² (600 psi)
After 24 hours: >14 N/mm² (>2000 psi) (substrate failure)  |
|  Tensile strength (ASTM D2095) | 25N/mm² (3600 psi)  |
|  Impact strength (ASTM D-950) | 10-20 KJ/m²  |
|  Coefficient of thermal expansion (ASTM D-696) | 80 x 10⁻⁶ 1/K  |
|  Thermal conductivity (ASTM C-177) | 0.1 W/(m.K)  |

## Hot Strength
![img-0.jpeg](img-0.jpeg)

"Hot strength" shear strength tests performed on mild steel. Fully cured specimens conditioned to pull temperature for 30 minutes before testing at temperature.

TA4592 can withstand higher temperatures for brief periods (such as for paint baking and wave soldering processes) providing the joint is not unduly stressed. The minimum temperature the cured adhesive can be exposed to is -55°C (-65°F) depending on the materials being bonded.

The information given and the recommendations made herein are based on our research and are believed to be accurate but no guarantee of their accuracy is made. In every case we urge and recommend that purchasers before using any product in full-scale production make their own tests to determine to their own satisfaction whether the product is of acceptable quality and is suitable for their particular purpose under their own operating conditions. THE PRODUCTS DISCLOSSED HEREIN ARE SOLD WITHOUT ANY WARRANTY AS TO MERCHANTABILITY OR FITNESS FOR A PARTICULAR PURPOSE OR ANY OTHER WARRANTY, EXPRESS OR IMPLIED.

No representative of ours has any authority to waive or change the foregoing provisions but, subject to such provisions, our engineers are available to assist purchasers in adapting our products to their needs and to the circumstances prevailing in their business. Nothing contained herein shall be construed to imply this non-existence of any relevant patents or to constitute a permission, inducement or recommendation to practice any invention covered by any patent, without authority from the owner of this patent. We also expect purchasers to use our products in accordance with the guiding principles of the Chemical Manufacturers Association's Responsible Care® program.

Permabond TA4592

Global TDS Revision 6

16th July 2021

FOR PROFESSIONAL OR INDUSTRIAL USE ONLY. KEEP OUT OF REACH OF CHILDREN

---

<!-- page: 1 -->

Permanent 100% 2009

# Additional Information

This product is not recommended for use in contact with strong oxidizing materials.

Information regarding the safe handling of this material may be obtained from the safety data sheet (SDS).

Users are reminded that all materials, whether innocuous or not, should be handled in accordance with the principles of good industrial hygiene.

# Surface Preparation

Surfaces should be clean, dry and grease-free before applying the adhesive. Permabond Cleaner A (or a suitable solvent) is recommended for the degreasing of most surfaces. Some metals such as aluminium, copper and its alloys will benefit from light abrasion with emery cloth (or similar), to remove the oxide layer.

# Directions for Use

1) Surfaces must be clean, dry and grease-free prior to bonding.
2) Apply TA4592A to one surface and TA4592B to the other.
3) Alternatively, dispense 'bead-on-bead' (one bead on top of the other) and then assemble parts.
4) Applying adhesive side by side is not advisable as this may not achieve adequate mixing.
5) Adhesive is fully compatible with automatic dispensing external mix equipment.
6) Maintain pressure until handling strength is achieved. The time required will vary according to the joint design and surfaces being bonded.
7) Allow 24 hours for adhesive to fully cure. Accelerated cure times may be achieved by heating.

# Directions for external mix:

1) Normally material is dispensed through an external mix dispensing system.
2) This system consists of two dispense tips that are closely positioned approximately 1.6 mm apart such that when product is dispensed, the two components mix in the air as the adhesive falls on the part.
3) Minimum height of the dispense tips above the part is 15 cm, with best results achieved when a height of 25 cm is used.
4) Optimal dispense angle (from horizontal) of dispense value is 60°.
5) Static mix tips are not needed to adequately mix this class of material.
6) Joining the substrates should be made as soon as possible.
7) Larger quantities and/or higher temperatures will reduce the working time.
8) Join the adhesive coated surfaces and allow to cure.

## Storage &amp; Handling

|  Storage Temperature | 2-7°C (35 to 45°F)  |
| --- | --- |

## Contact Permabond:

- Americas +1 732 868 1372
- US 800-640-7599
- Asia + 86 21 5773 4913
- Europe +44 (0) 1962 711661
- UK 0800 975 9800
- Deutschland 0800 111 388
- France 0805 111 388

info.americas@permabond.com

info.europe@permabond.com

info.asia@permabond.com

The information given and the recommendations made herein are based on our research and are believed to be accurate but no guarantee of their accuracy is made. In every case we urge and recommend that purchasers before using any product in full-scale production make their own tests to determine to their own satisfaction whether the product is of acceptable quality and is suitable for their particular purpose under their own operating conditions. THE PRODUCTS DISCLOSED HEREIN ARE SOLD WITHOUT ANY WARRANTY AS TO MERCHANTABILITY OR FITNESS FOR A PARTICULAR PURPOSE OR ANY OTHER WARRANTY, EXPRESS OR IMPLIED.

No representative of ours has any authority to waive or change the foregoing provisions but, subject to such provisions, our engineers are available to assist purchasers in adapting our products to their needs and to the circumstances prevailing in their business. Nothing contained herein shall be construed to imply the non-existence of any relevant patents or to constitute a permission, inducement or recommendation to practice any invention covered by any patent, without authority from the owner of this patent. We also expect purchasers to use our products in accordance with the guiding principles of the Chemical Manufacturers Association's Responsible Care® program.

Permabond TA4592

Global TDS Revision 6

16th July 2021

FOR PROFESSIONAL OR INDUSTRIAL USE ONLY. KEEP OUT OF REACH OF CHILDREN

File: data/tds-cache/permabond-ta4610.txt
                                                                                                                                        PERMABOND® TA4610
                                                                                                                                    Toughened Acrylic Adhesive
                                                                                                                                                             Technical Datasheet

Features & Benefits                                                                                     Typical Performance of Cured Adhesive
             Adhesion to a wide variety of substrates                                                                                     Polypropylene: 8 N/mm² (1200 psi)*
             Full cure at room temperature                                                                                                Polyethylene: 7 N/mm² (1000 psi)*
                                                                                                                                          HDPE: 15 N/mm² (2175 psi)
             Bonds polyolefins                                                                                                            PTFE: 2 N/mm² (290 psi)*
             No primer required                                                                                                           Mild Steel to PTFE: 2 N/mm² (290 psi)*
             Good impact strength                                                                                                         Mild Steel to PP: 7 N/mm² (1015 psi)
             Good chemical resistance                                                                                                     Mild Steel to HDPE: 7 N/mm² (1015 psi)
                                                                                                                                          Stainless Steel: 5 N/mm² (725 psi)
             Bonds underwater
                                                                                                                                          Stainless Steel to PP: 5 N/mm² (725 psi)
             Great water resistance                                                                                                       Stainless Steel to HDPE: 5 N/mm² (725 psi)
                                                                                                                                          Aluminium to PP: 4 N/mm² (580 psi)
                                                                                                       Shear strength†
Description                                                                                                                               Aluminium to HDPE: 4 N/mm² (580 psi)
                                                                                                                                          Carbon Fibre: 8 N/mm² (1160 psi)
PERMABOND® TA4610 is a 2-part, 1:1 toughened acrylic                                                                                      Epoxy FRP: 13 N/mm² (1885 psi)
adhesive. It has been developed to bond low surface                                                                                       Polyester GRP: 10 N/mm² (1450 psi)
energy plastics such as polypropylene and polyethylene –                                                                                  ABS: 4 N/mm² (580 psi)*
with no primer or surface treatment required. It can also                                                                                 Polycarbonate: 5 N/mm² (725 psi)*
be used to bond a wide variety of other materials such as                                                                                 PVC: 5 N/mm² (725 psi)*
metals and composite materials and is ideal for bonding                                                                                   EPDM: 3.5 N/mm² (500 psi)*
dissimilar surfaces.                                                                                                                      PA6: 5 N/mm² (725 psi)
                                                                                                                                          PET-G: 5 N/mm² (725 psi)*
                                                                                                                                          PET-P: 5 N/mm² (725 psi)*
Physical Properties of Uncured Adhesive                                                                 *Substrate failure was observed.
                                                                                                        †Nature of surface, surface preparation, glue-line thickness, thickness of
                           TA4610 A                        TA4610 B                                     substrates, pull speed, batch variation, cure time and temperature will all
                                                                                                        affect the shear strength measurement.
  Chemical
                           Methacrylate                    Methacrylate
  composition
  Colour                   Off-white                       Almost colourless
                                                                                                                   Strength Development
  Mixed colour                                       Off-white                                                            100
  Viscosity @              200,000-500,000                 20,000-30,000 mPa.s
                                                                                                        % Full Strength




                                                                                                                          80
  25°C                     mPa.s (cP) Thixo                (cP)
                                                                                                                          60
  Specific gravity         1.0                             1.0
                                                                                                                          40

Typical Curing Properties                                                                                                 20

  Ratio of use                                  1:1                                                                        0
  Maximum gap fill                                                                                                              0     6     12    18    24     30      36      42      48
  (NB: Contains microparticles                  1 mm (0.04 in)                                                                                         Hours
  to control gap)
                                                                                                        Graph shows typical strength development of bonded components at
  Pot life (2g+2g) @23°C                        5-8 minutes                                             23°C. Curing at higher or lower temperatures may affect cure speed.
  Fixture time (0.1 N/mm² shear
                                                12-15 minutes
  strength is achieved) @23°C
  Handling time
  (0.3 N/mm² shear strength is                  40-50 minutes
  achieved) @23°C
  Working strength @23°C                        6-8 hours

  Full cure @23°C                               48 hours

The information given and the recommendations made herein are based on our research and are believed to be accurate but no guarantee of their accuracy is made. In every case
we urge and recommend that purchasers before using any product in full-scale production make their own tests to determine to their own satisfaction whether the product is of
acceptable quality and is suitable for their particular purpose under their own operating conditions. THE PRODUCTS DISCLOSED HEREIN ARE SOLD WITHOUT ANY WARRANTY
AS TO MERCHANTABILITY OR FITNESS FOR A PARTICULAR PURPOSE OR ANY OTHER WARRANTY, EXPRESS OR IMPLIED.
No representative of ours has any authority to waive or change the foregoing provisions but, subject to such provisions, our engineers are available to assist purchasers in adapting our products
to their needs and to the circumstances prevailing in their business. Nothing contained herein shall be construed to imply the non-existence of any relevant patents or to constitute a permission,
inducement or recommendation to practice any invention covered by any patent, without authority from the owner of this patent. We also expect purchasers to use our products in accordance with
the guiding principles of the Chemical Manufacturers Association’s Responsible Care® program.
Permabond TA4610                                                                  Global TDS Revision 15                            21 November 2023                             Page 1/2
                                                    FOR PROFESSIONAL OR INDUSTRIAL USE ONLY. KEEP OUT OF REACH OF CHILDREN
        Hot Strength                                                                                    Surface Preparation
                                                                                                        Surfaces should be clean, dry and grease-free before
                         100
                                                                                                        applying the adhesive. Polyolefin surfaces may have traces
   % Strength Retained




                         80                                                                             of mold release agent present – wipe with isopropanol
                                                                                                        (IPA) solvent and allow to fully evaporate before bonding.
                         60                                                                             If bonding to metal: some metals such as aluminium,
                         40                                                                             copper and its alloys will benefit from light abrasion with
                                                                                                        emery cloth (or similar) to remove the oxide layer.
                         20
                          0                                                                             Directions for Use
                               0         50                                   100                            1) Surfaces must be clean, dry and grease-free prior
                                   Temperature (°C)                                                              to bonding.
                                                                                                             2) Apply a thin bead of adhesive pre-mixed through
                                                                                                                 a static mixer nozzle.
Fully cured lap shear specimens conditioned to pull temperature for 30 minutes
                                                                                                             3) Assemble components and clamp.
before testing at temperature.
TA4610 can withstand higher temperatures for brief periods (such as for                                      4) Maintain pressure until handling strength is
paint baking and wave soldering processes) providing the joint is not                                            achieved. The time required will vary according
unduly stressed. The minimum temperature the cured adhesive can be                                               to the joint design and surfaces being bonded.
exposed to is -55°C depending on the materials being bonded.
                                                                                                             5) Allow 24-36 hours for adhesive to fully cure.
                                                                                                        NB: Adhesive outside of a closed joint (i.e. excess
                                                                                                        material) will cure more slowly and may feel soft due to
Additional Information                                                                                  air contact. Adhesive inside the joint will cure solid.
This product is not recommended for use in contact with
strong oxidizing materials. This product may affect some
thermoplastics and users must check compatibility of the                                                Video Links
product with such substrates.                                                                           Surface preparation:
Information regarding the safe handling of this material                                                https://youtu.be/8CMOMP7hXjU
may be obtained from the safety data sheet (SDS).
Users are reminded that all materials, whether innocuous                                                Structural acrylic directions for use:
or not, should be handled in accordance with the                                                        https://youtu.be/YVeKBCVVhYo
principles of good industrial hygiene.

This Technical Datasheet (TDS) offers guideline information and
does not constitute a specification.




Storage & Handling
                                       Cartridges: 5 to 25°C (41 to 77°F)
  Storage Temperature
                                       Bulk: 2 to 7°C (35 to 45°F)
This product may separate slightly – in this instance, invert container to
re-disperse.




                                                                                                                                                           www.permabond.com
                                                                                                                                                             • UK: 0800 975 9800
                                                                                                                                        • General Enquiries: +44 (0)1962 711661
                                                                                                                                                              • US: 732-868-1372
                                                                                                                                                        • Asia: + 86 21 5773 4913
                                                                                                                                                  info.europe@permabond.com
                                                                                                                                                   info.americas@permabond.com
                                                                                                                                                        info.asia@permabond.com
The information given and the recommendations made herein are based on our research and are believed to be accurate but no guarantee of their accuracy is made. In every case
we urge and recommend that purchasers before using any product in full-scale production make their own tests to determine to their own satisfaction whether the product is of
acceptable quality and is suitable for their particular purpose under their own operating conditions. THE PRODUCTS DISCLOSED HEREIN ARE SOLD WITHOUT ANY WARRANTY
AS TO MERCHANTABILITY OR FITNESS FOR A PARTICULAR PURPOSE OR ANY OTHER WARRANTY, EXPRESS OR IMPLIED.
No representative of ours has any authority to waive or change the foregoing provisions but, subject to such provisions, our engineers are available to assist purchasers in adapting our products
to their needs and to the circumstances prevailing in their business. Nothing contained herein shall be construed to imply the non-existence of any relevant patents or to constitute a permission,
inducement or recommendation to practice any invention covered by any patent, without authority from the owner of this patent. We also expect purchasers to use our products in accordance with
the guiding principles of the Chemical Manufacturers Association’s Responsible Care® program.
Permabond TA4610                                                                  Global TDS Revision 15                   21 November 2023                                      Page 2/2
                                                    FOR PROFESSIONAL OR INDUSTRIAL USE ONLY. KEEP OUT OF REACH OF CHILDREN

File: data/tds-cache/permabond-ta4611.txt
<!-- page: 0 -->

Permabond

Engineering Adhesives

PERMABOND® TA4611

Toughened Acrylic Adhesive

Technical Datasheet

# Features &amp; Benefits

- Adhesion to a wide variety of substrates
- Full cure at room temperature
- Bonds polyolefins
- No primer required
- Good impact strength
- Good chemical resistance

# Description

PERMABOND® TA4611 is a 2-part, 1:1 toughened acrylic adhesive. It has been developed to bond low surface energy plastics such as polypropylene and polyethylene – with no primer or expensive surface treatment required. It can also be used to bond a wide variety of other materials such as metals and composite materials and is ideal for bonding dissimilar surfaces. This product is similar to TA4610 but does not contain micro beads making it suitable for joints with smaller gaps.

## Physical Properties of Uncured Adhesive

|   | TA4611 A | TA4611 B  |
| --- | --- | --- |
|  Chemical composition | Methacrylate | Methacrylate  |
|  Colour | Translucent | Transparent  |
|  Mixed colour | Transparent – Pale Yellow  |   |
|  Viscosity @ 25°C | 20,000-30,000 mPa.s (cP) | 10,000-15,000 mPa.s (cP)  |
|  Specific gravity | 1.0 | 1.0  |

## Typical Curing Properties

|  Ratio of use | 1 : 1  |
| --- | --- |
|  Maximum gap fill | 0.5 mm (0.02 in)  |
|  Pot life (2g+2g) @23°C | 4-6 minutes  |
|  Fixture time (0.1 N/mm² shear strength is achieved) @23°C | 10-16 minutes  |
|  Handling time (0.3 N/mm² shear strength is achieved) @23°C | 40-50 minutes  |
|  Working strength @23°C | 6-8 hours  |
|  Full cure @23°C | 24-36 hours  |

## Typical Performance of Cured Adhesive

|  Shear strength (ISO4587) | Polypropylene: >8 N/mm² (>1160 psi)*
Polyethylene: >7 N/mm² (>1015 psi)*
HDPE: 8 N/mm² (1160 psi)
PTFE: >2 N/mm² (>290 psi)*
Mild Steel: 11 N/mm² (1595 psi)
Mild Steel to PTFE: >2 N/mm² (>290 psi)*
Mild Steel to PP: 8 N/mm² (1160 psi)
Mild Steel to HDPE: 8 N/mm² (1160 psi)
Stainless Steel: 9 N/mm² (1305 psi)
Stainless Steel to PP: 8 N/mm² (1160 psi)
Stainless Steel to HDPE: 6 N/mm² (870 psi)
Aluminium to PP: 8 N/mm² (1160 psi)
Aluminium to HDPE: 8 N/mm² (1160 psi)
Carbon Fibre: 14 N/mm² (2030 psi)
Epoxy FRP: 13 N/mm² (1885 psi)
Polyester GRP: 10 N/mm² (1450 psi)  |
| --- | --- |

*Substrate failure was observed.

## Strength Development

![img-0.jpeg](img-0.jpeg)
Graph shows typical strength development of bonded components at 23°C. Curing at higher or lower temperatures may affect cure speed.

The information given and the recommendations made herein are based on our research and are believed to be accurate but no guarantee of their accuracy is made. In every case we urge and recommend that purchasers before using any product in full-scale production make their own tests to determine to their own satisfaction whether the product is of acceptable quality and is suitable for their particular purpose under their own operating conditions. THE PRODUCTS DISCLOSED HEREIN ARE SOLD WITHOUT ANY WARRANTY AS TO MERCHANTABILITY OR FITNESS FOR A PARTICULAR PURPOSE OR ANY OTHER WARRANTY, EXPRESS OR IMPLIED.

No representative of ours has any authority to waive or change the foregoing provisions but, subject to such provisions, our engineers are available to assist purchasers in adapting our products to their needs and to the circumstances prevailing in their business. Nothing contained herein shall be construed to imply the non-existence of any relevant patents or to constitute a permission, inducement or recommendation to practice any invention covered by any patent, without authority from the owner of this patent. We also expect purchasers to use our products in accordance with the guiding principles of the Chemical Manufacturers Association's Responsible Care® program.

Permabond TA4611

Global TDS Revision 6

11 November 2020

FOR PROFESSIONAL OR INDUSTRIAL USE ONLY. KEEP OUT OF REACH OF CHILDREN

---

<!-- page: 1 -->

Permabond TA4611
Global TDS Revision 6
11 November 2020
FOR PROFESSIONAL OR INDUSTRIAL USE ONLY. KEEP OUT OF REACH OF CHILDREN

# Hot Strength

![img-1.jpeg](img-1.jpeg)

Fully cured lap shear specimens conditioned to pull temperature for 30 minutes before testing at temperature.

TA4611 can withstand higher temperatures for brief periods (such as for paint baking and wave soldering processes) providing the joint is not unduly stressed. The minimum temperature the cured adhesive can be exposed to is $-55^{\circ}\mathrm{C}$ depending on the materials being bonded.

# Additional Information

This product is not recommended for use in contact with strong oxidizing materials. This product may affect some thermoplastics and users must check compatibility of the product with such substrates.

Information regarding the safe handling of this material may be obtained from the safety data sheet (SDS).

Users are reminded that all materials, whether innocuous or not, should be handled in accordance with the principles of good industrial hygiene.

This Technical Datasheet (TDS) offers guideline information and does not constitute a specification.

# Surface Preparation

Surfaces should be clean, dry and grease-free before applying the adhesive. Polyolefin surfaces may have traces of mold release agent present – wipe with isopropanol (IPA) solvent and allow to fully evaporate before bonding. If bonding to metal: some metals such as aluminium, copper and its alloys will benefit from light abrasion with emery cloth (or similar) to remove the oxide layer.

# Directions for Use

1) Surfaces must be clean, dry and grease-free prior to bonding.
2) Apply a thin bead of adhesive pre-mixed through a static mixer nozzle.
3) Assemble components and clamp.
4) Maintain pressure until handling strength is achieved. The time required will vary according to the joint design and surfaces being bonded.
5) Allow 24-36 hours for adhesive to fully cure.

NB: Adhesive outside of a closed joint (i.e. excess material) will cure more slowly and may feel soft due to air contact. Adhesive inside the joint will cure solid.

# Video Links

Surface preparation:

https://youtu.be/8CMOMP7hXjU

Structural acrylic directions for use:

https://youtu.be/YVeKBCVVhYo

![img-2.jpeg](img-2.jpeg)

![img-3.jpeg](img-3.jpeg)

# Storage &amp; Handling

|  Storage Temperature | Cartridges: 5 to 25°C (41 to 77°F)
Bulk: 2 to 7°C (35 to 45°F)  |
| --- | --- |

This product may separate slightly – in this instance, invert container to re-disperse.

www.permabond.com

- UK: 0800 975 9800
- General Enquiries: +44 (0)1962 711661
- US: 732-868-1372
- Asia: +86 21 5773 4913

info.europe@permabond.com

info.americas@permabond.com

info.asia@permabond.com

The information given and the recommendations made herein are based on our research and are believed to be accurate but no guarantee of their accuracy is made. In every case we urge and recommend that purchasers before using any product in full-scale production make their own tests to determine to their own satisfaction whether the product is of acceptable quality and is suitable for their particular purpose under their own operating conditions. THE PRODUCTS DISCLOSED HEREIN ARE SOLD WITHOUT ANY WARRANTY AS TO MERCHANTABILITY OR FITNESS FOR A PARTICULAR PURPOSE OR ANY OTHER WARRANTY, EXPRESS OR IMPLIED.

No representative of ours has any authority to waive or change the foregoing provisions but, subject to such provisions, our engineers are available to assist purchasers in adapting our products to their needs and to the circumstances prevailing in their business. Nothing contained herein shall be construed to imply the non-existence of any relevant patents or to constitute a permission, inducement or recommendation to practice any invention covered by any patent, without authority from the owner of this patent. We also expect purchasers to use our products in accordance with the guiding principles of the Chemical Manufacturers Association's Responsible Care® program.

File: data/tds-cache/permabond-ta4631.txt
<!-- page: 0 -->

Permabond® Engineering Adhesives

PERMABOND® TA4631

Toughened Acrylic Adhesive

Technical Datasheet

# Features &amp; Benefits

- No odour*
- Adhesion to a wide variety of substrates
- Full cure at room temperature
- Bonds polyolefins
- No primer required
- Bonds underwater
- Great water resistance

# Description

PERMABOND® TA4631 is a 2-part, 1:1 no odour* acrylic adhesive. It has been developed to bond low surface energy plastics such as polypropylene and polyethylene – with no primer or expensive surface treatment required. It can also be used to bond a wide variety of other materials such as metals and composite materials and is ideal for bonding dissimilar surfaces. This product is similar to TA4630 but does not contain micro beads making it suitable for joints with smaller gaps.

*No perceptible odour detected by testing panel members.

## Physical Properties of Uncured Adhesive

|   | TA4631A | TA4631B  |
| --- | --- | --- |
|  Chemical composition | Methacrylate | Methacrylate  |
|  Colour | Translucent | Translucent  |
|  Viscosity @ 25°C | 25,000 mPa.s (cP)
Thixotropic | 12,000 mPa.s (cP)  |

## Typical Curing Properties

|  Ratio of use | 1:1  |
| --- | --- |
|  Maximum gap fill | 0.5 mm (0.02 in)  |
|  Pot life (2g+2g) @23°C | 4-6 minutes  |
|  Fixture time @23°C | 12-18 minutes  |
|  Handling time @23°C | 40-50 minutes  |
|  Working Strength @23°C | 6-8 hours  |
|  Full cure @23°C | 24-36 hours  |

## Typical Performance of Cured Adhesive

|  Shear strength (ISO 4587) | Polypropylene (PP) | >8 N/mm² (>1160 psi)*  |
| --- | --- | --- |
|   |  Polyethylene | >7 N/mm² (>1000 psi)*  |
|   |  HDPE | 8 N/mm² (1160 psi)  |
|   |  Mild Steel | 14 N/mm² (2030 psi)  |
|   |  Mild Steel to PP | 8 N/mm² (1160 psi)  |
|   |  Mild Steel to HDPE | 8 N/mm² (1160 psi)  |
|   |  Mild Steel to PTFE | >2 N/mm² (>290 psi)*  |
|   |  Stainless Steel | 6 N/mm² (870 psi)  |
|   |  Stainless Steel to PP | 5 N/mm² (725 psi)  |
|   |  Stainless Steel to HDPE | 5 N/mm² (725 psi)  |
|   |  Aluminium to PP | 7 N/mm² (1015 psi)  |
|   |  Aluminium to HDPE | 7 N/mm² (1015 psi)  |
|   |  Carbon Fibre | 14 N/mm² (2030 psi)  |
|   |  Epoxy FRP | 12 N/mm² (1740 psi)  |
|   |  Polyester GRP | 10 N/mm² (1450 psi)  |
|   |  Acetal | 5 N/mm² (725 psi)  |
|   |  PET-G | >4 N/mm² (>580 psi)*  |
|   |  PET-P | 4 N/mm² (580 psi)  |
|   |  PEEK | 7 N/mm² (1000 psi)  |

*Substrate failure was observed.

## Strength Development

![img-0.jpeg](img-0.jpeg)

Graph shows typical strength development of bonded components at 23°C. Curing at higher or lower temperatures may affect cure speed.

The information given and the recommendations made herein are based on our research and are believed to be accurate but no guarantee of their accuracy is made. In every case we urge and recommend that purchasers before using any product in full-scale production make their own tests to determine to their own satisfaction whether the product is of acceptable quality and is suitable for their particular purpose under their own operating conditions. THE PRODUCTS DISCLOSED HEREIN ARE SOLD WITHOUT ANY WARRANTY AS TO MERCHANTABILITY OR FITNESS FOR A PARTICULAR PURPOSE OR ANY OTHER WARRANTY, EXPRESS OR IMPLIED.

No representative of ours has any authority to waive or change the foregoing provisions but, subject to such provisions, our engineers are available to assist purchasers in adapting our products to their needs and to the circumstances prevailing in their business. Nothing contained herein shall be construed to imply the non-existence of any relevant patents or to constitute a permission, inducement or recommendation to practice any invention covered by any patent, without authority from the owner of this patent. We also expect purchasers to use our products in accordance with the guiding principles of the Chemical Manufacturers Association's Responsible Care® program.

Permabond TA4631

Global TDS Revision 7

8th September 2025

FOR PROFESSIONAL OR INDUSTRIAL USE ONLY. KEEP OUT OF REACH OF CHILDREN

---

<!-- page: 1 -->

Permabond® Engineering Adhesives

PERMABOND® TA4631

Toughened Acrylic Adhesive

Technical Datasheet

# Hot Strength

![img-1.jpeg](img-1.jpeg)

Fully cured lap shear specimens conditioned to pull temperature for 30 minutes before testing at temperature.

TA4631 can withstand higher temperatures for brief periods (such as for paint baking and wave soldering processes) providing the joint is not unduly stressed.

# Additional Information

This product is not recommended for use in contact with strong oxidizing materials. This product may affect some thermoplastics and users must check compatibility of the product with such substrates. Information regarding the safe handling of this material may be obtained from the Safety Data Sheet (SDS). Users are reminded that all materials, whether innocuous or not, should be handled in accordance with the principles of good Industrial hygiene.

# Surface Preparation

Surfaces should be clean, dry and grease-free before applying the adhesive. Polyolefin surfaces may have traces of mold release agent present – wipe with isopropanol (IPA) solvent and allow to fully evaporate before bonding. If bonding to metal: some metals such as aluminium, copper and its alloys will benefit from light abrasion with emery cloth (or similar) to remove the oxide layer.

# Directions for Use

1) Surfaces must be clean, dry and grease-free prior to bonding.
2) Apply a thin bead of adhesive pre-mixed through a static mixer nozzle.
3) Assemble components and clamp.
4) Maintain pressure until handling strength is achieved. The time required will vary according to the joint design and surfaces being bonded.
5) Allow 24-36 hours for adhesive to fully cure.

N.B: Adhesive outside of a closed joint (i.e. excess material) will cure more slowly and may feel soft due to air contact. Adhesive inside the joint will cure solid.

# Storage &amp; Handling

|  Storage Temperature | 5 to 25°C (41 to 77°F)  |
| --- | --- |
|  Product may separate slightly – in this instance, invert container to re-disperse.  |   |

This Technical Data Sheet (TDS) offers guideline information and does not constitute a specification.

www.permabond.com

- UK: 0800 975 9800
- General Enquiries: +44 (0)1962 711661
- US: 732-868-1372
- Asia: +86 21 5773 4913

info.europe@permabond.com

info.americas@permabond.com

info.asia@permabond.com

The information given and the recommendations made herein are based on our research and are believed to be accurate but no guarantee of their accuracy is made. In every case we urge and recommend that purchasers before using any product in full-scale production make their own tests to determine to their own satisfaction whether the product is of acceptable quality and is suitable for their particular purpose under their own operating conditions. THE PRODUCTS DISCLOSED HEREIN ARE SOLD WITHOUT ANY WARRANTY AS TO MERCHANTABILITY OR FITNESS FOR A PARTICULAR PURPOSE OR ANY OTHER WARRANTY, EXPRESS OR IMPLIED.

No representative of ours has any authority to waive or change the foregoing provisions but, subject to such provisions, our engineers are available to assist purchasers in adapting our products to their needs and to the circumstances prevailing in their business. Nothing contained herein shall be construed to imply the non-existence of any relevant patents or to constitute a permission, inducement or recommendation to practice any invention covered by any patent, without authority from the owner of this patent. We also expect purchasers to use our products in accordance with the guiding principles of the Chemical Manufacturers Association's Responsible Care® program.

Permabond TA4631

Global TDS Revision 7

8th September 2025

FOR PROFESSIONAL OR INDUSTRIAL USE ONLY. KEEP OUT OF REACH OF CHILDREN
