Repository: vineetpadia/glueguy

# Glueguy Lab

Spreadsheet-style adhesive selector plus a larger McMaster-derived engineering reference library.

## Run locally

```bash
python3 -m http.server 4317 --bind 0.0.0.0
```

Open `http://127.0.0.1:4317/` on the host, or from another machine on the same LAN/VPN open `http://<host-ip>:4317/`.

## Catalog pipeline

1. Crawl McMaster glue families into raw JSON.

```bash
python scripts/mcmaster_glue_pipeline.py --max-pages 220 --output data/mcmaster-glues.json
```

2. Enrich the representative McMaster part page for each family into a reusable detail cache.

```bash
python scripts/enrich_mcmaster_product_details.py
```

File: data/tds-cache/permabond-uv605.txt
<!-- page: 0 -->

Permabond

Engineering Adhesives

PERMABOND® UV605

UV-Curable Adhesive

Technical Datasheet

# Features &amp; Benefits

- Low viscosity
- High shear strength
- Fast curing with low power lamps
- 100% solids, no solvents
- Excellent adhesion to metal and glass

# Description

PERMABOND® UV605 is a very low viscosity, high strength adhesive which cures on exposure to UV light. Its excellent optical clarity and resistance to yellowing make it ideal for bonding glass and crystal for a high quality finish. The low viscosity results in excellent capillary action making it suitable for application after the components have been assembled.

## Physical Properties of Uncured Adhesive

|  Chemical composition | Methacrylate ester  |
| --- | --- |
|  Appearance | Colourless  |
|  Viscosity @ 25°C | 20 rpm: 75 mPa.s (cP)  |
|  Specific gravity | 1.0  |

## Typical Curing Properties

|  Typical fixture time* | Low power 4mW/cm² lamp: 15 secs
LED 100mW/cm² lamp: 4 secs
High Intensity UV light guide: 3 secs  |
| --- | --- |
|  Cure wavelength | 365 - 400 nm**  |

*The cure time depends on the power of the UV lamp, its spectral output, the distance between the lamp and the components, and the transmission characteristics of the substrates. The cure time quoted here was determined using a low power, hand held lamp. Most industrial UV lamps would give faster cure rate.

**LED UV lamps have a narrow range of spectral output. It is important to check suitability with Permabond in order to match the LED lamp's peak wavelength with that of the adhesive's photoinitiator to ensure optimal adhesive cure.

## Typical Performance of Cured Adhesive

|  Tensile strength (ASTM D-2095-69) steel to glass* | 10-14 N/mm² (1450 psi – 2000 psi)  |
| --- | --- |
|  Tensile strength (ISO37) | 14 N/mm² (2000 psi)  |
|  Refractive index (cured) | >1.490  |
|  Elongation (ISO37) | 90%  |
|  Hardness (ISO868) | 65-75 Shore D  |
|  Dielectric strength | 12 KV/mm  |
|  Dielectric constant 1MHz@25°C | 4  |
|  Water absorption (ISO62) 2 hours in boiling water | 2%  |

*Strength results will vary depending on the level of surface preparation and gap.

## Hot Strength

![img-0.jpeg](img-0.jpeg)

"Hot strength" shear strength tests performed on glass to mild steel. Fully cured specimens conditioned to pull temperature for 30 minutes before testing at temperature.

UV605 can withstand higher temperatures for brief periods (such as for paint baking and wave soldering processes) providing the joint is not unduly stressed. The minimum temperature the cured adhesive can be exposed to is $-55^{\circ}\mathrm{C}$ ($-67^{\circ}\mathrm{F}$) depending on the materials being bonded.

The information given and the recommendations made herein are based on our research and are believed to be accurate but no guarantee of their accuracy is made. In every case we urge and recommend that purchasers before using any product in full-scale production make their own tests to determine to their own satisfaction whether the product is of acceptable quality and is suitable for their particular purpose under their own operating conditions. THE PRODUCTS DISCLOSED HEREIN ARE SOLD WITHOUT ANY WARRANTY AS TO MERCHANTABILITY OR FITNESS FOR A PARTICULAR PURPOSE OR ANY OTHER WARRANTY, EXPRESS OR IMPLIED.

No representative of ours has any authority to waive or change the foregoing provisions but, subject to such provisions, our engineers are available to assist purchasers in adapting our products to their needs and to the circumstances prevailing in their business. Nothing contained herein shall be construed to imply the non-existence of any relevant patents or to constitute a permission, inducement or recommendation to practice any invention covered by any patent, without authority from the owner of this patent. We also expect purchasers to use our products in accordance with the guiding principles of the Chemical Manufacturers Association's Responsible Care® program.

Permabond UV605

Global TDS Revision 4

16 June 2022

FOR PROFESSIONAL OR INDUSTRIAL USE ONLY. KEEP OUT OF REACH OF CHILDREN

---

<!-- page: 1 -->

Formabond UV605
Global TDS Revision 4
16 June 2022
FOR PROFESSIONAL OR INDUSTRIAL USE ONLY. KEEP OUT OF REACH OF CHILDREN

# Additional Information

This product is not recommended for use in contact with strong oxidizing materials.

Information regarding the safe handling of this material may be obtained from the Safety Data Sheet.

Users are reminded that all materials, whether innocuous or not, should be handled in accordance with the principles of good industrial hygiene.

This Technical Datasheet (TDS) offers guideline information and does not constitute a specification.

# Surface Preparation

Surfaces should be clean, dry and grease-free before applying the adhesive. Particular care should be taken to remove silicone based cleaning agents which may have been used previously to clean glass.

Some metals such as aluminium, copper and its alloys, will benefit from light abrasion with emery cloth (or similar) to remove the oxide layer.

Isopropanol can be used to degrease most surfaces.

Where thermoplastic surfaces are involved we recommend tests are done to ensure compatibility, mold release agents may affect bond strength.

# Directions for Use

1) Adhesive can either be applied directly from the bottle or dispensed via automated dispensing equipment for more accurate dosing. Minimise exposure of product to ambient light.
2) It is important to try to prevent air entrapment within the joint as this could be detrimental to the finished appearance of the adhesive.
3) Parts should be firmly held and not disturbed during cure. Expose the joint to ultra-violet light for the appropriate time to ensure full cure. Cure time depends on the power of the UV lamp, its spectral output, the distance between the lamp and the components, and the transmission characteristics of the substrates.
4) For help selecting a suitable lamp and/or dispensing equipment, please contact the Permabond technical helpline.

# Video Link

UV adhesive directions for use: https://youtu.be/hPUoSOcmEW4

![img-1.jpeg](img-1.jpeg)

# Other Products Available

## Anaerobics

- Thread lockers
- Thread sealants
- Gasket makers
- Sealants / retainers

## Cyanoacrylates

- Instant adhesives
- For rapid bonding of metals, plastics, rubber and many other materials

## Epoxies

- Two-part room temperature cure adhesives
- Single-part heat cure adhesives
- Modified Technology (MT) flexible grades available

## MS-Polymers

- Single-part, moisture-curing, flexible sealants

## Polyurethanes

- Two-part room temperature curing adhesives

## Toughened Acrylics

- Rapid curing, high strength structural adhesives

## UV Light Cured Adhesives

- Glass / plastic bonding
- Optically clear
- Non-yellowing

# Storage &amp; Handling

|  Storage Temperature | 5 to 25°C (41 to 77°F)  |
| --- | --- |
|  Protect liquid adhesive from room lighting.  |   |

www.permabond.com

- UK: 0800 975 9800
- General Enquiries: +44 (0)1962 711661
- US: 732-868-1372
- Asia: +86 21 5773 4913

info.europe@permabond.com

info.americas@permabond.com

info.asia@permabond.com

The information given and the recommendations made herein are based on our research and are believed to be accurate but no guarantee of their accuracy is made. In every case we urge and recommend that purchasers before using any product in full-scale production make their own tests to determine to their own satisfaction whether the product is of acceptable quality and is suitable for their particular purpose under their own operating conditions. THE PRODUCTS DISCLOSED HEREIN ARE SOLD WITHOUT ANY WARRANTY AS TO MERCHANTABILITY OR FITNESS FOR A PARTICULAR PURPOSE OR ANY OTHER WARRANTY, EXPRESS OR IMPLIED.

No representative of ours has any authority to waive or change the foregoing provisions but, subject to such provisions, our engineers are available to assist purchasers in adapting our products to their needs and to the circumstances prevailing in their business. Nothing contained herein shall be construed to imply the non-existence of any relevant patents or to constitute a permission, inducement or recommendation to practice any invention covered by any patent, without authority from the owner of this patent. We also expect purchasers to use our products in accordance with the guiding principles of the Chemical Manufacturers Association's Responsible Care® program.

File: data/tds-cache/permabond-uv610.txt
<!-- page: 0 -->

Permabond

Engineering Adhesives

PERMABOND® UV610

UV-Curable Adhesive

Technical Datasheet

# Features &amp; Benefits

- Cure on demand
- High shear strength
- Fast curing with low power lamps
- 100% solids, no solvents
- Excellent adhesion to metal and glass

# Description

PERMABOND® UV610 is a single part, fast setting, UV curable adhesive designed specifically for bonding glass and metal. Its high strength makes it suitable for a wide range of applications including glass furniture where it is possible to create high strength edge joints.

## Physical Properties of Uncured Adhesive

|  Chemical composition | Methacrylate ester  |
| --- | --- |
|  Appearance | Translucent  |
|  Viscosity @ 25°C | 20rpm: 600-1300 mPa.s (cP)  |
|  Specific gravity | 1.0  |

## Typical Curing Properties

|  Typical fixture time* | Low power 4mW/cm² battery lamp: 10 secs
LED 100mW/cm² lamp: 2 secs
UV light guide 30W/cm²: 1 sec  |
| --- | --- |
|  Cure wavelength | 365 - 400 nm**  |

*The cure time depends on the power of the UV lamp, its spectral output, the distance between the lamp and the components, and the transmission characteristics of the substrates.

**LED UV lamps have a narrow range of spectral output. It is important to check suitability with Permabond in order to match the LED lamp's peak wavelength with that of the adhesive's photoinitiator to ensure optimal adhesive cure.

## Typical Performance of Cured Adhesive

|  Tensile strength (ASTM D-2095-69) steel to glass* | 13-16 N/mm² (1900 psi – 2300 psi)  |
| --- | --- |
|  Tensile strength (ISO37) | 17 N/mm² (2500 psi)  |
|  Refractive index (cured) | >1.490  |
|  Elongation (ISO37) | 95%  |
|  Hardness (ISO868) | 65-75 Shore D  |
|  Dielectric strength | 12 KV/mm  |
|  Dielectric constant 1MHz@25°C | 4  |
|  Water absorption (ISO62)
2 hours in boiling water | 3%  |

*Strength results will vary depending on the level of surface preparation and gap.

## Hot Strength
![img-0.jpeg](img-0.jpeg)

"Hot strength" shear strength tests performed on glass to mild steel. Fully cured specimens conditioned to pull temperature for 30 minutes before testing at temperature.

UV610 can withstand higher temperatures for brief periods (such as for paint baking and wave soldering processes) providing the joint is not unduly stressed. The minimum temperature the cured adhesive can be exposed to is $-55^{\circ}\mathrm{C}$ ($-67^{\circ}\mathrm{F}$) depending on the materials being bonded.

The information given and the recommendations made herein are based on our research and are believed to be accurate but no guarantee of their accuracy is made. In every case we urge and recommend that purchasers before using any product in full-scale production make their own tests to determine to their own satisfaction whether the product is of acceptable quality and is suitable for their particular purpose under their own operating conditions. THE PRODUCTS DISCLOSED HEREIN ARE SOLD WITHOUT ANY WARRANTY AS TO MERCHANTABILITY OR FITNESS FOR A PARTICULAR PURPOSE OR ANY OTHER WARRANTY, EXPRESS OR IMPLIED.

No representative of ours has any authority to waive or change the foregoing provisions but, subject to such provisions, our engineers are available to assist purchasers in adapting our products to their needs and to the circumstances prevailing in their business. Nothing contained herein shall be construed to imply the non-existence of any relevant patents or to constitute a permission, inducement or recommendation to practice any invention covered by any patent, without authority from the owner of this patent. We also expect purchasers to use our products in accordance with the guiding principles of the Chemical Manufacturers Association's Responsible Care® program.

Permabond UV610

Global TDS Revision 6

6 June 2018

FOR PROFESSIONAL OR INDUSTRIAL USE ONLY. KEEP OUT OF REACH OF CHILDREN

---

<!-- page: 1 -->

Permabond UV610
Global TDS Revision 6
6 June 2018
FOR PROFESSIONAL OR INDUSTRIAL USE ONLY. KEEP OUT OF REACH OF CHILDREN

# Additional Information

This product is not recommended for use in contact with strong oxidizing materials.

Information regarding the safe handling of this material may be obtained from the Safety Data Sheet.

Users are reminded that all materials, whether innocuous or not, should be handled in accordance with the principles of good industrial hygiene.

This Technical Datasheet (TDS) offers guideline information and does not constitute a specification.

# Surface Preparation

Surfaces should be clean, dry and grease-free before applying the adhesive. Particular care should be taken to remove silicone based cleaning agents which may have been used previously to clean glass.

Some metals such as aluminium, copper and its alloys, will benefit from light abrasion with emery cloth (or similar) to remove the oxide layer.

Isopropanol can be used to degrease most surfaces.

Where thermoplastic surfaces are involved we recommend tests are done to ensure compatibility, mold release agents may affect bond strength.

# Directions for Use

1) Adhesive can either be applied directly from the bottle or dispensed via automated dispensing equipment for more accurate dosing. Minimise exposure of product to ambient light.
2) It is important to try to prevent air entrapment within the joint as this could be detrimental to the finished appearance of the adhesive.
3) Parts should be firmly held and not disturbed during cure. Expose the joint to ultra-violet light for the appropriate time to ensure full cure. Cure time depends on the power of the UV lamp, its spectral output, the distance between the lamp and the components, and the transmission characteristics of the substrates.
4) For help selecting a suitable lamp and/or dispensing equipment, please contact the Permabond technical helpline.

# Video Link

UV adhesive directions for use: https://youtu.be/hPUoSOcmEW4

![img-1.jpeg](img-1.jpeg)

# Other Products Available

## Anaerobics

- Thread lockers
- Thread sealants
- Gasket makers
- Sealants / retainers

## Cyanoacrylates

- Instant adhesives
- For rapid bonding of metals, plastics, rubber and many other materials

## Epoxies

- Two-part room temperature cure adhesives
- Single-part heat cure adhesives
- Modified Technology (MT) flexible grades available

## MS-Polymers

- Single-part, moisture-curing, flexible sealants

## Polyurethanes

- Two-part room temperature curing adhesives

## Toughened Acrylics

- Rapid curing, high strength structural adhesives

## UV Light Cured Adhesives

- Glass / plastic bonding
- Optically clear
- Non-yellowing

# Storage &amp; Handling

|  Storage Temperature | 5 to 25°C (41 to 77°F)  |
| --- | --- |
|  Protect liquid adhesive from room lighting.  |   |

www.permabond.com

- UK: 0800 975 9800
- General Enquiries: +44 (0)1962 711661
- US: 732-868-1372
- Asia: +86 21 5773 4913

info.europe@permabond.com

info.americas@permabond.com

info.asia@permabond.com

The information given and the recommendations made herein are based on our research and are believed to be accurate but no guarantee of their accuracy is made. In every case we urge and recommend that purchasers before using any product in full-scale production make their own tests to determine to their own satisfaction whether the product is of acceptable quality and is suitable for their particular purpose under their own operating conditions. THE PRODUCTS DISCLOSED HEREIN ARE SOLD WITHOUT ANY WARRANTY AS TO MERCHANTABILITY OR FITNESS FOR A PARTICULAR PURPOSE OR ANY OTHER WARRANTY, EXPRESS OR IMPLIED.

No representative of ours has any authority to waive or change the foregoing provisions but, subject to such provisions, our engineers are available to assist purchasers in adapting our products to their needs and to the circumstances prevailing in their business. Nothing contained herein shall be construed to imply the non-existence of any relevant patents or to constitute a permission, inducement or recommendation to practice any invention covered by any patent, without authority from the owner of this patent. We also expect purchasers to use our products in accordance with the guiding principles of the Chemical Manufacturers Association's Responsible Care® program.

File: data/tds-cache/permabond-uv6160.txt
<!-- page: 0 -->

Permabond

Engineering Adhesives

PERMABOND® UV6160

UV-Curable Adhesive

Technical Datasheet

# Features &amp; Benefits

- Cure on demand
- High shear strength
- Fast curing with low-power lamps
- 100% solids, no solvents
- Enhanced transparency
- Good resistance against sunlight yellowing

# Description

PERMABOND® UV6160 is a single part, fast setting adhesive which cures rapidly on exposure to UV light. UV6160 has been specifically formulated to provide excellent optical clarity and enhanced transparency – even when used in thick layers, in compression or in a heavily loaded joint.

## Physical Properties of Uncured Adhesive

|  Chemical composition | Methacrylate ester  |
| --- | --- |
|  Appearance | Colourless, clear  |
|  Viscosity @ 25°C | 20 rpm: 1,000-2,000 mPa.s (cP)  |
|  Specific gravity | 1.1  |

## Typical Curing Properties

|  Typical fixture time* | Low power 4mW/cm² battery lamp: <10 secs
LED 100mW/cm² lamp: 2 secs
UV light guide 30W/cm²: 1 sec  |
| --- | --- |
|  Cure wavelength | 365 - 400 nm**  |

*The cure time depends on the power of the UV lamp, its spectral output, the distance between the lamp and the components, and the transmission characteristics of the substrates.

**LED UV lamps have a narrow range of spectral output. It is important to check suitability with Permabond in order to match the LED lamp's peak wavelength with that of the adhesive's photoinitiator to ensure optimal adhesive cure.

## Typical Performance of Cured Adhesive

|  Shear strength (ASTM D2095-69 modified for UV grades). Glass to steel* | 7 days @ 23°C: 11N/mm³ (1600 psi)
7 days @ 80°C: 18N/mm³ (2600 psi)
8 weeks exposure to sunlamp: 16N/mm³ (2300 psi)  |
| --- | --- |
|  Tensile strength (ISO37) | 15 - 25 N/mm³ (2200-3625 psi)  |
|  Elongation (ISO37) | 100 - 150%  |
|  Hardness (ISO868) | 65-75 Shore D  |
|  Refractive index (cured) | >1.490  |
|  Dielectric strength | 12 KV/mm  |
|  Dielectric constant 1MHz@25°C | 4  |
|  Water absorption (ISO62)
2 hours in boiling water | <2%  |

*Strength results will vary depending on the level of surface preparation and gap.

## Hot Strength

![img-0.jpeg](img-0.jpeg)

"Hot strength" shear strength tests performed on glass to mild steel. Fully cured specimens conditioned to pull temperature for 30 minutes before testing at temperature.

UV6160 can withstand higher temperatures for brief periods (such as for paint baking and wave soldering processes) providing the joint is not unduly stressed. The minimum temperature the cured adhesive can be exposed to is -55°C (-67°F) depending on the materials being bonded.

The information given and the recommendations made herein are based on our research and are believed to be accurate but no guarantee of their accuracy is made. In every case we urge and recommend that purchasers before using any product in full-scale production make their own tests to determine to their own satisfaction whether the product is of acceptable quality and is suitable for their particular purpose under their own operating conditions. THE PRODUCTS DISCLOSED HEREIN ARE SOLD WITHOUT ANY WARRANTY AS TO MERCHANTABILITY OR FITNESS FOR A PARTICULAR PURPOSE OR ANY OTHER WARRANTY, EXPRESS OR IMPLIED.

No representative of ours has any authority to waive or change the foregoing provisions but, subject to such provisions, our engineers are available to assist purchasers in adapting our products to their needs and to the circumstances prevailing in their business. Nothing contained herein shall be construed to imply the non-existence of any relevant patents or to constitute a permission, inducement or recommendation to practice any invention covered by any patent, without authority from the owner of this patent. We also expect purchasers to use our products in accordance with the guiding principles of the Chemical Manufacturers Association's Responsible Care® program.

Permabond UV6160

Global TDS Revision 3

8 June 2018

FOR PROFESSIONAL OR INDUSTRIAL USE ONLY. KEEP OUT OF REACH OF CHILDREN

---

<!-- page: 1 -->

Permabond UV6160
Global TDS Revision 3
8 June 2018
FOR PROFESSIONAL OR INDUSTRIAL USE ONLY. KEEP OUT OF REACH OF CHILDREN
Page 2/2

# Additional Information

This product is not recommended for use in contact with strong oxidizing materials.

Information regarding the safe handling of this material may be obtained from the Safety Data Sheet.

Users are reminded that all materials, whether innocuous or not, should be handled in accordance with the principles of good industrial hygiene.

This Technical Datasheet (TDS) offers guideline information and does not constitute a specification.

# Surface Preparation

Surfaces should be clean, dry and grease-free before applying the adhesive. Particular care should be taken to remove silicone based cleaning agents which may have been used previously to clean glass.

Some metals such as aluminium, copper and its alloys, will benefit from light abrasion with emery cloth (or similar) to remove the oxide layer.

Isopropanol can be used to degrease most surfaces.

Where thermoplastic surfaces are involved we recommend tests are done to ensure compatibility, mold release agents may affect bond strength.

# Directions for Use

1) Adhesive can either be applied directly from the bottle or dispensed via automated dispensing equipment for more accurate dosing. Minimise exposure of product to ambient light.
2) It is important to try to prevent air entrapment within the joint as this could be detrimental to the finished appearance of the adhesive.
3) Parts should be firmly held and not disturbed during cure. Expose the joint to ultra-violet light for the appropriate time to ensure full cure. Cure time depends on the power of the UV lamp, its spectral output, the distance between the lamp and the components, and the transmission characteristics of the substrates.
4) For help selecting a suitable lamp and/or dispensing equipment, please contact the Permabond technical helpline.

# Video Link

UV adhesive directions for use: https://youtu.be/hPUoSOcmEW4

![img-1.jpeg](img-1.jpeg)

# Other Products Available

## Anaerobics

- Thread lockers
- Thread sealants
- Gasket makers
- Sealants / retainers

## Cyanoacrylates

- Instant adhesives
- For rapid bonding of metals, plastics, rubber and many other materials

## Epoxies

- Two-part room temperature cure adhesives
- Single-part heat cure adhesives
- Modified Technology (MT) flexible grades available

## MS-Polymers

- Single-part, moisture-curing, flexible sealants

## Polyurethanes

- Two-part room temperature curing adhesives

## Toughened Acrylics

- Rapid curing, high strength structural adhesives

## UV Light Cured Adhesives

- Glass / plastic bonding
- Optically clear
- Non-yellowing

# Storage &amp; Handling

|  Storage Temperature | 5 to 25°C (41 to 77°F)  |
| --- | --- |
|  Protect liquid adhesive from room lighting.  |   |

www.permabond.com

- UK: 0800 975 9800
- General Enquiries: +44 (0)1962 711661
- US: 732-868-1372
- Asia: +86 21 5773 4913

info.europe@permabond.com

info.americas@permabond.com

info.asia@permabond.com

The information given and the recommendations made herein are based on our research and are believed to be accurate but no guarantee of their accuracy is made. In every case we urge and recommend that purchasers before using any product in full-scale production make their own tests to determine to their own satisfaction whether the product is of acceptable quality and is suitable for their particular purpose under their own operating conditions. THE PRODUCTS DISCLOSED HEREIN ARE SOLD WITHOUT ANY WARRANTY AS TO MERCHANTABILITY OR FITNESS FOR A PARTICULAR PURPOSE OR ANY OTHER WARRANTY, EXPRESS OR IMPLIED.

No representative of ours has any authority to waive or change the foregoing provisions but, subject to such provisions, our engineers are available to assist purchasers in adapting our products to their needs and to the circumstances prevailing in their business. Nothing contained herein shall be construed to imply the non-existence of any relevant patents or to constitute a permission, inducement or recommendation to practice any invention covered by any patent, without authority from the owner of this patent. We also expect purchasers to use our products in accordance with the guiding principles of the Chemical Manufacturers Association's Responsible Care® program.

File: data/tds-cache/permabond-uv620.txt
<!-- page: 0 -->

Permabond

Engineering Adhesives

the LED

photoin

PERMABOND® UV620

UV-Curable Adhesive

Technical Datasheet

# Features &amp; Benefits

- Cure on demand
- Optically clear
- Resistant to yellowing
- Fast curing with low-power lamps
- 100% solids, no solvents
- Excellent adhesion to metal and glass

# Description

PERMABOND® UV620 is a single part, fast curing, UV curable adhesive. Its excellent optical clarity and resistance to yellowing make it ideal for bonding glass and crystal for a high quality finish. It is well suited for a variety of applications including glass furniture, decorative ornaments and other glass objects where high strength and appearance are required.

## Physical Properties of Uncured Adhesive

|  Chemical composition | Methacrylate ester  |
| --- | --- |
|  Appearance | Colourless, clear  |
|  Viscosity @ 25°C | 20 rpm: 2,200-2,900 mPa.s (cP)  |
|  Specific gravity | 1.0  |

## Typical Curing Properties

|  Typical fixture time* | Low power 4mW/cm² battery lamp: 5 secs
LED 100mW/cm² lamp: 2 secs
UV light guide 30W/cm²: 1 sec  |
| --- | --- |
|  Cure wavelength | 365 - 400 nm**  |

*The cure time depends on the power of the UV lamp, its spectral output, the distance between the lamp and the components, and the transmission characteristics of the substrates.

**LED UV lamps have a narrow range of spectral output. It is important to check suitability with Permabond in order to match

## Typical Performance of Cured Adhesive

|  Tensile strength (ASTM D-2095-69) steel to glass* | 9-10 N/mm² (1300 psi – 1450 psi)  |
| --- | --- |
|  Tensile strength (ISO37) | 16 N/mm² (2300 psi)  |
|  Refractive index (cured) | >1.490  |
|  Elongation (ISO37) | >80%  |
|  Hardness (ISO868) | 60-75 Shore D  |
|  Dielectric strength | 12 KV/mm  |
|  Dielectric constant 1MHz@25°C | 4  |
|  Water absorption (ISO62)
2 hours in boiling water | <4%  |

*Strength results will vary depending on the level of surface preparation and gap.

![img-0.jpeg](img-0.jpeg)
Hot Strength

"Hot strength" shear strength tests performed on glass to mild steel. Fully cured specimens conditioned to pull temperature for 30 minutes before testing at temperature.

UV620 can withstand higher temperatures for brief periods (such as for paint baking and wave soldering processes) providing the joint is not unduly stressed. The minimum temperature the cured adhesive can be exposed to is $-55^{\circ}\mathrm{C}$ ($-67^{\circ}\mathrm{F}$) depending on the materials being bonded.

The information given and the recommendations made herein are based on our research and are believed to be accurate but no guarantee of their accuracy is made. In every case we urge and recommend that purchasers before using any product in full-scale production make their own tests to determine to their own satisfaction whether the product is of acceptable quality and is suitable for their particular purpose under their own operating conditions. THE PRODUCTS DISCLOSED HEREIN ARE SOLD WITHOUT ANY WARRANTY AS TO MERCHANTABILITY OR FITNESS FOR A PARTICULAR PURPOSE OR ANY OTHER WARRANTY, EXPRESS OR IMPLIED.

No representative of ours has any authority to waive or change the foregoing provisions but, subject to such provisions, our engineers are available to assist purchasers in adapting our products to their needs and to the circumstances prevailing in their business. Nothing contained herein shall be construed to imply the non-existence of any relevant patents or to constitute a permission, inducement or recommendation to practice any invention covered by any patent, without authority from the owner of this patent. We also expect purchasers to use our products in accordance with the guiding principles of the Chemical Manufacturers Association's Responsible Care® program.

Permabond UV620

Global TDS Revision 6

8 June 2018

FOR PROFESSIONAL OR INDUSTRIAL USE ONLY. KEEP OUT OF REACH OF CHILDREN

---

<!-- page: 1 -->

Permabond UV620
Global TDS Revision 6
8 June 2018
FOR PROFESSIONAL OR INDUSTRIAL USE ONLY. KEEP OUT OF REACH OF CHILDREN

# Additional Information

This product is not recommended for use in contact with strong oxidizing materials.

Information regarding the safe handling of this material may be obtained from the Safety Data Sheet.

Users are reminded that all materials, whether innocuous or not, should be handled in accordance with the principles of good industrial hygiene.

This Technical Datasheet (TDS) offers guideline information and does not constitute a specification.

# Surface Preparation

Surfaces should be clean, dry and grease-free before applying the adhesive. Particular care should be taken to remove silicone based cleaning agents which may have been used previously to clean glass.

Some metals such as aluminium, copper and its alloys, will benefit from light abrasion with emery cloth (or similar) to remove the oxide layer.

Isopropanol can be used to degrease most surfaces.

Where thermoplastic surfaces are involved we recommend tests are done to ensure compatibility, mold release agents may affect bond strength.

# Directions for Use

1) Adhesive can either be applied directly from the bottle or dispensed via automated dispensing equipment for more accurate dosing. Minimise exposure of product to ambient light.
2) It is important to try to prevent air entrapment within the joint as this could be detrimental to the finished appearance of the adhesive.
3) Parts should be firmly held and not disturbed during cure. Expose the joint to ultra-violet light for the appropriate time to ensure full cure. Cure time depends on the power of the UV lamp, its spectral output, the distance between the lamp and the components, and the transmission characteristics of the substrates.
4) For help selecting a suitable lamp and/or dispensing equipment, please contact the Permabond technical helpline.

# Video Link

UV adhesive directions for use: https://youtu.be/hPUoSOcmEW4

![img-1.jpeg](img-1.jpeg)

# Other Products Available

## Anaerobics

- Thread lockers
- Thread sealants
- Gasket makers
- Sealants / retainers

## Cyanoacrylates

- Instant adhesives
- For rapid bonding of metals, plastics, rubber and many other materials

## Epoxies

- Two-part room temperature cure adhesives
- Single-part heat cure adhesives
- Modified Technology (MT) flexible grades available

## MS-Polymers

- Single-part, moisture-curing, flexible sealants

## Polyurethanes

- Two-part room temperature curing adhesives

## Toughened Acrylics

- Rapid curing, high strength structural adhesives

## UV Light Cured Adhesives

- Glass / plastic bonding
- Optically clear
- Non-yellowing

# Storage &amp; Handling

|  Storage Temperature | 5 to 25°C (41 to 77°F)  |
| --- | --- |
|  Protect liquid adhesive from room lighting.  |   |

www.permabond.com

- UK: 0800 975 9800
- General Enquiries: +44 (0)1962 711661
- US: 732-868-1372
- Asia: +86 21 5773 4913

info.europe@permabond.com

info.americas@permabond.com

info.asia@permabond.com

The information given and the recommendations made herein are based on our research and are believed to be accurate but no guarantee of their accuracy is made. In every case we urge and recommend that purchasers before using any product in full-scale production make their own tests to determine to their own satisfaction whether the product is of acceptable quality and is suitable for their particular purpose under their own operating conditions. THE PRODUCTS DISCLOSED HEREIN ARE SOLD WITHOUT ANY WARRANTY AS TO MERCHANTABILITY OR FITNESS FOR A PARTICULAR PURPOSE OR ANY OTHER WARRANTY, EXPRESS OR IMPLIED.

No representative of ours has any authority to waive or change the foregoing provisions but, subject to such provisions, our engineers are available to assist purchasers in adapting our products to their needs and to the circumstances prevailing in their business. Nothing contained herein shall be construed to imply the non-existence of any relevant patents or to constitute a permission, inducement or recommendation to practice any invention covered by any patent, without authority from the owner of this patent. We also expect purchasers to use our products in accordance with the guiding principles of the Chemical Manufacturers Association's Responsible Care® program.
