Repository: vineetpadia/glueguy

# Glueguy Lab

Spreadsheet-style adhesive selector plus a larger McMaster-derived engineering reference library.

## Run locally

```bash
python3 -m http.server 4317 --bind 0.0.0.0
```

Open `http://127.0.0.1:4317/` on the host, or from another machine on the same LAN/VPN open `http://<host-ip>:4317/`.

## Catalog pipeline

1. Crawl McMaster glue families into raw JSON.

```bash
python scripts/mcmaster_glue_pipeline.py --max-pages 220 --output data/mcmaster-glues.json
```

2. Enrich the representative McMaster part page for each family into a reusable detail cache.

```bash
python scripts/enrich_mcmaster_product_details.py
```

File: data/tds-cache/permabond-uv6231.txt
<!-- page: 0 -->

Permabond

Engineering Adhesives

PERMABOND® UV6231

UV-Curable Adhesive

Technical Datasheet

# Features &amp; Benefits

- Cure on demand
- Optically clear
- Excellent environmental resistance
- Fast curing with low-power lamps
- 100% solids, no solvents
- Excellent adhesion to metal and glass

# Description

PERMABOND® UV6231 is a single part, fast curing, UV curable adhesive. Its excellent optical clarity and resistance to yellowing make it ideal for bonding glass and crystal for a high quality finish. It has excellent resistance to moisture and humidity making it ideal for bathroom-type applications (such as bathroom scales, shower doors etc.) and also outdoor applications where good resistance to weathering is essential.

## Physical Properties of Uncured Adhesive

|  Chemical composition | Methacrylate ester  |
| --- | --- |
|  Appearance | Colourless, clear  |
|  Viscosity @ 25°C | 20 rpm: 5,000-8,000 mPa.s (cP)  |
|  Specific gravity | 1.1  |

## Typical Curing Properties

|  Typical fixture time* | Low power 4mW/cm² battery lamp: 5secs
LED 100mW/cm² lamp: 2 secs
UV light guide 30W/cm²: 1 sec  |
| --- | --- |
|  Cure wavelength | 365 - 400 nm**  |

*The cure time depends on the power of the UV lamp, its spectral output, the distance between the lamp and the components, and the transmission characteristics of the substrates.

**LED UV lamps have a narrow range of spectral output. It is important to check suitability with Permabond in order to match the LED lamp's peak wavelength with that of the adhesive's photoinitiator to ensure optimal adhesive cure.

## Typical Performance of Cured Adhesive

|  Tensile strength (ASTM D-2095-69) steel to glass | 10 N/mm² (1450psi)  |
| --- | --- |
|  Elongation(ISO37) | >120%  |
|  Hardness (ISO868) | 45-50 Shore D  |
|  Tensile strength (ISO37) | 10 N/mm² (1450psi)  |
|  Refractive index (cured) | >1.490  |
|  Durability – tensile strength (ASTM D-2095-69) after +70°C/90% relative humidity for 500 hours | 6-7 N/mm² (900-1000psi)
Steel to glass  |
|  Dielectric strength | 12 KV/mm  |
|  Dielectric constant 1MHz@25°C | 4  |
|  Water absorption (ISO62) 2 hours in boiling water | 1.2%  |

*Strength results will vary depending on the level of surface preparation and gap.

## Hot Strength

![img-0.jpeg](img-0.jpeg)

"Hot strength" shear strength tests performed on glass to mild steel. Fully cured specimens conditioned to pull temperature for 30 minutes before testing at temperature.

UV6231 can withstand higher temperatures for brief periods (such as for paint baking and wave soldering processes) providing the joint is not unduly stressed. The minimum temperature the cured adhesive can be exposed to is $-55^{\circ}\mathrm{C}$ ($-67^{\circ}\mathrm{F}$) depending on the materials being bonded.

The information given and the recommendations made herein are based on our research and are believed to be accurate but no guarantee of their accuracy is made. In every case we urge and recommend that purchasers before using any product in full-scale production make their own tests to determine to their own satisfaction whether the product is of acceptable quality and is suitable for their particular purpose under their own operating conditions. THE PRODUCTS DISCLOSED HEREIN ARE SOLD WITHOUT ANY WARRANTY AS TO MERCHANTABILITY OR FITNESS FOR A PARTICULAR PURPOSE OR ANY OTHER WARRANTY, EXPRESS OR IMPLIED.

No representative of ours has any authority to waive or change the foregoing provisions but, subject to such provisions, our engineers are available to assist purchasers in adapting our products to their needs and to the circumstances prevailing in their business. Nothing contained herein shall be construed to imply the non-existence of any relevant patents or to constitute a permission, inducement or recommendation to practice any invention covered by any patent, without authority from the owner of this patent. We also expect purchasers to use our products in accordance with the guiding principles of the Chemical Manufacturers Association's Responsible Care® program.

Permabond UV6231

Global TDS Revision 7

8 June 2018

FOR PROFESSIONAL OR INDUSTRIAL USE ONLY. KEEP OUT OF REACH OF CHILDREN

---

<!-- page: 1 -->

Permabond UV6231
Global TDS Revision 7
8 June 2018
FOR PROFESSIONAL OR INDUSTRIAL USE ONLY. KEEP OUT OF REACH OF CHILDREN

# Additional Information

This product is not recommended for use in contact with strong oxidizing materials.

Information regarding the safe handling of this material may be obtained from the Safety Data Sheet.

Users are reminded that all materials, whether innocuous or not, should be handled in accordance with the principles of good industrial hygiene.

This Technical Datasheet (TDS) offers guideline information and does not constitute a specification.

# Surface Preparation

Surfaces should be clean, dry and grease-free before applying the adhesive. Particular care should be taken to remove silicone based cleaning agents which may have been used previously to clean glass.

Some metals such as aluminium, copper and its alloys, will benefit from light abrasion with emery cloth (or similar) to remove the oxide layer.

Isopropanol can be used to degrease most surfaces.

Where thermoplastic surfaces are involved we recommend tests are done to ensure compatibility, mold release agents may affect bond strength.

# Directions for Use

1) Adhesive can either be applied directly from the bottle or dispensed via automated dispensing equipment for more accurate dosing. Minimise exposure of product to ambient light.
2) It is important to try to prevent air entrapment within the joint as this could be detrimental to the finished appearance of the adhesive.
3) Parts should be firmly held and not disturbed during cure. Expose the joint to ultra-violet light for the appropriate time to ensure full cure. Cure time depends on the power of the UV lamp, its spectral output, the distance between the lamp and the components, and the transmission characteristics of the substrates.
4) For help selecting a suitable lamp and/or dispensing equipment, please contact the Permabond technical helpline.

# Video Link

UV adhesive directions for use: https://youtu.be/hPUoSOcmEW4

![img-1.jpeg](img-1.jpeg)

# Other Products Available

## Anaerobics

- Thread lockers
- Thread sealants
- Gasket makers
- Sealants / retainers

## Cyanoacrylates

- Instant adhesives
- For rapid bonding of metals, plastics, rubber and many other materials

## Epoxies

- Two-part room temperature cure adhesives
- Single-part heat cure adhesives
- Modified Technology (MT) flexible grades available

## MS-Polymers

- Single-part, moisture-curing, flexible sealants

## Polyurethanes

- Two-part room temperature curing adhesives

## Toughened Acrylics

- Rapid curing, high strength structural adhesives

## UV Light Cured Adhesives

- Glass / plastic bonding
- Optically clear
- Non-yellowing

# Storage &amp; Handling

|  Storage Temperature | 5 to 25°C (41 to 77°F)  |
| --- | --- |
|  Protect liquid adhesive from room lighting.  |   |

www.permabond.com

- UK: 0800 975 9800
- General Enquiries: +44 (0)1962 711661
- US: 732-868-1372
- Asia: +86 21 5773 4913

info.europe@permabond.com

info.americas@permabond.com

info.asia@permabond.com

The information given and the recommendations made herein are based on our research and are believed to be accurate but no guarantee of their accuracy is made. In every case we urge and recommend that purchasers before using any product in full-scale production make their own tests to determine to their own satisfaction whether the product is of acceptable quality and is suitable for their particular purpose under their own operating conditions. THE PRODUCTS DISCLOSED HEREIN ARE SOLD WITHOUT ANY WARRANTY AS TO MERCHANTABILITY OR FITNESS FOR A PARTICULAR PURPOSE OR ANY OTHER WARRANTY, EXPRESS OR IMPLIED.

No representative of ours has any authority to waive or change the foregoing provisions but, subject to such provisions, our engineers are available to assist purchasers in adapting our products to their needs and to the circumstances prevailing in their business. Nothing contained herein shall be construed to imply the non-existence of any relevant patents or to constitute a permission, inducement or recommendation to practice any invention covered by any patent, without authority from the owner of this patent. We also expect purchasers to use our products in accordance with the guiding principles of the Chemical Manufacturers Association's Responsible Care® program.

File: data/tds-cache/permabond-uv643.txt
<!-- page: 0 -->

Permabond

Engineering Adhesives

PERMABOND® UV643

UV-Curable Adhesive

Technical Datasheet

# Features &amp; Benefits

- Excellent strength on PC, PVC, and other rigid plastics
- Tack-free surface cure
- Very quick cure at wavelengths from 365 to 420 nm, good on stabilized plastics
- Exceptional resistance to warm and humid conditions
- Excellent resistance to thermal cycles on plastic assemblies
- Resists yellowing

# Description

PERMABOND® UV643 is a thixotropic, extremely fast UV-curable acrylic adhesive developed for the fast bonding of many rigid plastics, also in combination with metals. It cures tack-free and provides excellent performance on several thermoplastics including polycarbonate, PMMA PETG, PET, ABS, and rigid PVC. It also provides high durability when exposed to hot/wet conditions (i.e. tested at +85°C/85% RH).

## Typical Physical Properties of Uncured Adhesive

|  Chemical composition | Urethane acrylate  |
| --- | --- |
|  Appearance* | Pale yellow (colourless when cured)  |
|  Viscosity @ 25°C | 20rpm: 2000 mPa.s (cP)
2rpm: 17,600 mPa.s (cP)  |
|  Specific gravity | 1.0  |

*UV643 will appear clearer in a tighter joint and when exposed to UV lamps for a longer period of time.

## Typical Curing Properties

|  Typical fixture time (acrylic)* | Mercury short arc lamp 330 mW/cm²: <1 secs
UV LED 400nm 150 mW/cm²: <1 secs
UV LED 400nm 0.1m W/cm²: 19 secs  |
| --- | --- |
|  Cure wavelength | 365 - 420 nm**  |

*The cure time depends on the power of the UV lamp, its spectral output, the distance between the lamp and the components, and the transmission characteristics of the substrates.
**LED UV lamps have a narrow range of spectral output. It is important to check suitability with Permabond in order to match the LED lamp's peak wavelength with that of the adhesive's photoinitiator to ensure optimal adhesive cure.

## Typical Performance of Cured Adhesive

|  Overlap shear strength | Polycarbonate: 13 N/mm² (1885 psi)*
Acrylic: 7 N/mm² (1015 psi)
PETG: 6 N/mm² (870 psi)*
PVC: 8 N/mm² (1160 psi)*
Aluminium to PC: 10 N/mm² (1450 psi)
Mild steel to PC: 10 N/mm² (1450 psi)  |
| --- | --- |
|  Tensile strength (ASTM D638) | 23 N/mm² (3336 psi)  |
|  Elongation at break (ASTM D638) | 50%  |
|  Elastic modulus (ASTM D638) | 1.2 GPa  |
|  Hardness (ISO868) | 65 Shore D  |
|  Linear Shrinkage | 1%  |
|  Tg (DMA, Tan delta) | 83°C  |
|  Water absorption (ISO62) | 24h at 23°C: 4%
2h in boiling water: 5%  |

*Substrate failure was observed.

## Thermal Ageing

The table below shows the shear strength retained after thermal aging. Lap shear specimens were prepared and cured at 23°C, aged at the indicated temperature, and tested at 23°C.

|  Thermal aging at 85°C/85% RH  |   |   |
| --- | --- | --- |
|  Substrate | Initial strength | After aging: 4 weeks  |
|  Polycarbonate | 13 N/mm²* | 13 N/mm²*  |
|  Aluminium to polycarbonate | 10 N/mm² | 13 N/mm²*  |

*Substrate failure was observed

## Thermal Cycling

The table below shows the shear strength retained after thermal cycling. Lap shear specimens were prepared and cured at 23°C, aged at the indicated temperature, and tested at 23°C.

|  Thermal cycles (-40+80°C +80%RH)  |   |   |
| --- | --- | --- |
|  Substrate | Initial strength | After aging: 1 week  |
|  Polycarbonate | 13 N/mm²* | 13 N/mm²*  |
|  Mild steel to polycarbonate | 12 N/mm²* | 8 N/mm²  |

*Substrate failure was observed.

The information given and the recommendations made herein are based on our research and are believed to be accurate but no guarantee of their accuracy is made. In every case we urge and recommend that purchasers before using any product in full-scale production make their own tests to determine to their own satisfaction whether the product is of acceptable quality and is suitable for their particular purpose under their own operating conditions. THE PRODUCTS DISCLOSED HEREIN ARE SOLD WITHOUT ANY WARRANTY AS TO MERCHANTABILITY OR FITNESS FOR A PARTICULAR PURPOSE OR ANY OTHER WARRANTY, EXPRESS OR IMPLIED.

No representative of ours has any authority to waive or change the foregoing provisions but, subject to such provisions, our engineers are available to assist purchasers in adapting our products to their needs and to the circumstances prevailing in their business. Nothing contained herein shall be construed to imply the non-existence of any relevant patents or to constitute a permission, inducement or recommendation to practice any invention covered by any patent, without authority from the owner of this patent. We also expect purchasers to use our products in accordance with the guiding principles of the Chemical Manufacturers Association's Responsible Care® program.

Permabond UV643

Global TDS Revision 1

16th January 2026

FOR PROFESSIONAL OR INDUSTRIAL USE ONLY. KEEP OUT OF REACH OF CHILDREN

---

<!-- page: 1 -->

Permabond UV643
Global TDS Revision 1
16th January 2026
FOR PROFESSIONAL OR INDUSTRIAL USE ONLY. KEEP OUT OF REACH OF CHILDREN
Page 2/2

# Additional Information

This product is not recommended for use in contact with strong oxidizing materials.

Information regarding the safe handling of this material may be obtained from the Safety Data Sheet.

Users are reminded that all materials, whether innocuous or not, should be handled in accordance with the principles of good industrial hygiene.

This Technical Datasheet (TDS) offers guideline information and does not constitute a specification.

# Surface Preparation

Surfaces should be clean, dry and grease-free before applying the adhesive. Particular care should be taken to remove silicone based cleaning agents which may have been used previously to clean glass.

Some metals such as aluminium, copper and its alloys, will benefit from light abrasion with emery cloth (or similar) to remove the oxide layer.

Isopropanol can be used to degrease most surfaces.

Where thermoplastic surfaces are involved we recommend tests are done to ensure compatibility, mold release agents may affect bond strength.

# Directions for Use

1) Adhesive can either be applied directly from the bottle or dispensed via automated dispensing equipment for more accurate dosing. Minimise exposure of product to ambient light.
2) It is important to try to prevent air entrapment within the joint as this could be detrimental to the finished appearance of the adhesive.
3) Parts should be firmly held and not disturbed during cure. Expose the joint to ultra-violet light for the appropriate time to ensure full cure. Cure time depends on the power of the UV lamp, its spectral output, the distance between the lamp and the components, and the transmission characteristics of the substrates.
4) For help selecting a suitable lamp and/or dispensing equipment, please contact the Permabond technical helpline.

# Video Link

UV adhesive directions for use: https://youtu.be/Y9q0FGFhdvc

![img-0.jpeg](img-0.jpeg)

# Other Products Available

## Anaerobics

- Thread lockers
- Thread sealants
- Gasket makers
- Sealants / retainers

## Cyanoacrylates

- Instant adhesives
- For rapid bonding of metals, plastics, rubber and many other materials

## Epoxies

- Two-part room temperature cure adhesives
- Single-part heat cure adhesives
- Modified Technology (MT) flexible grades available

## MS-Polymers

- Single-part, moisture-curing, flexible sealants

## Polyurethanes

- Two-part room temperature curing adhesives

## Toughened Acrylics

- Rapid curing, high strength structural adhesives

## UV Light Cured Adhesives

- Glass / plastic bonding
- Optically clear
- Non-yellowing

# Storage &amp; Handling

|  Storage Temperature | 5 to 25°C (41 to 77°F)  |
| --- | --- |
|  Protect liquid adhesive from room lighting.  |   |

www.permabond.com

- UK: 0800 975 9800
- General Enquiries: +44 (0)1962 711661
- US: 732-868-1372
- Asia: +86 21 5773 4913

info.europe@permabond.com

info.americas@permabond.com

info.asia@permabond.com

The information given and the recommendations made herein are based on our research and are believed to be accurate but no guarantee of their accuracy is made. In every case we urge and recommend that purchasers before using any product in full-scale production make their own tests to determine to their own satisfaction whether the product is of acceptable quality and is suitable for their particular purpose under their own operating conditions. THE PRODUCTS DISCLOSED HEREIN ARE SOLD WITHOUT ANY WARRANTY AS TO MERCHANTABILITY OR FITNESS FOR A PARTICULAR PURPOSE OR ANY OTHER WARRANTY, EXPRESS OR IMPLIED.

No representative of ours has any authority to waive or change the foregoing provisions but, subject to such provisions, our engineers are available to assist purchasers in adapting our products to their needs and to the circumstances prevailing in their business. Nothing contained herein shall be construed to imply the non-existence of any relevant patents or to constitute a permission, inducement or recommendation to practice any invention covered by any patent, without authority from the owner of this patent. We also expect purchasers to use our products in accordance with the guiding principles of the Chemical Manufacturers Association's Responsible Care® program.

File: data/tds-cache/permabond-uv645.txt
<!-- page: 0 -->

Permabond

Engineering Adhesives

PERMABOND® UV645

UV-Curable Adhesive

Technical Datasheet

# Features &amp; Benefits

- Cure on demand
- High shear strength
- Fast curing with low-power lamps
- 100% solids, no solvents
- Excellent adhesion to plastics

# Description

PERMABOND® UV645 is a single part, fast curing, high viscosity UV curable adhesive designed specifically for bonding plastics. This material has excellent adhesion to a variety of plastics including polycarbonate as well as metals and glass.

Permabond UV645 has very high shear strength, elongation and impact resistance making it ideal for applications that require substrates with different coefficients of thermal expansion. Permabond UV645 has good depth of curing capabilities which make it suitable for use as a sealant.

## Physical Properties of Uncured Adhesive

|  Chemical composition | Methacrylate ester  |
| --- | --- |
|  Appearance | Colourless, clear  |
|  Viscosity @ 25°C | 20 rpm: 8,000-10,000 mPa.s (cP)
2.5 rpm: 30,000-60,000 mPa.s (cP)  |
|  Specific gravity | 1.1  |

## Typical Curing Properties

|  Typical fixture time (acrylic)* | Low power 4mW/cm² battery lamp: 10secs
LED 100mW/cm² lamp: 4 secs
UV light guide 30W/cm²: 2 secs  |
| --- | --- |
|  Cure wavelength | 365 - 420 nm**  |

*The cure time depends on the power of the UV lamp, its spectral output, the distance between the lamp and the components, and the transmission characteristics of the substrates.

**LED UV lamps have a narrow range of spectral output. It is important to check suitability with Permabond in order to match the LED lamp's peak wavelength with that of the adhesive's photoinitiator to ensure optimal adhesive cure.

## Typical Performance of Cured Adhesive

|  Overlap shear strength (ISO4587) | Polycarbonate >9 N/mm² (>1300 psi)*
PVC >5 N/mm² (>700 psi)
PC/ABS >7 N/mm² (>1000 psi)*
Acrylic >1.5 N/mm² (>220 psi)*  |
| --- | --- |
|  Tensile strength (ISO37) | 11 N/mm² (1600 psi)  |
|  Refractive index | 1.490  |
|  Elongation at break (ISO37) | >70%  |
|  Hardness (ISO868) | 50-65 Shore D  |
|  Dielectric strength | 25-30 KV/mm  |
|  Dielectric constant 1MHz@25°C | 4  |
|  Water absorption (ISO62)
2 hours in boiling water | <5%  |

*Substrate failure was observed

## Hot Strength

![img-0.jpeg](img-0.jpeg)

"Hot strength" shear strength tests performed on glass to mild steel. Fully cured specimens conditioned to pull temperature for 30 minutes before testing at temperature.

UV645 can withstand higher temperatures for brief periods (such as for paint baking and wave soldering processes) providing the joint is not unduly stressed. The minimum temperature the cured adhesive can be exposed to is $-55^{\circ}\mathrm{C}$ ($-67^{\circ}\mathrm{F}$) depending on the materials being bonded.

The information given and the recommendations made herein are based on our research and are believed to be accurate but no guarantee of their accuracy is made. In every case we urge and recommend that purchasers before using any product in full-scale production make their own tests to determine to their own satisfaction whether the product is of acceptable quality and is suitable for their particular purpose under their own operating conditions. THE PRODUCTS DISCLOSSED HEREIN ARE SOLD WITHOUT ANY WARRANTY AS TO MERCHANTABILITY OR FITNESS FOR A PARTICULAR PURPOSE OR ANY OTHER WARRANTY, EXPRESS OR IMPLIED.

No representative of ours has any authority to waive or change the foregoing provisions but, subject to such provisions, our engineers are available to assist purchasers in adapting our products to their needs and to the circumstances prevailing in their business. Nothing contained herein shall be construed to imply the non-existence of any relevant patents or to constitute a permission, inducement or recommendation to practice any invention covered by any patent, without authority from the owner of this patent. We also expect purchasers to use our products in accordance with the guiding principles of the Chemical Manufacturers Association's Responsible Care® program.

Permabond UV645

Global TDS Revision 4

8th June 2018

FOR PROFESSIONAL OR INDUSTRIAL USE ONLY. KEEP OUT OF REACH OF CHILDREN

---

<!-- page: 1 -->

Formabond UV645
Global TDS Revision 4
8th June 2018
FOR PROFESSIONAL OR INDUSTRIAL USE ONLY. KEEP OUT OF REACH OF CHILDREN
Page 2/2

# Additional Information

This product is not recommended for use in contact with strong oxidizing materials.

Information regarding the safe handling of this material may be obtained from the Safety Data Sheet.

Users are reminded that all materials, whether innocuous or not, should be handled in accordance with the principles of good industrial hygiene.

This Technical Datasheet (TDS) offers guideline information and does not constitute a specification.

# Surface Preparation

Surfaces should be clean, dry and grease-free before applying the adhesive. Particular care should be taken to remove silicone based cleaning agents which may have been used previously to clean glass.

Some metals such as aluminium, copper and its alloys, will benefit from light abrasion with emery cloth (or similar) to remove the oxide layer.

Isopropanol can be used to degrease most surfaces.

Where thermoplastic surfaces are involved we recommend tests are done to ensure compatibility, mold release agents may affect bond strength.

# Directions for Use

1) Adhesive can either be applied directly from the bottle or dispensed via automated dispensing equipment for more accurate dosing. Minimise exposure of product to ambient light.
2) It is important to try to prevent air entrapment within the joint as this could be detrimental to the finished appearance of the adhesive.
3) Parts should be firmly held and not disturbed during cure. Expose the joint to ultra-violet light for the appropriate time to ensure full cure. Cure time depends on the power of the UV lamp, its spectral output, the distance between the lamp and the components, and the transmission characteristics of the substrates.
4) For help selecting a suitable lamp and/or dispensing equipment, please contact the Permabond technical helpline.

# Video Link

UV adhesive directions for use: https://youtu.be/Y9q0FGFhdvc

![img-1.jpeg](img-1.jpeg)

# Other Products Available

## Anaerobics

- Thread lockers
- Thread sealants
- Gasket makers
- Sealants / retainers

## Cyanoacrylates

- Instant adhesives
- For rapid bonding of metals, plastics, rubber and many other materials

## Epoxies

- Two-part room temperature cure adhesives
- Single-part heat cure adhesives
- Modified Technology (MT) flexible grades available

## MS-Polymers

- Single-part, moisture-curing, flexible sealants

## Polyurethanes

- Two-part room temperature curing adhesives

## Toughened Acrylics

- Rapid curing, high strength structural adhesives

## UV Light Cured Adhesives

- Glass / plastic bonding
- Optically clear
- Non-yellowing

# Storage &amp; Handling

|  Storage Temperature | 5 to 25°C (41 to 77°F)  |
| --- | --- |
|  Protect liquid adhesive from room lighting.  |   |

www.permabond.com

- UK: 0800 975 9800
- General Enquiries: +44 (0)1962 711661
- US: 732-868-1372
- Asia: +86 21 5773 4913

info.europe@permabond.com

info.americas@permabond.com

info.asia@permabond.com

The information given and the recommendations made herein are based on our research and are believed to be accurate but no guarantee of their accuracy is made. In every case we urge and recommend that purchasers before using any product in full-scale production make their own tests to determine to their own satisfaction whether the product is of acceptable quality and is suitable for their particular purpose under their own operating conditions. THE PRODUCTS DISCLOSED HEREIN ARE SOLD WITHOUT ANY WARRANTY AS TO MERCHANTABILITY OR FITNESS FOR A PARTICULAR PURPOSE OR ANY OTHER WARRANTY, EXPRESS OR IMPLIED.

No representative of ours has any authority to waive or change the foregoing provisions but, subject to such provisions, our engineers are available to assist purchasers in adapting our products to their needs and to the circumstances prevailing in their business. Nothing contained herein shall be construed to imply the non-existence of any relevant patents or to constitute a permission, inducement or recommendation to practice any invention covered by any patent, without authority from the owner of this patent. We also expect purchasers to use our products in accordance with the guiding principles of the Chemical Manufacturers Association's Responsible Care® program.

File: data/tds-cache/permabond-uv648.txt
<!-- page: 0 -->

Permabond

Engineering Adhesives

PERMABOND® UV648

UV-Curable Adhesive

Technical Datasheet

# Features &amp; Benefits

- Cure on demand
- Non-drip
- High shear strength
- Fast curing with low-power lamps
- 100% solids, no solvents
- Excellent adhesion to plastics

# Description

PERMABOND® UV648 is a UV-curing adhesive developed for use on plastics. It has superb adhesion to acrylic and contains a long-wavelength photo initiator to allow it to cure through UV-stabilised plastics. This adhesive can also be used to bond glass, metals and other materials. UV648 cures to give a colourless bond so is ideal for applications where aesthetic appearance is vitally important.

## Physical Properties of Uncured Adhesive

|  Chemical composition | Urethane methacrylate  |
| --- | --- |
|  Appearance | Colourless, clear  |
|  Viscosity @ 25°C | 20rpm: 20,000-40,000 mPa.s (cP)
2.5rpm: 120,000-180,000 mPa.s (cP)  |
|  Specific gravity | 1.1  |

## Typical Curing Properties

|  Typical fixture time (acrylic)* | Low power 4mW/cm² battery lamp: 10secs
LED 100mW/cm² lamp: 4 secs
UV light guide 30W/cm²: 2 secs  |
| --- | --- |
|  Cure wavelength | 365 - 420 nm**  |

*The cure time depends on the power of the UV lamp, its spectral output, the distance between the lamp and the components, and the transmission characteristics of the substrates.

**LED UV lamps have a narrow range of spectral output. It is important to check suitability with Permabond in order to match the LED lamp's peak wavelength with that of the adhesive's photoinitiator to ensure optimal adhesive cure.

## Typical Performance of Cured Adhesive

|  Overlap shear strength (ISO4587) | Polycarbonate >7 N/mm² (>1000 psi)*
Acrylic >4 N/mm² (>600 psi)
PET >4 N/mm² (>600 psi)*  |
| --- | --- |
|  Tensile strength (ISO37) | 11 N/mm² (1600 psi)  |
|  Refractive index | 1.490  |
|  Elongation at break (ISO37) | >70%  |
|  Hardness (ISO868) | 50-65 Shore D  |
|  Dielectric strength | 25-30 KV/mm  |
|  Dielectric constant 1MHz@25°C | 4  |
|  Water absorption (ISO62)
2 hours in boiling water | <3.5%  |

*Substrate failure was observed

## Hot Strength

![img-0.jpeg](img-0.jpeg)

"Hot strength" shear strength tests performed on glass to mild steel. Fully cured specimens conditioned to pull temperature for 30 minutes before testing at temperature.

UV648 can withstand higher temperatures for brief periods (such as for paint baking and wave soldering processes) providing the joint is not unduly stressed. The minimum temperature the cured adhesive can be exposed to is -55°C (-67°F) depending on the materials being bonded.

The information given and the recommendations made herein are based on our research and are believed to be accurate but no guarantee of their accuracy is made. In every case we urge and recommend that purchasers before using any product in full-scale production make their own tests to determine to their own satisfaction whether the product is of acceptable quality and is suitable for their particular purpose under their own operating conditions. THE PRODUCTS DISCLOSSED HEREIN ARE SOLD WITHOUT ANY WARRANTY AS TO MERCHANTABILITY OR FITNESS FOR A PARTICULAR PURPOSE OR ANY OTHER WARRANTY, EXPRESS OR IMPLIED.

No representative of ours has any authority to waive or change the foregoing provisions but, subject to such provisions, our engineers are available to assist purchasers in adapting our products to their needs and to the circumstances prevailing in their business. Nothing contained herein shall be construed to imply the non-existence of any relevant patents or to constitute a permission, inducement or recommendation to practice any invention covered by any patent, without authority from the owner of this patent. We also expect purchasers to use our products in accordance with the guiding principles of the Chemical Manufacturers Association's Responsible Care® program.

Permabond UV648

Global TDS Revision 4

8th June 2018

FOR PROFESSIONAL OR INDUSTRIAL USE ONLY. KEEP OUT OF REACH OF CHILDREN

---

<!-- page: 1 -->

Formabond UV648
Global TDS Revision 4
8th June 2018
FOR PROFESSIONAL OR INDUSTRIAL USE ONLY. KEEP OUT OF REACH OF CHILDREN
Page 2/2

# Additional Information

This product is not recommended for use in contact with strong oxidizing materials.

Information regarding the safe handling of this material may be obtained from the Safety Data Sheet.

Users are reminded that all materials, whether innocuous or not, should be handled in accordance with the principles of good industrial hygiene.

This Technical Datasheet (TDS) offers guideline information and does not constitute a specification.

# Surface Preparation

Surfaces should be clean, dry and grease-free before applying the adhesive. Particular care should be taken to remove silicone based cleaning agents which may have been used previously to clean glass.

Some metals such as aluminium, copper and its alloys, will benefit from light abrasion with emery cloth (or similar) to remove the oxide layer.

Isopropanol can be used to degrease most surfaces.

Where thermoplastic surfaces are involved we recommend tests are done to ensure compatibility, mold release agents may affect bond strength.

# Directions for Use

1) Adhesive can either be applied directly from the bottle or dispensed via automated dispensing equipment for more accurate dosing. Minimise exposure of product to ambient light.
2) It is important to try to prevent air entrapment within the joint as this could be detrimental to the finished appearance of the adhesive.
3) Parts should be firmly held and not disturbed during cure. Expose the joint to ultra-violet light for the appropriate time to ensure full cure. Cure time depends on the power of the UV lamp, its spectral output, the distance between the lamp and the components, and the transmission characteristics of the substrates.
4) For help selecting a suitable lamp and/or dispensing equipment, please contact the Permabond technical helpline.

# Video Link

UV adhesive directions for use: https://youtu.be/Y9q0FGFhdvc

![img-1.jpeg](img-1.jpeg)

# Other Products Available

## Anaerobics

- Thread lockers
- Thread sealants
- Gasket makers
- Sealants / retainers

## Cyanoacrylates

- Instant adhesives
- For rapid bonding of metals, plastics, rubber and many other materials

## Epoxies

- Two-part room temperature cure adhesives
- Single-part heat cure adhesives
- Modified Technology (MT) flexible grades available

## MS-Polymers

- Single-part, moisture-curing, flexible sealants

## Polyurethanes

- Two-part room temperature curing adhesives

## Toughened Acrylics

- Rapid curing, high strength structural adhesives

## UV Light Cured Adhesives

- Glass / plastic bonding
- Optically clear
- Non-yellowing

# Storage &amp; Handling

|  Storage Temperature | 5 to 25°C (41 to 77°F)  |
| --- | --- |
|  Protect liquid adhesive from room lighting.  |   |

www.permabond.com

- UK: 0800 975 9800
- General Enquiries: +44 (0)1962 711661
- US: 732-868-1372
- Asia: +86 21 5773 4913

info.europe@permabond.com

info.americas@permabond.com

info.asia@permabond.com

The information given and the recommendations made herein are based on our research and are believed to be accurate but no guarantee of their accuracy is made. In every case we urge and recommend that purchasers before using any product in full-scale production make their own tests to determine to their own satisfaction whether the product is of acceptable quality and is suitable for their particular purpose under their own operating conditions. THE PRODUCTS DISCLOSED HEREIN ARE SOLD WITHOUT ANY WARRANTY AS TO MERCHANTABILITY OR FITNESS FOR A PARTICULAR PURPOSE OR ANY OTHER WARRANTY, EXPRESS OR IMPLIED.

No representative of ours has any authority to waive or change the foregoing provisions but, subject to such provisions, our engineers are available to assist purchasers in adapting our products to their needs and to the circumstances prevailing in their business. Nothing contained herein shall be construed to imply the non-existence of any relevant patents or to constitute a permission, inducement or recommendation to practice any invention covered by any patent, without authority from the owner of this patent. We also expect purchasers to use our products in accordance with the guiding principles of the Chemical Manufacturers Association's Responsible Care® program.

File: data/tds-cache/permabond-uv670.txt
<!-- page: 0 -->

Permabond

Engineering Adhesives

PERMABOND® UV670

UV-Curable Adhesive

Technical Datasheet

# Features &amp; Benefits

- Cure on demand
- Flexible, good impact resistance
- Fast curing with low-power lamps
- 100% solids, no solvents
- Excellent adhesion to metal and glass

# Description

PERMABOND® UV670 is a single part, fast curing, UV curable adhesive. The cured adhesive is tough, flexible and has excellent impact resistance.

Permabond UV670 is well suited for bonding glass to metals and metalized plastics.

## Physical Properties of Uncured Adhesive

|  Chemical composition | Methacrylate ester  |
| --- | --- |
|  Appearance | Colourless, clear  |
|  Viscosity @ 25°C | 20 rpm 2,000-3,000 mPa.s (cP)  |
|  Specific gravity | 1.1  |

## Typical Curing Properties

|  Typical fixture time* | Low power 4mW/cm² battery lamp: 7 secs
LED 100mW/cm² lamp: 2 secs
UV light guide 30W/cm²: 1 sec  |
| --- | --- |
|  Cure wavelength | 365 - 400 nm**  |

*The cure time depends on the power of the UV lamp, its spectral output, the distance between the lamp and the components, and the transmission characteristics of the substrates.

**LED UV lamps have a narrow range of spectral output. It is important to check suitability with Permabond in order to match the LED lamp's peak wavelength with that of the adhesive's photoinitiator to ensure optimal adhesive cure.

## Typical Performance of Cured Adhesive

|  Tensile strength (ASTM D-2095-69) steel to glass* | 6-10 N/mm²
(870 psi ~ 1450 psi)  |
| --- | --- |
|  Tensile strength (ISO37) | 12 N/mm² (1700 psi)  |
|  Refractive index (cured) | >1.490  |
|  Elongation (ISO37) | >80%  |
|  Shore hardness (ISO868) | 50-60 Shore D  |
|  Dielectric strength | 12 KV/mm  |
|  Dielectric constant 1MHz@25°C | 4  |
|  Water absorption (ISO62)
2 hours in boiling water | <2.5%  |

*Strength results will vary depending on the level of surface preparation and gap.

## Hot Strength

![img-0.jpeg](img-0.jpeg)

"Hot strength" shear strength tests performed on glass to mild steel. Fully cured specimens conditioned to pull temperature for 30 minutes before testing at temperature.

UV670 can withstand higher temperatures for brief periods (such as for paint baking and wave soldering processes) providing the joint is not unduly stressed. The minimum temperature the cured adhesive can be exposed to is $-55^{\circ}\mathrm{C}$ ($-67^{\circ}\mathrm{F}$) depending on the materials being bonded.

The information given and the recommendations made herein are based on our research and are believed to be accurate but no guarantee of their accuracy is made. In every case we urge and recommend that purchasers before using any product in full-scale production make their own tests to determine to their own satisfaction whether the product is of acceptable quality and is suitable for their particular purpose under their own operating conditions. THE PRODUCTS DISCLOSED HEREIN ARE SOLD WITHOUT ANY WARRANTY AS TO MERCHANTABILITY OR FITNESS FOR A PARTICULAR PURPOSE OR ANY OTHER WARRANTY, EXPRESS OR IMPLIED.

No representative of ours has any authority to waive or change the foregoing provisions but, subject to such provisions, our engineers are available to assist purchasers in adapting our products to their needs and to the circumstances prevailing in their business. Nothing contained herein shall be construed to imply the non-existence of any relevant patents or to constitute a permission, inducement or recommendation to practice any invention covered by any patent, without authority from the owner of this patent. We also expect purchasers to use our products in accordance with the guiding principles of the Chemical Manufacturers Association's Responsible Care® program.

Permabond UV670

Global TDS Revision 5

8 June 2018

FOR PROFESSIONAL OR INDUSTRIAL USE ONLY. KEEP OUT OF REACH OF CHILDREN

---

<!-- page: 1 -->

Permabond UV670
Global TDS Revision 5
8 June 2018
FOR PROFESSIONAL OR INDUSTRIAL USE ONLY. KEEP OUT OF REACH OF CHILDREN

# Additional Information

This product is not recommended for use in contact with strong oxidizing materials.

Information regarding the safe handling of this material may be obtained from the Safety Data Sheet.

Users are reminded that all materials, whether innocuous or not, should be handled in accordance with the principles of good industrial hygiene.

This Technical Datasheet (TDS) offers guideline information and does not constitute a specification.

# Surface Preparation

Surfaces should be clean, dry and grease-free before applying the adhesive. Particular care should be taken to remove silicone based cleaning agents which may have been used previously to clean glass.

Some metals such as aluminium, copper and its alloys, will benefit from light abrasion with emery cloth (or similar) to remove the oxide layer.

Isopropanol can be used to degrease most surfaces.

Where thermoplastic surfaces are involved we recommend tests are done to ensure compatibility, mold release agents may affect bond strength.

# Directions for Use

1) Adhesive can either be applied directly from the bottle or dispensed via automated dispensing equipment for more accurate dosing. Minimise exposure of product to ambient light.
2) It is important to try to prevent air entrapment within the joint as this could be detrimental to the finished appearance of the adhesive.
3) Parts should be firmly held and not disturbed during cure. Expose the joint to ultra-violet light for the appropriate time to ensure full cure. Cure time depends on the power of the UV lamp, its spectral output, the distance between the lamp and the components, and the transmission characteristics of the substrates.
4) For help selecting a suitable lamp and/or dispensing equipment, please contact the Permabond technical helpline.

# Video Link

UV adhesive directions for use: https://youtu.be/hPUoSOcmEW4

![img-1.jpeg](img-1.jpeg)

# Other Products Available

## Anaerobics

- Thread lockers
- Thread sealants
- Gasket makers
- Sealants / retainers

## Cyanoacrylates

- Instant adhesives
- For rapid bonding of metals, plastics, rubber and many other materials

## Epoxies

- Two-part room temperature cure adhesives
- Single-part heat cure adhesives
- Modified Technology (MT) flexible grades available

## MS-Polymers

- Single-part, moisture-curing, flexible sealants

## Polyurethanes

- Two-part room temperature curing adhesives

## Toughened Acrylics

- Rapid curing, high strength structural adhesives

## UV Light Cured Adhesives

- Glass / plastic bonding
- Optically clear
- Non-yellowing

# Storage &amp; Handling

|  Storage Temperature | 5 to 25°C (41 to 77°F)  |
| --- | --- |
|  Protect liquid adhesive from room lighting.  |   |

www.permabond.com

- UK: 0800 975 9800
- General Enquiries: +44 (0)1962 711661
- US: 732-868-1372
- Asia: +86 21 5773 4913

info.europe@permabond.com

info.americas@permabond.com

info.asia@permabond.com

The information given and the recommendations made herein are based on our research and are believed to be accurate but no guarantee of their accuracy is made. In every case we urge and recommend that purchasers before using any product in full-scale production make their own tests to determine to their own satisfaction whether the product is of acceptable quality and is suitable for their particular purpose under their own operating conditions. THE PRODUCTS DISCLOSED HEREIN ARE SOLD WITHOUT ANY WARRANTY AS TO MERCHANTABILITY OR FITNESS FOR A PARTICULAR PURPOSE OR ANY OTHER WARRANTY, EXPRESS OR IMPLIED.

No representative of ours has any authority to waive or change the foregoing provisions but, subject to such provisions, our engineers are available to assist purchasers in adapting our products to their needs and to the circumstances prevailing in their business. Nothing contained herein shall be construed to imply the non-existence of any relevant patents or to constitute a permission, inducement or recommendation to practice any invention covered by any patent, without authority from the owner of this patent. We also expect purchasers to use our products in accordance with the guiding principles of the Chemical Manufacturers Association's Responsible Care® program.
