Repository: vineetpadia/glueguy

# Glueguy Lab

Spreadsheet-style adhesive selector plus a larger McMaster-derived engineering reference library.

## Run locally

```bash
python3 -m http.server 4317 --bind 0.0.0.0
```

Open `http://127.0.0.1:4317/` on the host, or from another machine on the same LAN/VPN open `http://<host-ip>:4317/`.

## Catalog pipeline

1. Crawl McMaster glue families into raw JSON.

```bash
python scripts/mcmaster_glue_pipeline.py --max-pages 220 --output data/mcmaster-glues.json
```

2. Enrich the representative McMaster part page for each family into a reusable detail cache.

```bash
python scripts/enrich_mcmaster_product_details.py
```

File: data/tds-cache/permabond-uv7141.txt
<!-- page: 0 -->

Permabond

Engineering Adhesives

PERMABOND® UV7141

Dual Cure UV- Adhesive

Technical Datasheet

# Features &amp; Benefits

- Cures in shadow areas
- High shear strength
- Excellent environmental resistance
- 100% solids, no solvents
- Excellent adhesion to metal and glass

# Description

PERMABOND® UV7141 is a UV-curable adhesive with a secondary anaerobic cure mechanism. This makes it ideal for bonding materials such as ceramic-coated glass, mirrors etc. where UV-light cannot penetrate to provide full cure in shadow areas. This dual cure mechanism helps speed up production rates. The UV cure tacks the components in place in seconds, reducing the need for jigging. The bulk of the adhesive then cures more slowly to produce optimum performance.

## Physical Properties of Uncured Adhesive

|  Chemical composition | Methacrylate ester  |
| --- | --- |
|  Appearance | Colourless  |
|  Viscosity @ 25°C | 20rpm: 1200-1700 mPa.s (cP)  |
|  Specific gravity | 1.1  |

## Typical Curing Properties

|  Typical fixture time* | Low power 4mW/cm² battery lamp: 5-20 secs
LED 100mW/cm² lamp: 2-5 secs
UV light guide 30W/cm²: 1-3 secs  |
| --- | --- |
|  Cure wavelength | 365-420nm**  |
|  Anaerobic handling time | 30-60 minutes  |
|  Anaerobic working strength | 3-6 hours  |

*The cure time depends on the power of the UV lamp, its spectral output, the distance between the lamp and the components, and the transmission characteristics of the substrates.

**LED UV lamps have a narrow range of spectral output. It is important to check suitability with Permabond in order to match the LED lamp's peak wavelength with that of the adhesive's photoinitiator to ensure optimal adhesive cure.

## Typical Performance of Cured Adhesive

|  Tensile strength (ASTM D-2095-69) steel to glass* | 14-17 N/mm² (2000 psi – 2500 psi)  |
| --- | --- |
|  Tensile strength (ISO37) | 20 N/mm² (2900 psi)  |
|  Refractive index (cured) | 1.490  |
|  Light transmittance | >98%  |
|  Elongation (ISO37) | 20-50%  |
|  Hardness (ISO868) | 60-70 Shore D  |
|  Dielectric strength | 10-12 KV/mm  |
|  Dielectric constant 1MHz@25°C | 4  |
|  Coefficient of thermal expansion | 85 x 10⁻⁶ mm/mm/°C  |

*Strength results will vary depending on the level of surface preparation and gap.

## Hot Strength
![img-0.jpeg](img-0.jpeg)

"Hot strength" shear strength tests performed on glass to mild steel. Fully cured specimens conditioned to pull temperature for 30 minutes before testing at temperature.

UV7141 can withstand higher temperatures for brief periods (such as for paint baking and wave soldering processes) providing the joint is not unduly stressed. The minimum temperature the cured adhesive can be exposed to is $-55^{\circ}\mathrm{C}$ ($-67^{\circ}\mathrm{F}$) depending on the materials being bonded.

The information given and the recommendations made herein are based on our research and are believed to be accurate but no guarantee of their accuracy is made. In every case we urge and recommend that purchasers before using any product in full-scale production make their own tests to determine to their own satisfaction whether the product is of acceptable quality and is suitable for their particular purpose under their own operating conditions. THE PRODUCTS DISCLOSED HEREIN ARE SOLD WITHOUT ANY WARRANTY AS TO MERCHANTABILITY OR FITNESS FOR A PARTICULAR PURPOSE OR ANY OTHER WARRANTY, EXPRESS OR IMPLIED.

No representative of ours has any authority to waive or change the foregoing provisions but, subject to such provisions, our engineers are available to assist purchasers in adapting our products to their needs and to the circumstances prevailing in their business. Nothing contained herein shall be construed to imply the non-existence of any relevant patents or to constitute a permission, inducement or recommendation to practice any invention covered by any patent, without authority from the owner of this patent. We also expect purchasers to use our products in accordance with the guiding principles of the Chemical Manufacturers Association's Responsible Care® program.

Permabond UV7141

Global TDS Revision 6

8 June 2018

FOR PROFESSIONAL OR INDUSTRIAL USE ONLY. KEEP OUT OF REACH OF CHILDREN

---

<!-- page: 1 -->

Permabond UV7141
Global TDS Revision 6
8 June 2018
FOR PROFESSIONAL OR INDUSTRIAL USE ONLY. KEEP OUT OF REACH OF CHILDREN

# Additional Information

This product is not recommended for use in contact with strong oxidizing materials.

Information regarding the safe handling of this material may be obtained from the Safety Data Sheet.

Users are reminded that all materials, whether innocuous or not, should be handled in accordance with the principles of good industrial hygiene.

This Technical Datasheet (TDS) offers guideline information and does not constitute a specification.

# Surface Preparation

Surfaces should be clean, dry and grease-free before applying the adhesive. Particular care should be taken to remove silicone based cleaning agents which may have been used previously to clean glass.

Some metals such as aluminium, copper and its alloys, will benefit from light abrasion with emery cloth (or similar) to remove the oxide layer.

Isopropanol can be used to degrease most surfaces.

Where thermoplastic surfaces are involved we recommend tests are done to ensure compatibility, mold release agents may affect bond strength.

# Directions for Use

1) Adhesive can either be applied directly from the bottle or dispensed via automated dispensing equipment for more accurate dosing. Minimise exposure of product to ambient light.
2) For assemblies where neither component is metallic and where UV-light cannot reach the adhesive, apply Permabond A905 or ASC-10 to one component.
3) It is important to try to prevent air entrapment within the joint as this could be detrimental to the finished appearance of the adhesive.
4) Parts should be firmly held and not disturbed during cure. Expose the joint to ultra-violet light for the appropriate time to ensure full cure. Cure time depends on the power of the UV lamp, its spectral output, the distance between the lamp and the components, and the transmission characteristics of the substrates.
5) For help selecting a suitable lamp and/or dispensing equipment, please contact the Permabond technical helpline.

# Other Products Available

## Anaerobics

- Thread lockers
- Thread sealants
- Gasket makers
- Sealants / retainers

## Cyanoacrylates

- Instant adhesives
- For rapid bonding of metals, plastics, rubber and many other materials

## Epoxies

- Two-part room temperature cure adhesives
- Single-part heat cure adhesives
- Modified Technology (MT) flexible grades available

## MS-Polymers

- Single-part, moisture-curing, flexible sealants

## Polyurethanes

- Two-part room temperature curing adhesives

## Toughened Acrylics

- Rapid curing, high strength structural adhesives

## UV Light Cured Adhesives

- Glass / plastic bonding
- Optically clear
- Non-yellowing

# Storage &amp; Handling

|  Storage Temperature | 5 to 25°C (41 to 77°F)  |
| --- | --- |
|  Protect liquid adhesive from room lighting.  |   |

www.permabond.com

- UK: 0800 975 9800
- General Enquiries: +44 (0)1962 711661
- US: 732-868-1372
- Asia: +86 21 5773 4913

info.europe@permabond.com

info.americas@permabond.com

info.asia@permabond.com

The information given and the recommendations made herein are based on our research and are believed to be accurate but no guarantee of their accuracy is made. In every case we urge and recommend that purchasers before using any product in full-scale production make their own tests to determine to their own satisfaction whether the product is of acceptable quality and is suitable for their particular purpose under their own operating conditions. THE PRODUCTS DISCLOSED HEREIN ARE SOLD WITHOUT ANY WARRANTY AS TO MERCHANTABILITY OR FITNESS FOR A PARTICULAR PURPOSE OR ANY OTHER WARRANTY, EXPRESS OR IMPLIED.

No representative of ours has any authority to waive or change the foregoing provisions but, subject to such provisions, our engineers are available to assist purchasers in adapting our products to their needs and to the circumstances prevailing in their business. Nothing contained herein shall be construed to imply the non-existence of any relevant patents or to constitute a permission, inducement or recommendation to practice any invention covered by any patent, without authority from the owner of this patent. We also expect purchasers to use our products in accordance with the guiding principles of the Chemical Manufacturers Association's Responsible Care® program.

File: data/tds-cache/plexus-ma300.txt
<!-- page: 0 -->

PLEXUS

Technical Data Sheet

MA300

# Description

Plexus® MA300 is a two-part methacrylate adhesive designed for structural bonding of thermoplastic, metal, and composite assemblies. Combined at a 1:1 ratio, MA300 has a working time of 3 to 6 minutes and reaches approximately 500 psi in 11 to 13 minutes and 1000 psi in 13 to 16 minutes at 74°F (23°C). This product offers a combination of high strength and stiffness as well as the ability to bond a wide range of materials. Plexus MA300 is supplied in ready-to-use 50-ml and 400-ml cartridges, 5-gallon (20-liter) pails, or 50-gallon (200-liter) drums to be dispensed as a non-sagging gel.

|  Typical Uncured Properties | Part A | Part B  |
| --- | --- | --- |
|  Color | Beige | Off-White  |
|  Mix Ratio by Volume | 1 | 1  |
|  Mix Ratio by Weight | 1.00 | 1.00  |
|  Component Density, g/ml (±0.02) | 1.00 | 0.96  |
|  Component Viscosity, cP x1000 | 40 - 70 | 40 - 70  |
|  VOC's during cure, % | < 1  |   |
|  Shelf Life, Months | 13  |   |
|  Typical Cured Properties  |   |
| --- | --- |
|  Peak Exo Time (10g), min | 9  |
|  Peak Exo Temp (10g), °F (°C) | ~320 (160)  |
|  Gap Tolerance, in (mm) | 0.01 - 0.125 (0.25 - 3.2)  |
|  Hardness, Shore D | 78  |
|  Tensile Strength, psi (MPa) | 3,510 - 4,290 (24.2 - 29.6)  |
|  Tensile Modulus, kpsi (MPa) | 221 - 299 (1,524 - 2,062)  |
|  Elongation at Break, % | 20 - 40  |

Tensile in accordance with ASTM D638 / ISO 527

## Cure Profile at Different Temperatures

|  Temperature | 60°F
(15.6°C) | 75°F
(23.9°C) | 90°F
(32.2°C)  |
| --- | --- | --- | --- |
|  Work Time, min | 3 - 6 | 3 - 6 | 3 - 3.5  |
|  Time to 50 psi (0.3 MPa), min | 11 - 13 | 10 - 13 | 6 - 7  |
|  Time to 500 psi (3.4 MPa), min | 15 - 17 | 11 - 13 | 8 - 10  |
|  Time to 1000 psi (6.9 MPa), min | 19 - 22 | 13 - 16 | 13  |

![img-0.jpeg](img-0.jpeg)
Strength Retention vs Temperature (ASTM D1002 on AI 6061)

|  Substrate | Lap Shear (Typical) ASTM D1002  |   |   |
| --- | --- | --- | --- |
|   | psi | MPa | Failure Mode  |
|  Aluminum | 3,155 | 21.8 | AF  |
|  SS | 3,343 | 23.1 | CF  |
|  PC/ABS | 1,169 | 8.1 | SF  |
|  Gel Coat | 578 | 4.0 | SF  |
|  PVC | 1,391 | 9.6 | SF  |

PC120 Cleaner Conditioner recommended on metal

SF = Substrate Failure, FT = Fiber Tear, CF = Cohesive Failure, CP = Coating Pull, AF = Adhesive Failure

## Application

1. To ensure maximum bond strength, surfaces must be mated within the specified working time.
2. Use sufficient material to fill the joint completely when parts are mated and fixed.
3. Apply adhesive using handheld cartridges or automatic meter/mix/dispense equipment.
4. Load the cartridge into the dispenser and remove the end caps.
5. Attach mixing tip and expel a mixer's length of adhesive.
6. Apply adhesive to substrate and mate the parts within the work time of the adhesive.
7. Fix in position until adhesive reaches sufficient bond strength is achieved.

![img-1.jpeg](img-1.jpeg)

#

#

#

Technical Data Sheet

---

<!-- page: 1 -->

PLEXUS®

MA300

# Application

Surface Preparation - Plexus adhesives typically require little or no surface preparation, but are dependent on the material and degree of contamination in the bonding area. For optimal performance, ITW PP recommends surfaces to be free of grease, dirt, and other contaminants.

&gt;Plastics and coated metals - wipe with a dry rag or a light solvent may be sufficient.
&gt;Raw metal - wipe with a dry rag or a light solvent may be sufficient.
&gt;Metals may be affected by the degree of oxidation, scaling, fluids or other contaminants.
&gt;Composites - dust free surfaces can be bonded as is or may require light abrasion to remove mold releases, or to increase the surface area.

Other surfaces should have the same considerations. ITW PP recommends customers test to determine the optimal preparation for their materials to ensure suitability.

# Recommended Application Temperature

Application of adhesive at temperatures between 65°F (18°C) and 85°F (30°C) will ensure proper cure. Temperatures below 65°F (18°C) or above 85°F (30°C) will slow down or increase cure rate significantly. Temperature affects viscosities of Parts A and B of this adhesive.

To ensure the consistent dispensing of adhesive and activator, material temperature should be held reasonably constant throughout the year.

# Clean-Up

Clean up is easiest before the adhesive has cured. Common lab solvents, Citrus terpene or N-methyl pyrrolidone (NMP)-containing cleaners, degreasers, or soap &amp; water can be used for best results. If the adhesive is already cured, careful scraping, followed by wiping with a cleaning agent, may be the most effective method of clean up.

# Temperature Resistance

See "Strength Retention vs Temperature" graph on page 1.

# Bulk Dispensing of Drums or Pails

Plexus may be applied manually/pneumatically from cartridges or with bulk dispensing equipment. Bulk equipment must be explosion proof. All parts in direct contact with the liquid adhesive and activators should be stainless steel. Avoid contact with brass, carbon steel, copper or copper-containing alloys in all fittings, pumps, etc. Seals and gaskets should be made of Teflon, Teflon-coated PVC foam, ethylene/propylene, or polyethylene. Avoid the use of Viton, BUNA-N, Neoprene, or other elastomers for seals and gaskets. Automation is available from a variety of equipment manufacturers.

# Safety &amp; Handling

ITW Performance Polymers (ITW PP) recommends users to follow all recommended safe practices for handling its products. Refer to the product Technical Data Sheet (TDS), Safety Data Sheet (SDS), and label for health and safety information before using this product. Also refer to itwpp.com for additional information and other frequently asked questions.

Note: When mixing large masses of material at one time, a large amount of heat may be generated due to the exothermic reaction created by the rapid-curing of the product. This heat can result in the release of entrapped air, steam, and volatile gases. To prevent this, dispense only enough material for use within the working time of the product and confine gap thickness to no more than its maximum gap fill capability.

# Chemical Resistance

Chemical resistance is impacted by direct or indirect contact, frequency, duration of contact, and ambient or solution temperatures.

Excellent Resistance to: Hydrocarbons, acids and bases (pH 3-10), and salt solutions

Susceptible to: Strong polar solvents, strong acids, and bases

# Shelf Life &amp; Recommended Storage

Shelf Life is based on continuous storage between 55°F and 77°F (13°C and 25°C). Exposure, intermittent or prolonged exposures above 80°F (27°C) will result in a reduction of shelf life. Exposure above 100°F (38°C) can quickly degrade shelf life and should be avoided. Shelf life may be extended by cool storage between 45°F and 65°F (7°C and 18°C). If stored cold, allow product to return to room temperature before using.

# Product Use

Industrial Use Only. Many factors beyond ITW PP control and uniquely within user's knowledge and control can affect the performance of this product in any particular application. Given the variety of factors that can affect use and performance, the end user is solely responsible for evaluating any ITW PP product and determining its suitability and fitness for a particular purpose, product design, production, final application, and end result.

# Exclusion of Warranties

The Data stated here are typical values and offered in good faith. Given the variety of factors that can affect the use and performance of an ITW PP product, the end user is responsible for evaluating any ITW PP product and determining whether it is fit for purpose and suitable for user's design, production, and final application. Unless an additional Warranty is expressly stated, ITW PP warrants that the ITW PP product meets the applicable ITW PP product specification at the time ITW PP Ships the product. As to the herein described materials and test results, there are no warranties which extend beyond the description on the face thereof. ITW PP MAKES NO OTHER WARRANTIES OR CONDITIONS, EXPRESS OR IMPLIED, INCLUDING, BUT NOT LIMITED TO, ANY IMPLIED WARRANTY OR CONDITION OF MERCHANTABILITY OR FITNESS FOR A PARTICULAR PURPOSE OR ANY IMPLIED WARRANTY OR CONDITION ARISING OUT OF A COURSE OF DEALING, CUSTOM OR USAGE OF TRADE. IF THE ITW PP product does not conform to this warranty, then the sole and exclusive remedy is, at ITW PP's option, replacement of the ITW PP product or refund of the purchase price.

# Limitation of Liability

Except where prohibited by law, ITW PP shall not otherwise be liable for loss of damages, whether direct, indirect, special, incidental, or consequential, regardless of the legal theory asserted, including negligence, warranty, or strict liability.

# ITW Performance Polymers (ITW PP)

North America
Danvers, MA 01923
+1 855-489-7262

EMEA
Shannon, Ireland
+353 61 771500

Last Update Date: 17/01/2025

![img-2.jpeg](img-2.jpeg)

File: data/tds-cache/plexus-ma310.txt
<!-- page: 0 -->

PLEXUS

Technical Data Sheet

MA310

# Description

Plexus® MA310 is a two-part methacrylate adhesive designed for structural bonding of thermoplastic, metal, and composite assemblies. Combined at a 1:1 ratio, MA310 is a medium-curing adhesive system. MA310 offers a combination of high strength and stiffness as well as the ability to bond a wide range of materials. Plexus MA310 neutral only is supplied in ready-to-use 50-ml and 400-ml cartridges, 5-gallon (20-liter) pails, or 50-gallon (200-liter) drums to be dispensed as a non-sagging gel.

|  Typical Uncured Properties | Part A | Part B  |
| --- | --- | --- |
|  Color | Off-White | Yellow  |
|  Mix Ratio by Volume | 1 | 1  |
|  Mix Ratio by Weight | 1.00 | 1.00  |
|  Component Density, g/ml (±0.02) | 0.99 | 0.96  |
|  Component Viscosity, cP x1000 | 40 - 70 | 40 - 70  |
|  VOC's during cure, % | < 0.5  |   |
|  Shelf Life, Months | 7  |   |
|  Typical Cured Properties  |   |
| --- | --- |
|  Peak Exo Time (10g), min | 18 - 26  |
|  Peak Exo Temp (10g), °F (°C) | 300 (150)  |
|  Gap Tolerance, in (mm) | 0.01 - 0.125 (0.25 - 3.2)  |
|  Hardness, Shore D | 80  |
|  Tensile Strength, psi (MPa) | 4,410 - 5,390 (30.4 - 37.2)  |
|  Tensile Modulus, kpsi (MPa) | 238 - 322 (1,641 - 2,220)  |
|  Elongation at Break, % | 20 - 40  |

Tensile in accordance with ASTM D638 / ISO 527

## Cure Profile at Different Temperatures

|  Temperature | 60°F
(15.6°C) | 75°F
(23.9°C) | 90°F
(32.2°C)  |
| --- | --- | --- | --- |
|  Work Time, min | 19 - 20 | 15 - 18 | 8 - 9  |
|  Time to 50 psi (0.3 MPa), min | 46 | 38 - 40 | 20 - 22  |
|  Time to 500 psi (3.4 MPa), min | 52 | 44 - 46 | 24  |
|  Time to 1000 psi (6.9 MPa), min | 58 | 48 - 50 | 25  |

![img-0.jpeg](img-0.jpeg)
Strength Retention vs Temperature (ASTM D1002 on AI 6061)

|  Substrate | Lap Shear (Typical) ASTM D1002  |   |   |
| --- | --- | --- | --- |
|   | psi | MPa | Failure Mode  |
|  Aluminum | 3,378 | 23.3 | AF  |
|  SS | 3,519 | 24.3 | CF  |
|  Polyester | 371 | 2.6 | SF  |
|  Al (cycled) | 2,892 | 19.9 | CF  |
|  PVC | 1,371 | 9.5 | SF  |

PC120 Cleaner Conditioner recommended on metal

SF = Substrate Failure, FT = Fiber Tear, CF = Cohesive Failure, CP = Coating Pull, AF = Adhesive Failure

## Application

1. To ensure maximum bond strength, surfaces must be mated within the specified working time.
2. Use sufficient material to fill the joint completely when parts are mated and fixed.
3. Apply adhesive using handheld cartridges or automatic meter/mix/dispense equipment.
4. Load the cartridge into the dispenser and remove the end caps.
5. Attach mixing tip and expel a mixer's length of adhesive.
6. Apply adhesive to substrate and mate the parts within the work time of the adhesive.
7. Fix in position until adhesive reaches sufficient bond strength is achieved.

![img-1.jpeg](img-1.jpeg)

---

<!-- page: 1 -->

PLEXUS

Technical Data Sheet

MA310

# Application

Surface Preparation - Plexus adhesives typically require little or no surface preparation, but are dependent on the material and degree of contamination in the bonding area. For optimal performance, ITW PP recommends surfaces to be free of grease, dirt, and other contaminants.

&gt;Plastics and coated metals - wipe with a dry rag or a light solvent may be sufficient.
&gt;Raw metal - wipe with a dry rag or a light solvent may be sufficient.
&gt;Metals may be affected by the degree of oxidation, scaling, fluids or other contaminants.
&gt;Composites - dust free surfaces can be bonded as is or may require light abrasion to remove mold releases, or to increase the surface area.

Other surfaces should have the same considerations. ITW PP recommends customers test to determine the optimal preparation for their materials to ensure suitability.

# Recommended Application Temperature

Application of adhesive at temperatures between 65°F (18°C) and 85°F (30°C) will ensure proper cure. Temperatures below 65°F (18°C) or above 85°F (30°C) will slow down or increase cure rate significantly. Temperature affects viscosities of Parts A and B of this adhesive.

To ensure the consistent dispensing of adhesive and activator, material temperature should be held reasonably constant throughout the year.

# Clean-Up

Clean up is easiest before the adhesive has cured. Common lab solvents, Citrus terpene or N-methyl pyrrolidone (NMP)-containing cleaners, degreasers, or soap &amp; water can be used for best results. If the adhesive is already cured, careful scraping, followed by wiping with a cleaning agent, may be the most effective method of clean up.

# Temperature Resistance

See "Strength Retention vs Temperature" graph on page 1.

# Bulk Dispensing of Drums or Pails

Plexus may be applied manually/pneumatically from cartridges or with bulk dispensing equipment. Bulk equipment must be explosion proof. All parts in direct contact with the liquid adhesive and activators should be stainless steel. Avoid contact with brass, carbon steel, copper or copper-containing alloys in all fittings, pumps, etc. Seals and gaskets should be made of Teflon, Teflon-coated PVC foam, ethylene/propylene, or polyethylene. Avoid the use of Viton, BUNA-N, Neoprene, or other elastomers for seals and gaskets. Automation is available from a variety of equipment manufacturers.

# Safety &amp; Handling

ITW Performance Polymers (ITW PP) recommends users to follow all recommended safe practices for handling its products. Refer to the product Technical Data Sheet (TDS), Safety Data Sheet (SDS), and label for health and safety information before using this product. Also refer to itwpp.com for additional information and other frequently asked questions.

Note: When mixing large masses of material at one time, a large amount of heat may be generated due to the exothermic reaction created by the rapid-curing of the product. This heat can result in the release of entrapped air, steam, and volatile gases. To prevent this, dispense only enough material for use within the working time of the product and confine gap thickness to no more than its maximum gap fill capability.

# Chemical Resistance

Chemical resistance is impacted by direct or indirect contact, frequency, duration of contact, and ambient or solution temperatures.

Excellent Resistance to: Hydrocarbons, acids and bases (pH 3-10), and salt solutions

Susceptible to: Strong polar solvents, strong acids, and bases

# Shelf Life &amp; Recommended Storage

Shelf Life is based on continuous storage between 55°F and 77°F (13°C and 25°C). Exposure, intermittent or prolonged exposures above 80°F (27°C) will result in a reduction of shelf life. Exposure above 100°F (38°C) can quickly degrade shelf life and should be avoided. Shelf life may be extended by cool storage between 45°F and 65°F (7°C and 18°C). If stored cold, allow product to return to room temperature before using.

# Product Use

Industrial Use Only. Many factors beyond ITW PP control and uniquely within user's knowledge and control can affect the performance of this product in any particular application. Given the variety of factors that can affect use and performance, the end user is solely responsible for evaluating any ITW PP product and determining its suitability and fitness for a particular purpose, product design, production, final application, and end result.

# Exclusion of Warranties

The Data stated here are typical values and offered in good faith. Given the variety of factors that can affect the use and performance of an ITW PP product, the end user is responsible for evaluating any ITW PP product and determining whether it is fit for purpose and suitable for user's design, production, and final application. Unless an additional Warranty is expressly stated, ITW PP warrants that the ITW PP product meets the applicable ITW PP product specification at the time ITW PP Ships the product. As to the herein described materials and test results, there are no warranties which extend beyond the description on the face thereof. ITW PP MAKES NO OTHER WARRANTIES OR CONDITIONS, EXPRESS OR IMPLIED, INCLUDING, BUT NOT LIMITED TO, ANY IMPLIED WARRANTY OR CONDITION OF MERCHANTABILITY OR FITNESS FOR A PARTICULAR PURPOSE OR ANY IMPLIED WARRANTY OR CONDITION ARISING OUT OF A COURSE OF DEALING, CUSTOM OR USAGE OF TRADE. IF THE ITW PP product does not conform to this warranty, then the sole and exclusive remedy is, at ITW PP's option, replacement of the ITW PP product or refund of the purchase price.

# Limitation of Liability

Except where prohibited by law, ITW PP shall not otherwise be liable for loss of damages, whether direct, indirect, special, incidental, or consequential, regardless of the legal theory asserted, including negligence, warranty, or strict liability.

# ITW Performance Polymers (ITW PP)

North America
Danvers, MA 01923
+1 855-489-7262

EMEA
Shannon, Ireland
+353 61 771500

![img-2.jpeg](img-2.jpeg)

Last Update Date: 17/01/2025

File: data/tds-cache/plexus-ma425.txt
<!-- page: 0 -->

PLEXUS

Technical Data Sheet

MA425

# Description

Plexus® MA425 is a two-part methacrylate adhesive designed for structural bonding of thermoplastic, metal, and composite assemblies. Combined at a 10:1 ratio, MA425 has a working time of 30 to 35 minutes and achieves approximately 75% of ultimate strength in 80 to 90 minutes at 74°F (23°C). Plexus MA425 is finding wide usage for composite bonding applications in the transportation and marine industries because it requires virtually no surface preparation. In addition, this product provides a unique combination of excellent fatigue endurance, outstanding impact resistance, and superior toughness. Plexus MA425 is blue when mixed and is supplied in a ready-to-use cartridge, 5-gallon (20-liter) pails, or 50-gallon (200-liter) drums to be dispensed as a non-sagging gel.

|  Typical Uncured Properties | Part A | Part B  |
| --- | --- | --- |
|  Color | Off-White | Blue  |
|  Mix Ratio by Volume | 10 | 1  |
|  Mix Ratio by Weight | 9.00 | 1.00  |
|  Component Density, g/ml | 0.97 | 1.05  |
|  Component Viscosity, cP x1000 | 100 - 125 | 35 - 70  |
|  VOC's during cure, % | < 1  |   |
|  Shelf Life, Months | 13 / 10  |   |
|  Typical Cured Properties  |   |
| --- | --- |
|  Peak Exo Time (30g), min | 50 - 70  |
|  Peak Exo Temp (30g), °F (°C) | 220 (105)  |
|  Gap Tolerance, in (mm) | 0.03 - 0.375 (0.75 - 9.5)  |
|  Hardness, Shore D | 72  |
|  Tensile Strength, psi (MPa) | 2,565 - 3,135 (17.7 - 21.6)  |
|  Tensile Modulus, kpsi (MPa) | 123 - 167 (850 - 1,150)  |
|  Elongation at Break, % | 30 - 50  |

Tensile in accordance with ASTM D638 / ISO 527

## Cure Profile at Different Temperatures

|  Temperature | 60°F
(15.6°C) | 75°F
(23.9°C) | 90°F
(32.2°C)  |
| --- | --- | --- | --- |
|  Work Time, min | 30 - 32 | 28 - 30 | 22 - 23  |
|  Time to 50 psi (0.3 MPa), min | 105 - 110 | 80 - 85 | 45 - 50  |
|  Time to 500 psi (3.4 MPa), min | 110 -115 | 90 - 95 | 50 - 55  |
|  Time to 1000 psi (6.9 MPa), min | 115 - 120 | 100 - 105 | 55 - 60  |

![img-0.jpeg](img-0.jpeg)
Strength Retention vs Temperature (ASTM D1002 on AI 6061)

|  Substrate | Lap Shear (Typical) ASTM D1002  |   |   |
| --- | --- | --- | --- |
|   | psi | MPa | Failure Mode  |
|  Aluminum | 1,835 | 12.7 | AF  |
|  Gel coat | 2,162 | 14.9 | SF  |
|  Powder Coated Steel | 2,087 | 14.4 | SF  |
|  PU Coated GFRP | 397 | 2.7 | SF  |
|  Stainless Steel | 1,708 | 11.8 | CF  |

PC120 Cleaner Conditioner recommended on metal

SF = Substrate Failure, FT = Fiber Tear, CF = Cohesive Failure, CP = Coating Pull, AF = Adhesive Failure

# Application

1. To ensure maximum bond strength, surfaces must be mated within the specified working time.
2. Use sufficient material to fill the joint completely when parts are mated and fixed.
3. Apply adhesive using handheld cartridges or automatic meter/mix/dispense equipment.
4. Load the cartridge into the dispenser and remove the end caps.
5. Attach mixing tip and expel a mixer's length of adhesive.
6. Apply adhesive to substrate and mate the parts within the work time of the adhesive.
7. Fix in position until adhesive reaches sufficient bond strength is achieved.

![img-1.jpeg](img-1.jpeg)

---

<!-- page: 1 -->

PLEXUS

Technical Data Sheet

MA425

# Application

Surface Preparation - Plexus adhesives typically require little or no surface preparation, but are dependent on the material and degree of contamination in the bonding area. For optimal performance, ITW PP recommends surfaces to be free of grease, dirt, and other contaminants.

&gt;Plastics and coated metals - wipe with a dry rag or a light solvent may be sufficient.
&gt;Raw metal - wipe with a dry rag or a light solvent may be sufficient.
&gt;Metals may be affected by the degree of oxidation, scaling, fluids or other contaminants.
&gt;Composites - dust free surfaces can be bonded as is or may require light abrasion to remove mold releases, or to increase the surface area.

Other surfaces should have the same considerations. ITW PP recommends customers test to determine the optimal preparation for their materials to ensure suitability.

# Recommended Application Temperature

Application of adhesive at temperatures between 65°F (18°C) and 85°F (30°C) will ensure proper cure. Temperatures below 65°F (18°C) or above 85°F (30°C) will slow down or increase cure rate significantly. Temperature affects viscosities of Parts A and B of this adhesive.

To ensure the consistent dispensing of adhesive and activator, material temperature should be held reasonably constant throughout the year.

# Clean-Up

Clean up is easiest before the adhesive has cured. Common lab solvents, Citrus terpene or N-methyl pyrrolidone (NMP)-containing cleaners, degreasers, or soap &amp; water can be used for best results. If the adhesive is already cured, careful scraping, followed by wiping with a cleaning agent, may be the most effective method of clean up.

# Temperature Resistance

See "Strength Retention vs Temperature" graph on page 1.

# Bulk Dispensing of Drums or Pails

Plexus may be applied manually/pneumatically from cartridges or with bulk dispensing equipment. Bulk equipment must be explosion proof. All parts in direct contact with the liquid adhesive and activators should be stainless steel. Avoid contact with brass, carbon steel, copper or copper-containing alloys in all fittings, pumps, etc. Seals and gaskets should be made of Teflon, Teflon-coated PVC foam, ethylene/propylene, or polyethylene. Avoid the use of Viton, BUNA-N, Neoprene, or other elastomers for seals and gaskets. Automation is available from a variety of equipment manufacturers.

# Safety &amp; Handling

ITW Performance Polymers (ITW PP) recommends users to follow all recommended safe practices for handling its products. Refer to the product Technical Data Sheet (TDS), Safety Data Sheet (SDS), and label for health and safety information before using this product. Also refer to itwpp.com for additional information and other frequently asked questions.

Note: When mixing large masses of material at one time, a large amount of heat may be generated due to the exothermic reaction created by the rapid-curing of the product. This heat can result in the release of entrapped air, steam, and volatile gases. To prevent this, dispense only enough material for use within the working time of the product and confine gap thickness to no more than its maximum gap fill capability.

# Chemical Resistance

Chemical resistance is impacted by direct or indirect contact, frequency, duration of contact, and ambient or solution temperatures.

Excellent Resistance to: Hydrocarbons, acids and bases (pH 3-10), and salt solutions

Susceptible to: Strong polar solvents, strong acids, and bases

# Shelf Life &amp; Recommended Storage

Shelf Life is based on continuous storage between 55°F and 77°F (13°C and 25°C). Exposure, intermittent or prolonged exposures above 80°F (27°C) will result in a reduction of shelf life. Exposure above 100°F (38°C) can quickly degrade shelf life and should be avoided. Shelf life may be extended by cool storage between 45°F and 65°F (7°C and 18°C). If stored cold, allow product to return to room temperature before using.

# Product Use

Industrial Use Only. Many factors beyond ITW PP control and uniquely within user's knowledge and control can affect the performance of this product in any particular application. Given the variety of factors that can affect use and performance, the end user is solely responsible for evaluating any ITW PP product and determining its suitability and fitness for a particular purpose, product design, production, final application, and end result.

# Exclusion of Warranties

The Data stated here are typical values and offered in good faith. Given the variety of factors that can affect the use and performance of an ITW PP product, the end user is responsible for evaluating any ITW PP product and determining whether it is fit for purpose and suitable for user's design, production, and final application. Unless an additional Warranty is expressly stated, ITW PP warrants that the ITW PP product meets the applicable ITW PP product specification at the time ITW PP Ships the product. As to the herein described materials and test results, there are no warranties which extend beyond the description on the face thereof. ITW PP MAKES NO OTHER WARRANTIES OR CONDITIONS, EXPRESS OR IMPLIED, INCLUDING, BUT NOT LIMITED TO, ANY IMPLIED WARRANTY OR CONDITION OF MERCHANTABILITY OR FITNESS FOR A PARTICULAR PURPOSE OR ANY IMPLIED WARRANTY OR CONDITION ARISING OUT OF A COURSE OF DEALING, CUSTOM OR USAGE OF TRADE. IF THE ITW PP product does not conform to this warranty, then the sole and exclusive remedy is, at ITW PP's option, replacement of the ITW PP product or refund of the purchase price.

# Limitation of Liability

Except where prohibited by law, ITW PP shall not otherwise be liable for loss of damages, whether direct, indirect, special, incidental, or consequential, regardless of the legal theory asserted, including negligence, warranty, or strict liability.

# ITW Performance Polymers (ITW PP)

North America
Danvers, MA 01923
+1 855-489-7262

EMEA
Shannon, Ireland
+353 61 771500

![img-2.jpeg](img-2.jpeg)

Last Update Date: 08/09/2025
