Repository: vineetpadia/glueguy

# Glueguy Lab

Spreadsheet-style adhesive selector plus a larger McMaster-derived engineering reference library.

## Run locally

```bash
python3 -m http.server 4317 --bind 0.0.0.0
```

Open `http://127.0.0.1:4317/` on the host, or from another machine on the same LAN/VPN open `http://<host-ip>:4317/`.

## Catalog pipeline

1. Crawl McMaster glue families into raw JSON.

```bash
python scripts/mcmaster_glue_pipeline.py --max-pages 220 --output data/mcmaster-glues.json
```

2. Enrich the representative McMaster part page for each family into a reusable detail cache.

```bash
python scripts/enrich_mcmaster_product_details.py
```

File: data/tds-cache/plexus-ma560-1.txt
<!-- page: 0 -->

PLEXUS

Technical Data Sheet

MA560-1

# Description

Plexus® MA560-1 is a two-part methacrylate adhesive designed for structural bonding of thermoplastic, metal, and composite assemblies. Combined at a 1:1 ratio, MA560-1 has a working time of 55 to 70 minutes at room temperature and at 74°F (23°C). MA560-1 reaches lap shear values of approximately 500 and 1000 psi in 3 and 4 hours, respectively, at a 0.03-in. (0.75-mm) bond line. This product has been designed for use on large structures where a very long open time product is needed. Plexus MA560-1 is commonly used for bonding stringers and liners into large fiberglass boats with bond lines up to 1.00 in. (25 mm) thick. In addition, this product provides a unique combination of excellent fatigue endurance, outstanding impact resistance, and superior toughness. Plexus MA560-1 is gray when mixed and is available in ready-to-use 400-ml cartridges, 5-gallon (20-liter) pails, and 50-gallon (200-liter) drums to be dispensed as a non-sagging gel.

|  Typical Uncured Properties | Part A | Part B  |
| --- | --- | --- |
|  Color | White | Black/White  |
|  Mix Ratio by Volume | 1.00 | 1.00  |
|  Mix Ratio by Weight | 1.00 | 1.00  |
|  Component Density, g/ml | 0.93 | 0.95/1.03  |
|  Component Viscosity, cP x1000 | 145 - 185 | 170 - 205  |
|  VOC's during cure, % | < 0.5  |   |
|  Shelf Life, Months | 6  |   |
|  Typical Cured Properties  |   |
| --- | --- |
|  Peak Exo Time (30g), min | 130 - 180  |
|  Peak Exo Temp (30g), °F (°C) | ~180 (82.2)  |
|  Gap Tolerance, in (mm) | 0.03 - 1.00 (0.75 - 25)  |
|  Hardness, Shore D | 70  |
|  Tensile Strength, psi (MPa) | 2,500 - 3,100 (17.2 - 21.3)  |
|  Tensile Modulus, kpsi (MPa) | 80 - 120 (552 - 827)  |
|  Elongation at Break, % | >130  |

Tensile in accordance with ISO 527

Typical Cure Profile at Different Temperatures

|  Temperature | 60°F (15.6°C) | 75°F (23.9°C) | 90°F (32.2°C)  |
| --- | --- | --- | --- |
|  Work Time, min | 80 - 85 | 55 - 70 | 45 - 50  |
|  Time to 50 psi (0.3 MPa), min | 140 - 145 | 120 - 130 | 70 - 75  |
|  Time to 500 psi (3.4 MPa), min | 215 - 225 | 210 - 220 | 90 - 95  |
|  Time to 1000 psi (6.9 MPa), min | 235 - 245 | 230 - 240 | 105 - 110  |

![img-0.jpeg](img-0.jpeg)
Strength Retention vs Temperature (ASTM D1002 on Al 6061)

|  Substrate | Lap Shear (Typical) ASTM D1002  |   |   |
| --- | --- | --- | --- |
|   | psi | MPa | Failure Mode  |
|  Aluminum | 1,756 | 12.1 | CF  |
|  SS (cycled) | 1,949 | 13.4 | CF  |
|  Polyester | 322 | 2.2 | FT  |
|  Gel coat | 1,558 | 10.7 | FT  |
|  PVC | 1,260 | 8.7 | SF  |
|  SS (500hr Salt Fog) | 1,315 | 9.1 | CF  |
|  SS (1000hr Salt Fog) | 673 | 4.6 | CF  |

PC120 Cleaner Conditioner recommended on metal

SF = Substrate Failure, FT = Fiber Tear, CF = Cohesive Failure, CP = Coating Pull, AF = Adhesive Failure

# Application

1. To ensure maximum bond strength, surfaces must be mated within the specified working time.
2. Use sufficient material to fill the joint completely when parts are mated and fixed.
3. Apply adhesive using handheld cartridges or automatic meter/mix/dispense equipment.
4. Load the cartridge into the dispenser and remove the end caps.
5. Attach mixing tip and expel a mixer's length of adhesive.
6. Apply adhesive to substrate and mate the parts within the work time of the adhesive.
7. Fix in position until adhesive reaches sufficient bond strength is achieved.

![img-1.jpeg](img-1.jpeg)

---

<!-- page: 1 -->

PLDXUS
Technical Data Sheet
MA560-1

# Application

Surface Preparation - Plexus adhesives typically require little or no surface preparation, but are dependent on the material and degree of contamination in the bonding area. For optimal performance, ITW PP recommends surfaces to be free of grease, dirt, and other contaminants.

&gt; Plastics and coated metals - wipe with a dry rag or a light solvent may be sufficient.
&gt; Raw metal - wipe with a dry rag or a light solvent may be sufficient.
&gt; Metals may be affected by the degree of oxidation, scaling, fluids or other contaminants.
&gt; Composites - dust free surfaces can be bonded as is or may require light abrasion to remove mold releases, or to increase the surface area.

Other surfaces should have the same considerations. ITW PP recommends customers test to determine the optimal preparation for their materials to ensure suitability.

# Recommended Application Temperature

Application of adhesive at temperatures between 65°F (18°C) and 85°F (30°C) will ensure proper cure. Temperatures below 65°F (18°C) or above 85°F (30°C) will slow down or increase cure rate significantly. Temperature affects viscosities of Parts A and B of this adhesive.

To ensure the consistent dispensing of adhesive and activator, material temperature should be held reasonably constant throughout the year.

# Clean-Up

Clean up is easiest before the adhesive has cured. Common lab solvents, Citrus terpene or N-methyl pyrrolidone (NMP)-containing cleaners, degreasers, or soap &amp; water can be used for best results. If the adhesive is already cured, careful scraping, followed by wiping with a cleaning agent, may be the most effective method of clean up.

# Temperature Resistance

See "Strength Retention vs Temperature" graph on page 1.

# Bulk Dispensing of Drums or Pails

Plexus may be applied manually/pneumatically from cartridges or with bulk dispensing equipment. Bulk equipment must be explosion proof. All parts in direct contact with the liquid adhesive and activators should be stainless steel. Avoid contact with brass, carbon steel, copper or copper-containing alloys in all fittings, pumps, etc. Seals and gaskets should be made of Teflon, Teflon-coated PVC foam, ethylene/propylene, or polyethylene. Avoid the use of Viton, BUNA-N, Neoprene, or other elastomers for seals and gaskets. Automation is available from a variety of equipment manufacturers.

# Safety &amp; Handling

ITW Performance Polymers (ITW PP) recommends users to follow all recommended safe practices for handling its products. Refer to the product Technical Data Sheet (TDS), Safety Data Sheet (SDS), and label for health and safety information before using this product. Also refer to itwpp.com for additional information and other frequently asked questions.

Note: When mixing large masses of material at one time, a large amount of heat may be generated due to the exothermic reaction created by the rapid-curing of the product. This heat can result in the release of entrapped air, steam, and volatile gases. To prevent this, dispense only enough material for use within the working time of the product and confine gap thickness to no more than its maximum gap fill capability.

# Chemical Resistance

Chemical resistance is impacted by direct or indirect contact, frequency, duration of contact, and ambient or solution temperatures.

Excellent Resistance to: Hydrocarbons, acids and bases (pH 3-10), and salt solutions

Susceptible to: Strong polar solvents, strong acids, and bases

# Shelf Life &amp; Recommended Storage

Shelf Life is based on continuous storage between 55°F and 77°F (13°C and 25°C). Exposure, intermittent or prolonged exposures above 80°F (27°C) will result in a reduction of shelf life. Exposure above 100°F (38°C) can quickly degrade shelf life and should be avoided. Shelf life may be extended by cool storage between 45°F and 65°F (7°C and 18°C). If stored cold, allow product to return to room temperature before using.

# Product Use

Industrial Use Only. Many factors beyond ITW PP control and uniquely within user's knowledge and control can affect the performance of this product in any particular application. Given the variety of factors that can affect use and performance, the end user is solely responsible for evaluating any ITW PP product and determining its suitability and fitness for a particular purpose, product design, production, final application, and end result.

# Exclusion of Warranties

The Data stated here are typical values and offered in good faith. Given the variety of factors that can affect the use and performance of an ITW PP product, the end user is responsible for evaluating any ITW PP product and determining whether it is fit for purpose and suitable for user's design, production, and final application. Unless an additional Warranty is expressly stated, ITW PP warrants that the ITW PP product meets the applicable ITW PP product specification at the time ITW PP Ships the product. As to the herein described materials and test results, there are no warranties which extend beyond the description on the face thereof. ITW PP MAKES NO OTHER WARRANTIES OR CONDITIONS, EXPRESS OR IMPLIED, INCLUDING, BUT NOT LIMITED TO, ANY IMPLIED WARRANTY OR CONDITION OF MERCHANTABILITY OR FITNESS FOR A PARTICULAR PURPOSE OR ANY IMPLIED WARRANTY OR CONDITION ARISING OUT OF A COURSE OF DEALING, CUSTOM OR USAGE OF TRADE. IF THE ITW PP product does not conform to this warranty, then the sole and exclusive remedy is, at ITW PP's option, replacement of the ITW PP product or refund of the purchase price.

# Limitation of Liability

Except where prohibited by law, ITW PP shall not otherwise be liable for loss of damages, whether direct, indirect, special, incidental, or consequential, regardless of the legal theory asserted, including negligence, warranty, or strict liability.

# ITW Performance Polymers (ITW PP)

North America
EMEA
Danvers, MA 01923
Shannon, Ireland
+1 855-489-7262
+353 61 771500

![img-2.jpeg](img-2.jpeg)

Last Update Date: 7/19/2023

File: data/tds-cache/plexus-ma8110-gb.txt
<!-- page: 0 -->

PLEXUS

Technical Data Sheet

MA8110 / MA8110GB

# Description

Plexus® MA8110/GB is an advanced direct-to-metal, low halogen two-part methacrylate structural adhesive designed for structural bonding of various metals, plastic, and composite assemblies. MA8110/GB does a superb job of bonding of metals, engineered thermoplastics, and composite assemblies with little to no surface preparation. Combined at a 1:1 ratio by volume, MA8110/GB can bond various galvanized, and zinc treated steel. It provides a unique combination of high strength, toughness, and fatigue resistance with superior thin film cure. Plexus MA8110/GB contains 0.012-inch (0.3mm) inert glass beads and is available with and without the glass-bead spacers in Bulk 5-gallon (20-liter) pails, or 50-gallon (200-liter) drums and is supplied only with glass-beads spacers in ready-to-use 50-ml, 400-ml cartridges, all to be dispensed as a non-sagging gel.

|  Typical Uncured Properties | Part A | Part B  |
| --- | --- | --- |
|  Color | Off White | Gray  |
|  Mix Ratio by Volume | 1 | 1  |
|  Mix Ratio by Weight | 1.01 | 1.00  |
|  Component Density, g/ml | 0.97 | 0.96  |
|  Component Viscosity, cP x1000 | 40 - 80 | 40 - 80  |
|  VOC's during cure, % | < 0.5  |   |
|  Shelf Life, Months | 12  |   |
|  Typical Cured Properties  |   |
| --- | --- |
|  Peak Exo Time (10g), min | 16 - 20  |
|  Peak Exo Temp (10g), °F (°C) | ~283 (141)  |
|  Gap Tolerance, in (mm) | 0.01 - 0.5 (0.25 - 12.7)  |
|  Hardness, Shore D | 74  |
|  Tensile Strength, psi (MPa) | 3,285 - 4,015 (22.7 - 27.2)  |
|  Tensile Modulus, kpsi (MPa) | 170 - 230 (1,172 - 1,586)  |
|  Elongation at Break, % | 25 - 45  |

Tensile in accordance with ASTM D638 / ISO 527

## Cure Profile at Different Temperatures

|  Temperature | 60°F
(15.6°C) | 75°F
(23.9°C) | 90°F
(32.2°C)  |
| --- | --- | --- | --- |
|  Work Time, min | 12 - 14 | 8 - 12 | 6 - 8  |
|  Time to 50 psi (0.3 MPa), min | 38 - 44 | 33 - 36 | 25 - 30  |
|  Time to 500 psi (3.4 MPa), min | 45 - 55 | 35 - 40 | 30 - 35  |
|  Time to 1000 psi (6.9 MPa), min | 65 - 85 | 44 - 50 | 35 - 40  |

![img-0.jpeg](img-0.jpeg)
Strength Retention vs Temperature (ASTM D1002 on AL 6061)

|  Substrate | Lap Shear (Typical)
psi | MPa | ASTM D1002
Failure Mode  |
| --- | --- | --- | --- |
|  Aluminum | 3,061 | 21.1 | CF  |
|  Gel Coat | 568 | 3.9 | SF  |
|  Galvanized | 2,215 | 15.3 | SF  |
|  ABS (sheet) | 700 | 4.8 | SF  |
|  Stainless Steel | 2,800 | 19.3 | CF  |
|  Carbon Steel | 2,800 | 19.3 | CF  |
|  FRP | 700 | 4.8 | SF  |
|  PVC | 650 | 4.5 | SF  |

SF = Substrate Failure, FT = Fiber Tear, CF = Cohesive Failure, CP = Coating Pull, AF = Adhesive Failure

# Application

1. To ensure maximum bond strength, surfaces must be mated within the specified working time.
2. Use sufficient material to fill the joint completely when parts are mated and fixed.
3. Apply adhesive using handheld cartridges or automatic meter/mix/dispense equipment.
4. Load the cartridge into the dispenser and remove the end caps.
5. Attach mixing tip and expel a mixer's length of adhesive.
6. Apply adhesive to substrate and mate the parts within the work time of the adhesive.
7. Fix in position until sufficient bond strength is achieved.

![img-1.jpeg](img-1.jpeg)

---

<!-- page: 1 -->

PLEXUS

Technical Data Sheet

MA8110 / MA8110GB

# Application

Surface Preparation - Plexus typically require little or no surface preparation, but is dependent on the material and degree of contamination on the bonding area. For optimal performances, ITW PP recommends surfaces to be free of grease, dirt, and other contaminants.

&gt;Plastics and coated metals - wipe with a dry rag or a light solvent may be sufficient.
&gt;Raw metal - wipe with a dry rag or a light solvent may be sufficient.
&gt;Metals may be affected by the degree of oxidation, scaling, fluids or other contaminants.
&gt;Composites - dust free surfaces can be bonded as is or may require light abrasion to remove mold releases, or to increase the surface area.

Other surfaces should have the same considerations. ITW PP recommends customers test to determine the optimal preparation for their materials to ensure suitability.

# Recommended Application Temperature

Application of adhesive at temperatures between $65^{\circ}\mathrm{F}$ ($18^{\circ}\mathrm{C}$) and $85^{\circ}\mathrm{F}$ ($30^{\circ}\mathrm{C}$) will ensure proper cure. Temperatures below $65^{\circ}\mathrm{F}$ ($18^{\circ}\mathrm{C}$) or above $85^{\circ}\mathrm{F}$ ($30^{\circ}\mathrm{C}$) will slow down or increase cure rate significantly. Temperature affects viscosities of Parts A and B of this adhesive.

To ensure the consistent dispensing of adhesive and activator, material temperature should be held reasonably constant throughout the year.

# Clean-Up

Clean up is easiest before the adhesive has cured. Common lab solvents, Citrus terpene or N-methyl pyrrolidone (NMP)-containing cleaners, degreasers, or soap &amp; water can be used for best results. If the adhesive is already cured, careful scraping, followed by wiping with a cleaning agent, may be the most effective method of clean up.

# Temperature Resistance

See "Strength Retention vs Temperature" graph on page 1.

# Bulk Dispensing of Drums or Pails

Plexus may be applied manually/pneumatically from cartridges or with bulk dispensing equipment. Bulk equipment must be explosion proof. All parts in direct contact with the liquid adhesive and activators should be stainless steel. Avoid contact with brass, carbon steel, copper or copper-containing alloys in all fittings, pumps, etc. Seals and gaskets should be made of Teflon, Teflon-coated PVC foam, ethylene/propylene, or polyethylene. Avoid the use of Viton, BUNA-N, Neoprene, or other elastomers for seals and gaskets. Automation is available from a variety of equipment manufacturers.

# Safety &amp; Handling

ITW Performance Polymers (ITW PP) recommends users to follow all recommended safe practices for handling its products. Refer to the product Technical Data Sheet (TDS), Safety Data Sheet (SDS), and label for health and safety information before using this product. Also refer to itwpp.com for additional information and other frequently asked questions.

Note: When mixing large masses of material at one time, a large amount of heat may be generated due to the exothermic reaction created by the rapid-curing of the product. This heat can result in the release of entrapped air, steam, and volatile gases. To prevent this, dispense only enough material for use within the working time of the product and confine gap thickness to no more than its maximum gap fill capability.

# Chemical Resistance

Chemical resistance is impacted by direct or indirect contact, frequency, duration of contact, and ambient or solution temperatures.

Excellent Resistance to: Hydrocarbons, acids and bases (pH 3-10), and salt solutions

Susceptible to: Strong polar solvents, strong acids, and bases

# Shelf Life &amp; Recommended Storage

Shelf Life is based on continuous storage between $55^{\circ}\mathrm{F}$ and $77^{\circ}\mathrm{F}$ ($13^{\circ}\mathrm{C}$ and $25^{\circ}\mathrm{C}$). Exposure, intermittent or prolonged exposures above $80^{\circ}\mathrm{F}$ ($27^{\circ}\mathrm{C}$) will result in a reduction of shelf life. Exposure above $100^{\circ}\mathrm{F}$ ($38^{\circ}\mathrm{C}$) can quickly degrade shelf life and should be avoided. Shelf life may be extended by cool storage between $45^{\circ}\mathrm{F}$ and $65^{\circ}\mathrm{F}$ ($7^{\circ}\mathrm{C}$ and $18^{\circ}\mathrm{C}$). If stored cold, allow product to return to room temperature before using.

# Product Use

Industrial Use Only. Many factors beyond ITW PP control and uniquely within user's knowledge and control can affect the performance of this product in any particular application. Given the variety of factors that can affect use and performance, the end user is solely responsible for evaluating any ITW PP product and determining its suitability and fitness for a particular purpose, product design, production, final application, and end result.

# Exclusion of Warranties

The Data stated here are typical values and offered in good faith. Given the variety of factors that can affect the use and performance of an ITW PP product, the end user is responsible for evaluating any ITW PP product and determining whether it is fit for purpose and suitable for user's design, production, and final application. Unless an additional Warranty is expressly stated, ITW PP warrants that the ITW PP product meets the applicable ITW PP product specification at the time ITW PP Ships the product. As to the herein described materials and test results, there are no warranties which extend beyond the description on the face thereof. ITW PP MAKES NO OTHER WARRANTIES OR CONDITIONS, EXPRESS OR IMPLIED, INCLUDING, BUT NOT LIMITED TO, ANY IMPLIED WARRANTY OR CONDITION OF MERCHANTABILITY OR FITNESS FOR A PARTICULAR PURPOSE OR ANY IMPLIED WARRANTY OR CONDITION ARISING OUT OF A COURSE OF DEALING, CUSTOM OR USAGE OF TRADE. IF THE ITW PP product does not conform to this warranty, then the sole and exclusive remedy is, at ITW PP's option, replacement of the ITW PP product or refund of the purchase price.

# Limitation of Liability

Except where prohibited by law, ITW PP shall not otherwise be liable for loss of damages, whether direct, indirect, special, incidental, or consequential, regardless of the legal theory asserted, including negligence, warranty, or strict liability.

# ITW Performance Polymers (ITW PP)

North America
Danvers, MA 01923
+1 855-489-7262

EMEA
Shannon, Ireland
+353 61 771500

![img-2.jpeg](img-2.jpeg)

Last Update Date: 12/20/2023

File: data/tds-cache/shinetsu-ke3411.txt
Shin-Etsu Silicone : Super high-thermal stable one-component condensation cure RTV silicone rubber --> Shin-Etsu Silicone: The Key to a Better Tomorrow &gt;&gt;&gt; Contact Global Network Products About Us Sustainability Product Brochures Customer Support Contact Home &gt; New Products &gt; Super high-thermal stable one-component condensation cure RTV silicone rubber New Products Super high-thermal stable one-component condensation cure RTV silicone rubber KE-3410/KE-3411 These products are super thermal stable low-viscosity adhesive. You can choose the right product from four types of viscosity. Features Thermal stability (can be available over 180&deg;C) By-product gas: acetone From low viscosity type to paste type *Not available for electric insulation use Applications Adhesion of application used under high heat condition Test Result (after heating: 250&deg;C &times; 168 h) General Properties Parameter Product name KE-3418 KE-3417 KE-3411 KE-3410 Appearance Black Black Black Black Viscosity Pa&middot;s Paste 45 30 10 Tack-free time min 5 15 40 20 Hardness Durometer A 45 36 36 30 Elongation at break % 200 140 190 120 Tensile strength MPa 2.0 1.1 1.5 0.6 Lap shear strength MPa Al 1.4 0.9 — — SUS — — 0.8 0.8 (Not specified values) Curing condition: 23 &plusmn; 2&deg;C @ 50 &plusmn; 5% RH &times; 7 days Shear test specimen curing conditions: 23 &plusmn; 2&deg;C @ 50 &plusmn; 5% RH &times; 7 days (KE-3417) 23 &plusmn; 2&deg;C @ 50 &plusmn;5 % RH &times; 14 days (KE-3410/KE-3411) By Product Type Fluids & Related Products Silicone fluids Modified silicone fluids Greases and oil compounds Silicone fiber treatments Release agents Silicone release coatings Defoaming agents Pressure sensitive adhesives Resins & Oligomers Silicone resins Silicone oligomers Paint additives Powders Silicone powders Silanes Silanes Silane coupling agents Liquid Rubbers One-component liquid rubbers Two-component liquid rubbers (for electric and electronic applications) Two-component liquid rubbers (for moldmaking) Sealants (for construction) Construction coating agents Rubbers Rubber compounds LIMS (Liquid silicone rubber Injection Molding System) Heat-shrinkable silicone rubber tubing Thermal interface silicone rubber Electrically conductive rubber products Adhesive Sheets (for outdoor tanks) By Function Heat-resistant Cold-resistant (for low-temperature applications) Oil-resistant / Solvent-resistant Electrically conductive For antistatic applications Flame-retardant Thermal Interface Materials Greases and oil compounds For water-repellency Defoaming agents Release agents Silicone release coatings Pressure sensitive adhesives Adhesive & seal agents (For electric and electronic applications,etc) Sealants (for construction) Two-component liquid rubbers (for moldmaking) Transparent products Gel types For Damper applications For Coatings By Usage Electric & electronic applications For LEDs For solar cells Wind Power Applications Automotive & transport For the chemical industry For paints For personal care Health care For rubber & plastic For resin modification For machinery For the food product industry For fiber and textiles For paper & pulp For construction & public works By Product Name --> HOME News Events Global Network Product Brochures Products By Product Type By Function By Usage By Product Name New Products Environmentally Friendly Silicone Shin-Etsu Green Silicones&trade; Application Examples Selection Guide Resins & Oligomers, Silanes Silicone rubber for molding About Us Top Message Shin-Etsu Silicone at a Glance Business Overview History Brochure & Video Products & Services Business Activities Overseas Operations Past Product Ads Relevant Websites Shin-Etsu Silicone by the Numbers 信越シリコーンについて (日本語) 公司介绍 (简体中文) 公司介紹 (繁体中文) 신에쓰 실리콘에 대하여 (한국어) เกี่ยวกับเรา (ภาษาไทย) Sobre nós (Português) Quienes somos (Español) Giới thiệu về Shin-Etsu Silicone (Tiếng Việt) What is silicone? Sustainability Customer Support Technical Reviews SDS (Safety Data Sheet) TDS (Technical Data Sheet) New Registration Registration Edit / Deregistration Contact By Telephone or Fax Inquiry Form Shin-Etsu Chemical Co., Ltd. home page Notice Concerning Similar Company Name &gt; Site Map &gt; Precautions &gt; Notes on Using This Website &gt; Personal Information Protection Policy All Rights Reserved. Copyright &copy; Shin-Etsu Chemical Co., Ltd.

File: data/tds-cache/shinetsu-ke8100.txt
Shin-Etsu Silicone : High adhesion strength one-component heat cure RTV silicone rubber --> Shin-Etsu Silicone: The Key to a Better Tomorrow &gt;&gt;&gt; Contact Global Network Products About Us Sustainability Product Brochures Customer Support Contact Home &gt; New Products &gt; High adhesion strength one-component heat cure RTV silicone rubber New Products High adhesion strength one-component heat cure RTV silicone rubber KE-8100 KE-8100 is elastic adhesive that has higher bonding strength than conventional silicone adhesive. Comparison of KE-8100 and Conventional Product Features Tensile lap-shear strength is 4.0 MPa Easy to handle Excellent heat, cold, weather resistance and electric insulation Applications Sealing for electronics, automobile parts General Properties Parameter Product name KE-8100 Cure type Heat Before curing Appearance Gray Viscosity at 23&deg;C Pa&middot;s 120 Standard curing condition 120&deg;C &times; 1 h After curing Density at 23&deg;C g/cm 3 1.31 Hardness Durometer A 77 Tensile strength MPa 7.1 Lap shear strength MPa Al/Al 4.1 PBT/PBT 4.0 PPS/PPS 4.0 (Not specified values) By Product Type Fluids & Related Products Silicone fluids Modified silicone fluids Greases and oil compounds Silicone fiber treatments Release agents Silicone release coatings Defoaming agents Pressure sensitive adhesives Resins & Oligomers Silicone resins Silicone oligomers Paint additives Powders Silicone powders Silanes Silanes Silane coupling agents Liquid Rubbers One-component liquid rubbers Two-component liquid rubbers (for electric and electronic applications) Two-component liquid rubbers (for moldmaking) Sealants (for construction) Construction coating agents Rubbers Rubber compounds LIMS (Liquid silicone rubber Injection Molding System) Heat-shrinkable silicone rubber tubing Thermal interface silicone rubber Electrically conductive rubber products Adhesive Sheets (for outdoor tanks) By Function Heat-resistant Cold-resistant (for low-temperature applications) Oil-resistant / Solvent-resistant Electrically conductive For antistatic applications Flame-retardant Thermal Interface Materials Greases and oil compounds For water-repellency Defoaming agents Release agents Silicone release coatings Pressure sensitive adhesives Adhesive & seal agents (For electric and electronic applications,etc) Sealants (for construction) Two-component liquid rubbers (for moldmaking) Transparent products Gel types For Damper applications For Coatings By Usage Electric & electronic applications For LEDs For solar cells Wind Power Applications Automotive & transport For the chemical industry For paints For personal care Health care For rubber & plastic For resin modification For machinery For the food product industry For fiber and textiles For paper & pulp For construction & public works By Product Name --> HOME News Events Global Network Product Brochures Products By Product Type By Function By Usage By Product Name New Products Environmentally Friendly Silicone Shin-Etsu Green Silicones&trade; Application Examples Selection Guide Resins & Oligomers, Silanes Silicone rubber for molding About Us Top Message Shin-Etsu Silicone at a Glance Business Overview History Brochure & Video Products & Services Business Activities Overseas Operations Past Product Ads Relevant Websites Shin-Etsu Silicone by the Numbers 信越シリコーンについて (日本語) 公司介绍 (简体中文) 公司介紹 (繁体中文) 신에쓰 실리콘에 대하여 (한국어) เกี่ยวกับเรา (ภาษาไทย) Sobre nós (Português) Quienes somos (Español) Giới thiệu về Shin-Etsu Silicone (Tiếng Việt) What is silicone? Sustainability Customer Support Technical Reviews SDS (Safety Data Sheet) TDS (Technical Data Sheet) New Registration Registration Edit / Deregistration Contact By Telephone or Fax Inquiry Form Shin-Etsu Chemical Co., Ltd. home page Notice Concerning Similar Company Name &gt; Site Map &gt; Precautions &gt; Notes on Using This Website &gt; Personal Information Protection Policy All Rights Reserved. Copyright &copy; Shin-Etsu Chemical Co., Ltd.

File: data/tds-cache/shinetsu-x32-2020.txt (part 1 of 2)
<!-- page: 0 -->

# Silicone Materials for Automobiles

![img-0.jpeg](img-0.jpeg)

## CONTENTS

- Silicone Fluids and Secondary Products for Automotive Applications P2
- Silicone Elastomers for Automotive Applications P4
- Silicone Elastomers for Automotive Applications — Application to Airbags — P6
- Thermal Interface Materials for Automotive Applications P8
- LIMS Materials for Automobiles P10

Shin-Etsu

Shin-Etsu Silicone

---

<!-- page: 1 -->

Silicone Materials for Automobiles

# Silicone Fluids and Secondary Products for Automotive Applications

The auto industry has been unremitting in its pursuit of development of automotive technologies to improve safety, comfort, and fuel efficiency. Silicones have frequently been used as automotive materials, and Shin-Etsu has been using the latest technologies to develop products to meet evolving needs. In these pages we will present examples of some typical applications, mainly featuring silicone fluids and their secondary products.

## Introduction

In recent years, automakers have taken efforts to make safer vehicles that are more comfortable and eco-friendly by adding car navigation systems, sensors and other features, while making vehicles lighter and more fuel-efficient. In this article, we will discuss some of the places where silicone fluids and their secondary products (emulsions, oil blends) are used. We will also discuss auto chemicals and subsidiary materials used in the manufacture of auto parts.

## 1. In-vehicle materials

### 1-1. Sensor fill materials, damper materials KF-96

For years, dimethyl silicone fluid (KF-96) has been used as a gloss enhancer for automotive waxes, as a fill material in rubber dampers, and a damping medium in instrument meters. Today, it is used in more wide-ranging applications, as a fill material in sensors and a damping medium for auto seats.

### 1-2. Power transmission components (fan couplings, etc.) KF-967, KF-9006

These heat-resistant silicone fluids have enhanced oxidation stability, achieved by adding heat-resistance improvers to dimethyl silicone fluid. They are used as fan coupling fluids and in other torque transmission applications, and as a heating medium in automobiles (Table 1).

### 1-3. Modifier for synthetic leather seat materials
Double end-capped carbinol-modified fluids
Single end-capped diol-modified fluids

Carbinol-modified siloxanes can be used to improve the slickness and texture of urethane-based synthetic leather seats. The double end-capped carbinol types (KF-6001, KF-6002, KF-6003) improve cold resistance and texture, while the single end-capped diol-modified types (X-22-176 series) improve slickness.

### 1-4. Weather strip coating agent X-32-1291

X-32-1291 is a solvent-based coating agent for sponge type rubber weather strips. It helps prevent wear and reduces squeaks when windows are opened and closed.

### 1-5. Modifier for tires and rubbers KBE-846

Tires compounded with silica are known to help boost fuel economy and provide better grip on wet roads. Unfortunately, silica-compounded tires were out quickly and were therefore not practical. Later, KBE-846 was developed by researchers who realized that sulfide silane could be used to improve the wear life of silica-compounded tires.

### 1-6. Plastic &amp; rubber modifiers

Master pellets and acrylic silicone powders

Silicone master pellets are plastics compounded with highly polymerized siloxanes (30-50% by mass). Blended into plastics at roughly 0.1-2% concentration, they improve mold release properties, which helps boost molding speed. In addition, the silicone gradually bleeds out to provide a sustained lubrication effect. Acrylic silicone powders have good miscibility with PVC resin, EPDM and other synthetic resins. Also, the silicone component on the powder surface acts to improve tribological properties and provide anti-blocking properties, anti-wear properties and reduce noise created when parts rub together (Photos 1 &amp; 2).

## 2. Automotive chemicals, other applications

### 2-1. Glass water repellents X-24-9418

The fluorosilicone water repellent X-24-9418 is fluorosilicone in an isopropyl alcohol solution. Used to treat various substrates, at

Table 1: Silicone fluids for fan couplings

|  Product name
Parameter | KF-967 | KF-9006  |
| --- | --- | --- |
|  Appearance | Tan transparent liquid | Tan liquid  |
|  Viscosity at 25°C mm²/s | 1,000-15,000 | 6,000-20,000  |
|  Features | For closed systems
Good viscosity-temperature characteristics | For closed systems
Good heat resistance  |
|  Base fluid type | Dimethyl silicone | Methylphenyl silicone  |
|  Heat-resistance improver | Aromatic amine | Aromatic amine  |

(Not specified values)

Table 2: Glass water repellents

|  Product name
Parameter | X-24-9418  |
| --- | --- |
|  Appearance | Colorless transparent liquid  |
|  Viscosity at 25°C mm²/s | 2.8  |
|  Specific gravity at 25°C | 0.794  |
|  Active ingredient % | 3  |
|  Diluent | Isopropyl alcohol  |
|  Water contact angle* | 105°  |
|  Hexadecane contact angle* | 55°  |
|  Water fall angle* | 15°  |

* On glass substrate, after drying for 1 day at room temperature. (Not specified values)

![img-1.jpeg](img-1.jpeg)
Photo 1: Electron micrograph of acrylic silicone powder

![img-2.jpeg](img-2.jpeg)
Photo 2: Silicone master pellets

Silicone Materials for Automobiles

---

<!-- page: 2 -->

Table 3: Rubber &amp; plastic molding release agents

|  Product name | KM-862T | KM-740T | KM-742T | KM-722T | KM-244F  |
| --- | --- | --- | --- | --- | --- |
|  Appearance | Creamy white liquid | Creamy white liquid | Creamy white liquid | Creamy white liquid | Pale yellow liquid  |
|  Active ingredient % | 60 | 38 | 28 | 30 | 100  |
|  pH | 4.0 | 6.0 | 6.0 | 7.0 | —  |
|  Ionicity | Nonionic | Nonionic | Nonionic | Nonionic | —  |
|  Features | High viscosity dimethyl silicone emulsion | Low viscosity dimethyl silicone emulsion | Low viscosity dimethyl silicone emulsion | Medium viscosity dimethyl silicone emulsion (contains xylene) | Polyether silicone  |

(Not specified values)

room temperature it forms a uniform film with exceptional water repellency, oil repellency, release properties, and antifouling properties (Table 2).

## 2-2. Car waxes and car wash detergents

Dimethyl silicone fluid (KF-96) has long been used as a gloss enhancer for car body waxes, and more recently as a tire gloss enhancer. For certain applications, it is mixed with fluids containing high-molecular-weight silicone resin (KF-9021, KM-9717) or acrylic silicone (X-22-8000, -8100 series) to improve film durability.

In car wash machines, the wax component is often an amino silicone emulsion or other silicone with amino groups, which improve adsorption onto car body panels. (Polon MF-14EC, X-52-800 series)

## 2-3. Tire &amp; hose mold release agents, aluminum die-casting release agents

Silicone emulsions are used as release agents

Table 4: Aluminum die-casting release agents

|  Product name | X-22-1877 | X-52-8051 | SILCAST-U  |
| --- | --- | --- | --- |
|  Appearance | Pale yellow transparent liquid | Creamy white liquid | Creamy white liquid  |
|  Active ingredient % | 100 | 50 | 32  |
|  Features | Alkyl-aralkyl silicone | Alkyl-aralkyl silicone
Weakly ionic emulsion | Alkyl silicone
Weakly ionic emulsion  |

(Not specified values)

when molding tires, radiator hoses, fuel hoses, and other rubber parts (Table 3). Alkyl- or alkyl-aralkyl-modified silicone fluids (or their emulsions) are used as release agents for aluminum die-casting (Table 4).

## Conclusion

Automobiles are complex machines manufactured using advanced plastics and fabrics, and sophisticated mechanical, electric and electronic components. These parts have to last ten years or more. Most of the materials that are currently under development or that have been used for

automotive applications have been developed in cooperation with automakers and auto parts manufacturers, and Shin-Etsu is simply not at liberty to discuss them in this publication.

Without question, specially designed silicones will continue to be used in places with unique requirements. Shin-Etsu is committed to development of materials that meet diverse user needs, and we look forward to hearing your ideas and requests in this regard.

Automotive applications of silicone fluids and their secondary products
![img-3.jpeg](img-3.jpeg)

Silicone Materials for Automobiles

---

<!-- page: 3 -->

Silicone Materials for Automobiles

# Silicone Elastomers for Automotive Applications

With the quest for higher performance automobiles and the increased use of electronic components, the performance requirements for silicones and other raw materials are becoming ever more diverse and sophisticated. In this article, we will present liquid silicone rubbers designed for automotive applications, for the fixing and protection of parts, thermal interface, and other functions.

## Introduction

As automobiles have become higher performance products, the use of electronic components has also increased. In some models today there are over 70 Electronic Control Units (ECU); silicone elastomers are used as sealing materials, adhesives and potting agents for these ECUs. Silicone elastomers provide exceptional durability and stable performance over a wide temperature range. In this article, we'll focus on car electronics as we present a number of liquid silicone rubber products.

## 1. Protecting components

In this section, we will discuss products designed for the protection of automotive components, including conformal coatings, potting materials and sealing materials, plus products designed to prevent sulfurization, which are attracting interest throughout the industry today.

## Conformal Coatings

Conformal coatings are dielectric materials applied to electric and electronic components to protect from moisture, condensation and dust. Shin-Etsu has developed eco-friendly solventless products and low- and high-viscosity types. Different products can be applied in different spots, as needs dictate (Table 1).

## Potting Materials

Like conformal coatings, potting materials protect electronic components arranged on circuit boards from moisture, condensation and dust. Potting also helps reduce mechanical stress on electronic components caused by extreme temperatures and vibration. Regular silicone is called dimethyl silicone, and it features methyl groups attached to the side chains of the polymer. This type of silicone cannot be used in places where it will be directly exposed to gasoline or oils, but this weak point can be overcome by introducing trifluoropropyl groups into the side chains of the base polymer (Table 2).

## Case Seal Materials

Case seal materials are used for waterproofing, to protect the electronic components inside ECUs from damage. These silicones will be exposed to the outdoor elements for years, and thus must provide high bonding durability. What's more, by adding substances that capture acidic gases from auto exhausts, which include NOx and SOx, we have developed silicones that help ensure the performance of components over years of use (Table 3).

## 2. Thermal Interface Materials

The transistors and ICs on circuit boards generate considerable heat. Silicones with high thermal conductivity are used to effectively radiate this heat. Because these silicones are applied directly to electric and electronic components, they have been designed with minimal amounts of low-molecular-weight siloxane, since this substance can cause faulty conduction at electrical contacts. Our lineup of thermal interface materials includes greases, adhesives and sheets. The properties of some typical thermal interface adhesives are shown in Table 4.

## 3. Fastening of parts

Many adhesives are used for the fastening of electronic parts and structural bonding. Some usage locations stay continually hot, while others are exposed to gasoline and other substances. Shin-Etsu has developed a lineup of adhesives to meet the requirements of diverse applications and manufacturing processes, so the user can select a product of the appropriate cure type for their specific needs (see 4. Curing mechanisms).

Table 1: Conformal coatings

|  Product name
Parameter | KE-1870 | KE-1871 | KE-3470 | KE-3420  |
| --- | --- | --- | --- | --- |
|  Viscosity mPa·s | 400 | 800 | 70 | 700  |
|  Cure type | Addition | Addition | Condensation
(acetone) | Condensation
(acetone)  |
|  Cure conditions | 150°C × 0.5 h | 150°C × 0.5 h | 23°C/50% RH
× 7 days | 23°C/50% RH
× 7 days  |
|  Hardness, Durometer A | 15 | 27 | 35 | 19  |
|  Volume resistivity TΩ·m | 10 | 10 | 20 | 60  |
|  Relative dielectric constant, 50Hz | 3.1 | 3.1 | 3 | 3  |
|  Dielectric dissipation factor, 50Hz | 1.0 × 10⁻³ | 1.0 × 10⁻³ | 0.1 × 10⁻³ | 3.0 × 10⁻³  |

![img-4.jpeg](img-4.jpeg)
Electronic components potted with silicone gel

Table 2: Potting materials

|  Product name
Parameter |   | KE-1056 | FE-57 | KE-1842 | KE-200
CX-200  |
| --- | --- | --- | --- | --- | --- |
|  Cure type |   | Addition | Addition | Addition | Condensation
(acetone)  |
|  Features |   | Cold-resistant, high penetration | Cold-resistant transparent gel | Low hardness | Rapid cure, good deep section curability  |
|  Appearance | Consistency | Liquid | Liquid | Low viscosity | Liquid  |
|   |  Color | Slightly hazy | Light brown | White | Blue transparent, pale yellow translucent  |
|  Viscosity mPa·s |   | 800 | 2000 | 4000 | 2800  |
|  Density g/cm³ |   | 0.98 | 1.28 | 1.00 | 1.01  |
|  Cure conditions |   | 130°C × 0.5 h | 125°C × 2 h | 120°C × 1 h | 23°C × 72 h  |
|  Penetration |   | 90 | 60 | — | —  |
|  Hardness, Durometer A |   | — | — | 13 | 25  |
|  Volume resistivity TΩ·m |   | 8.0 | 0.02 | 1 | 60  |
|  Dielectric breakdown voltage kV |   | 14 | — | 20 | 20  |
|  Relative dielectric constant, 50Hz |   | 3.0 | 7.0 | 3.5 | 2.9  |
|  Dielectric dissipation factor, 50Hz |   | 5 × 10⁻⁶ | 1 × 10⁻² | 5 × 10⁻⁵ | 3 × 10⁻⁵  |

(Not specified values)

Silicone Materials for Automobiles

---

<!-- page: 4 -->

Table 3: Case seal materials

|  Product name Parameter |   | KE-1833 | IO-SEAL-300 | KE-1875  |
| --- | --- | --- | --- | --- |
|  Cure type |   | Addition | Addition | Addition  |
|  Features |   | High heat-resistant | Releases less acidic gas | Reduced low-molecular-weight siloxane  |
|  Appearance (after cure) |   | Reddish brown | White | Black  |
|  Viscosity | Pa·s | 140 | 50 | 50*  |
|  Density | g/cm³ | 1.36 | 1.23 | 1.06  |
|  Hardness, Durometer A |   | 33 | 31 | 26  |
|  Elongation at break | % | 350 | 270 | 380  |
|  Tensile strength | MPa | 3.4 | 2.8 | 2.5  |
|  Shear adhesive strength | Glass | 1.8 | 1.5 | 1.8  |
|   |  Aluminum | 1.8 | 1.5 | 1.8  |
|   |  PBT | 1.8 | 1.5 | 1.8  |
|   |  PPS | 1.8 | 1.5 | 1.8  |
|  Cure conditions |   | 120°C × 1 h | 100°C × 1 h | 120°C × 0.5 h  |

* Shear viscosity 10⁻¹
(Not specified values)

Table 4: Thermal interface adhesives

|  Product name Parameter |   | KE-3466 | KE-3467 | X-32-2020 | KE-1867  |
| --- | --- | --- | --- | --- | --- |
|  Cure type |   | Condensation (acetone) |   | Addition  |   |
|  Features |   | Reduced low-molecular-weight siloxane UL certified | Flame resistant, high thermal conductivity | Reduced low-molecular-weight siloxane | Reduced low-molecular-weight siloxane UL certified  |
|  Appearance | Consistency | Med. viscosity | High viscosity | High viscosity | Med. viscosity  |
|   |  Color | White | White | Gray | Gray  |
|  Viscosity | Pa·s | 50 | 80 | 100 | 60  |
|  Density | g/cm³ | 2.80 | 2.95 | 2.83 | 2.92  |
|  Cure conditions |   | 23°C/50% RH × 7 days | 23°C/50% RH × 7 days | 120°C × 1 h | 120°C × 1 h  |
|  Hardness, Durometer A |   | 88 | 90 | 78 | 75  |
|  Tensile strength | MPa | 3.1 | 3.6 | 1.8 | 2.1  |
|  Elongation at break | % | 30 | 30 | 30 | 60  |
|  Volume resistivity | TΩ·m | 2.9 | 2.5 | 1.0 | 1.2  |
|  Delectric breakdown voltage | kV/mm | 24 | 25 | 23 | 23  |
|  Thermal conductivity | W/m·K | 1.9 | 2.4 | 1.9 | 2.2  |

(Not specified values)

## 4. Curing Mechanisms

There are four types of curing mechanisms for silicone elastomers, each with distinctive characteristics (Table 5).

## Addition-cure products

Generally, the cure temperature is around 120°C and cure time around one hour. Recently, manufacturers are working to develop products that cure more rapidly and at lower temperatures. Virtually no byproducts are released during the curing reaction.

## Dual-cure products

A drawback of addition-cure products is that tin, nitrogen, phosphorus and sulfur compounds can interfere with curing. To address this, Shin-Etsu developed dual-cure products based on a combination of platinum addition/peroxide cure.

## Condensation-cure products

These products cure by reacting with moisture in the air so that, unlike with addition-cure products, heating devices are unnecessary. These products are grouped according to the type of gas released in minute quantities during the cure reaction. Acetone-cure (i.e. acetone is released) and alcohol-cure types are used for electric and electronic applications. Generally, curing takes seven days, at 23±2°C and 50% relative humidity, but some products cure in as little as one to three days.

## UV-cure products

These products cure rapidly through irradiation with UV light.

## Conclusion

In the field of automotive components and materials, there is steadily growing demand for products that offer greater functionality and environmental performance. Shin-Etsu is committed to ongoing development of materials to meet this demand, and we'd like to hear from our customers regarding any ideas and requests they may have.

Table 5: Cure mechanism &amp; characteristics

|  Cure mechanism |   |   | Cure temp. | Cure time | Advantages  |
| --- | --- | --- | --- | --- | --- |
|  Addition | 1-component |   | 80°C or higher | about 60 min | Rapid cure  |
|   |  2-component |   | Room temp. or higher | 1-3 days | Heating unnecessary (rapid cure)  |
|  Dual-cure |   |   | 150°C or higher | about 60 min | Resists cure inhibition  |
|  Condensation | 1-component | Alcohol | Room temp. | 7 days | Heating unnecessary  |
|   |   |  Acetone  |   |   |   |
|   |   |  Oxime  |   |   |   |
|   |   |  Acetic acid  |   |   |   |
|   |  2-component | Alcohol |   | 1-3 days  |   |
|   |   |  Acetone  |   |   |   |
|  UV-cure | Acrylic |   | Room temp. | 20 sec | Heating unnecessary (rapid cure)  |
|   |  Mercapto  |   |   |   |   |

Application of silicone elastomers in the field of automotive electronics
![img-5.jpeg](img-5.jpeg)
Sensors: temperature, pressure, flow rate, crank position, oxygen, NOx, water temperature, etc.
Actuators: air flow, injectors, valve timing, etc.

Silicone Materials for Automobiles

---

<!-- page: 5 -->

Silicone Materials for Automobiles

# Silicone Elastomers for Automotive Applications — Application to Airbags —

Of all automotive technologies, those designed to help keep drivers and passengers safe in the event of an accident are among the most critical. The properties of silicone materials have led to their use in numerous locations in modern vehicles. This article will look at the use of silicones in automobiles, with a particular focus on safety.

![img-6.jpeg](img-6.jpeg)

## Introduction

There were over 850,000,000 cars on the world's roads in 2004. With growth in the Chinese market, this number is expected to reach 1.2 billion by the year 2020[1]. In automobiles, silicone elastomers have long been used to manufacture spark plug boots and connector seals, and more recently for such components as intake manifold gaskets (fluorosilicone), turbo charger hoses and silicone wiper blades.

A look at the trends in research and development of automotive materials reveals that, in addition to the quest for vehicles that are lighter and more efficient and for new sources of power – collectively aimed at reducing CO₂ emissions – automakers are also working to make vehicles safer. In the next section, we will discuss the connection between silicone elastomers and car airbags.

## 1. Airbags

The first airbags were installed in vehicles in the 1960s. Airbags were developed to reduce head injuries to passengers wearing seatbelts in the event of a crash, specifically by mitigating secondary impacts (primary impact is that of the vehicle hitting another object, and the secondary impact is that of the passenger's body hitting the steering wheel, instrument panel, windshield, etc.)[2]. In recent years, industry focus has shifted to auto airbags made of 6,6-nylon, 6-nylon, polyester and other fabrics coated with silicone rubber. The silicone rubber coating materials are typically dissolved types, which are millable or liquid silicones dissolved in a solvent, or emulsions. However, in the interest of enhancing the properties required for airbag applications and reducing environmental impact, manufacturers are gradually switching to solventless silicone materials (Table 1). Curtain airbags, which are fitted in spaces along the roof extending back from the front pillars, have to maintain inflation for a longer period than the airbags installed in the driver and front passenger seats. Curtain airbags are designed to protect the head and help keep passengers from being ejected from the vehicle in the event of an impact or rollover. The manufacture of curtain airbags requires liquid silicone rubber coating agents that have characteristics of low viscosity, high strength, high adhesiveness, moisture resistance, heat resistance, low-temperature flexibility, and stability over time.

## 2. Viscosity / strength

The strength of silicone rubbers can be enhanced by adding a larger proportion of silica filler or increasing the polymerization of the organopolysiloxane polymer. Normally, silicones are compounded with fumed silica to improve strength, because it is not possible to obtain strength sufficient for industrial products with siloxane polymers alone[3]. See Table 2 for the correlation between silica fill content and viscosity/tear strength.

Increasing the silica fill ratio has a mechanical "volume effect", and a physicochemical "surface effect" (improved adsorption of the organopolysiloxane molecules to the particle surface, and increased intermolecular force, or chemical bonding of organopolysiloxane molecules to silanols on the silica surface), resulting in increased tear strength (Fig. 1).

Meanwhile, Table 3 illustrates the relationship between viscosity and tear strength, as affected by organopolysiloxane polymerization. With increased polymerization of the polymer, high tear strength can be achieved, but it causes uneven crosslinking (maldistribution) known as "knock tear."

Table 1: Silicone rubber coating materials

|  Parameter | Type | Millable/ Liquid silicone solution | Emulsion | Solventless silicone  |
| --- | --- | --- | --- | --- |
|  Rubber strength | ● | X | ● | ●  |
|  Environmental properties | X | ● | ● | ●  |
|  Workability | X | ● | ● | ●  |

Table 2: Correlation between silica fill content and viscosity/tear strength

|  Parameter | Sample 1 | Sample 2 | Sample 3  |
| --- | --- | --- | --- |
|  Silica content | Low | Medium | High  |
|  Organopolysiloxane | Medium chain | Medium chain | Medium chain  |
|  Viscosity | Low |  | → High  |
|  Tear strength | Low |  | → High  |

Table 3: Correlation between polymerization of organopolysiloxane and viscosity/tear strength

|  Parameter | Sample 4 | Sample 5 | Sample 6  |
| --- | --- | --- | --- |
|  Silica content | Medium | Medium | Medium  |
|  Organopolysiloxane | Short chain | Medium chain | Long chain  |
|  Viscosity | Low |  | → High  |
|  Tear strength | Low |  | → High  |

Silicone Materials for Automobiles

---

<!-- page: 6 -->

As Tables 2 and 3 show, with increased strength there is an increase in viscosity. But to enable high-speed application of coating materials, researchers must develop low-viscosity/high-strength technologies.

Furthermore, when applying coating materials at high speed, the shear viscosity of the coating material is largely influenced by the application conditions. Figure 2 shows the viscosity behavior of Sample 2 and Sample 3 (shown in Table 2) at different shear speeds. It is essential that the composition of the coating material be designed such that shear viscosity meets the requirements of the coating conditions.

# 3. Adhesiveness

The next important consideration for an airbag coating is the adhesion of the coating to the fabric. Silane coupling agents can be used to obtain the desired adhesive properties for proper adhesion to the fabric. The structure of a silane coupling agent is

$$
\begin{array}{c} \mathrm {(C H _ {3}) n} \\ \mid \\ \mathrm {X - R - S i Y _ {3} - n} \end{array}
$$

![img-7.jpeg](img-7.jpeg)
Figure 1: Reinforcing effect of silica particles

# Reinforcement factor: 40 times (organopolysiloxane 0.2-0.3 MPa→10 MPa after reinforcement)

Mechanical "volume effect"
Physicochemical "surface effect"

- Improved adsorption of organopolysiloxane to the particle surface, increased intermolecular force.
Chemical bonding of organopolysiloxane molecules to silanols on the silica surface

typically like that shown in the following structural formula\*

$X^{*}$  represents an organic functional group, and  $Y^{*}$  a hydrolyzable group.

The organic functional group  $X^{*}$  reacts with or promotes miscibility with organic materials. Various types of functional groups are synthesized.

Meanwhile, for the hydrolyzable group  $Y^{*}$ , there are a number of possible functional groups, but the methoxy groups, ethoxy groups and alkoxy groups are most commonly used.

Silane coupling agents, whose molecules contain functional groups, thus act as an adhesive auxiliary agent for better adhesion to fabrics. This is thought to be the effect of hydrogen bonding, or wetting, or miscibilization (Fig. 3).

# Conclusion

In the field of automotive components and materials, there is steadily growing demand for products that offer greater functionality and environmental performance. Shin-Etsu is committed to ongoing development of materials to meet this demand, and we'd like to hear from our users regarding any ideas and requests they may have.

# References:

1 Shigeki Suzuki: Journal of the Society Of Rubber Industry, Japan, Vol. 80 172 (2007)
2 http://www.nissan.co.jp/COMPASS/ISF/3rd/PAPER
3 Kunio Ito: Silicone Handbook
4 Hideyoshi Yanagisawa: Silane Coupling Ganryo Kyokai (Pigments Association)

![img-8.jpeg](img-8.jpeg)
Figure 2:

![img-9.jpeg](img-9.jpeg)
Figure 3:

Silicone Materials for Automobiles

---

<!-- page: 7 -->

Silicone Materials for Automobiles

# Thermal Interface Materials for Automotive Applications

Car electronics has progressed on a course that should lead to improvements in performance in terms of safety, comfort and the environment. As electronic devices become smaller in size and higher in performance, thermal interface materials have become a more and more important theme. Among silicone materials for heat dissipation, this paper discusses those developed for automotive applications, for which performance requirements are especially strict.

# Introduction

At the same time that the automobile grows more and more sophisticated in performance, extremely rapid progress is also being made in the electronification of automotive parts. And as electronic devices become more compact and more tightly integrated, the volumes of heat generated from them have risen dramatically. In consequence, materials that provide outstanding thermal performance have come into strong demand. Automobiles are used in extreme environments ranging from deserts to arctic regions, and are exposed to vibrations. It is imperative, therefore, that thermal interface materials show durability against heat, cold and vibrations. As a material that can satisfy these requirements, silicone is ideal, and silicone thermal interface materials have proven to be highly reliable in automotive applications. In light of this background, silicone thermal interface materials developed especially for automotive applications will be introduced.

# 1. Silicone Thermal Interface Materials

Silicone thermal interface materials start with a base of silicone polymer, which means they outperform other organic polymers in terms of heat and cold resistance, weatherability and electrical properties. These special silicone products excel in long-term reliability and are thus used as thermal interface materials in a wide array of applications. The products are available in sheet form and as paste compositions, and which is used will depend on the intended application (Table 1).

# 2. Thermal Interface Grease

Initially, there were many cases in which automakers used thermal conductive grease that can be applied in mass-production methods based on automation. Recently, however, the performance requirements for such thermal conductive grease have been getting much stricter. In addition to improvements in the rate of thermal conductivity, demand has arisen for thermal conductive grease that exhibits no bleed out or pump out phenomenon. Given that such grease is a simple mixture of polymer and thermal conductive filler, depending on how it is used, it can gradually manifest pump out due to cold or heat shocks or other conditions. Consequently, this type of grease has the disadvantage that its thermal performance sometimes suddenly becomes very poor. Nevertheless, given the product characteristics of this grease, it is extremely difficult to eliminate bleed out or pump out phenomenon altogether. Nevertheless, this hurdle is being overcome thanks to recent advances in research. Let us consider an example. Table 2 presents the results of pump out tests performed on the very latest thermal conductive grease products to be developed and on conventional predecessors. In the conventional products, as the number of heat cycles advances, pump out and bleed out are slowly produced. In the very latest products, on the other hand, we see that there is absolutely no change in configuration from the initial state. Newly developed grease that exhibits this property does not require any additional heat processing after it has been applied as a coating, and it demonstrates highly stabilized performance. Another advantage of the latest grease products is that in comparison to conventional sheet-formed thermal materials, they are much softer, so there is no need for concern about damage to electronic devices resulting from stress.

# 3. Thermal Interface Sheets

Thermal interface sheets are categorized into three types: high-hardness rubber thermal interface sheets, low-hardness rubber thermal interface sheets, and phase-change materials that soften when heated. Here, we would like to introduce the latest products developed by Shin-Etsu. The TC-CA Series was developed using Shin-Etsu's proprietary polymer technology

Table 1: Properties and Applications of Silicone Thermal Interface Materials

|  Property | Type | Applications  |
| --- | --- | --- |
|  High-hardness rubber | Thermal conductive sheet | Power transistor heat dissipation and insulation  |
|   |   |  Power module heat dissipation and insulation  |
|   |   |  Insulation and thermal conducting media in temperature sensing components  |
|   |  Low-hardness thermal conductive sheet | Semiconductor device heat dissipation and insulation  |
|   |  Phase change sheet | Thermal conducting media between heat-emitting elements and cooling materials  |
|  Plasticizer | Thermal conductive grease | Power module heat dissipation  |
|   |   |  Heat dissipation from heat-generating ICs  |
|   |   |  Semiconductor device heat dissipation  |
|   |  Thermal conductive gel, adhesive | For fixing heat dissipation from electronic components, for bonding  |

Table 2: Pump out tests

|  Cycle count | Newly developed product | Conventional product  |
| --- | --- | --- |
|  Initial period (0 cycle) |  |   |
|  149 cycles |  |   |
|  457 cycles |  |   |

![img-10.jpeg](img-10.jpeg)
Photo 2: TC-SP-1.7 Series

Figure 1: Structure of TC-SP-1.7 Series

![img-11.jpeg](img-11.jpeg)

Silicone Materials for Automobiles

---

<!-- page: 8 -->

Silicone Materials for Automobiles

![img-12.jpeg](img-12.jpeg)
Photo 1: TC-CA Series

and filler compounding technology. These low-hardness rubber thermal interface sheets provide both high thermal conductivity and excellent electrical properties. Their low hardness also gives them good compressibility and stress-relieving properties, plus excellent processing characteristics, working properties and reworkability. Another major feature is their advantage in cost performance compared to conventional low-hardness products (Photo 1, Table 3, Table 4).

The TC-SP-1.7 Series is a line of adhesive sheets which are ultra-soft adhesive sheets, which makes them and are thus highly effective as thermal interface materials. The non-adhesive face is reinforced with glass fiber, so the sheets have outstanding physical strength and dielectric reliability, and excel in ease of application and processing characteristics. Products in this series are now being used in the electrical systems of hybrid vehicles (Photo 2, Figure 1, Table 5). Products in the PCS-LT-30 Series are described as phase-change materials. They consist of an adhesive substance (polymer) that is solid at room temperature, but undergoes phase change (softens with heat) at high temperatures. The polymer is compounded with a high proportion of thermally conductive fillers and manufactured in sheets (Table 6). These sheets outperform conventional products in various ways: 1) They can be applied to devices of varying heights, providing a "leveling effect" by filling

Table 3: General Properties

|  Product name
Parameter | TC-100CAS-10
“100” shows 1.0 mm in thickness | TC-100CAB-10
“100” shows 1.0 mm in thickness | TC-100CAD-10
“100” shows 1.0 mm in thickness | TC-100CAT-20
“100” shows 1.0 mm in thickness  |
| --- | --- | --- | --- | --- |
|  Appearance | Dark gray | Pink | Light reddish purple | Gray  |
|  Sheet size | 300 × 400 | 300 × 400 | 300 × 400 | 300 × 400  |
|  Structure | Single layer | Single layer | Single layer | Single layer  |
|  Density g/cm³ | 1.9 | 2.2 | 3.0 | 3.2  |
|  Hardness, Asker C | 10±3 | 10±3 | 10±3 | 20  |
|  Delectric breakdown voltage, 1mm kV | 22 | 22 | 15 | 15  |
|  Thermal conductivity*1 W/m·K | 1.8 | 2.3 | 3.2 | 4.5  |
|  Thermal resistance*2 °C/W | 0.87 | 0.64 | 0.58 | 0.32  |
|  Flammability, UL94 | V-0 | V-0 | V-0 | V-0  |
|  Thickness mm | 0.5, 1.0, 1.5, 2.0, 2.5
3, 4, 5, 6, 7, 8, 9, 10 | 0.5, 1.0, 1.5, 2.0
2.5, 3, 4, 5 | 0.5, 1.0, 1.5, 2.0
2.5, 3, 4, 5 | 0.5, 1.0, 1.5, 2.0
2.5, 3, 4, 5  |
|  Operating temp. range °C | -40 to 150 | -40 to 150 | -40 to 180 | -40 to 180  |

*1 Based on ISO-22007-2
*2 Based on Shin-Etsu method (Thickness: 1 mm)
*3 Hardness 30 sheet can be supplied in case of less than 1.5 mm thickness.

(Not specified values)

Table 4: Conventional Products

|  Conventional products | TC-HSV-1.4 | TC-THS | TC-TXS  |
| --- | --- | --- | --- |
|  Thermal conductivity*, W/m·K | 1.2 | 2.1 | 3.3  |

* Based on ISO-22007-2
(Not specified values)

gaps of uneven size (Figure 2); 2) They provide improved resistance to pump-out (i.e. they don't become fluid even at high temperatures) (Photo 3); and 3) They have good transfer properties for greater ease of use.

## Conclusion

Silicone thermal interface materials have come into widespread use in all types of equipment power supplies, as well as in computer CPUs and chip sets. In recent years, moreover, progress has been made in wide-area mounting of heat-dissipating

Photo3: Pump out in silicone versus olefin materials

![img-13.jpeg](img-13.jpeg)

Inserted with clip via glass plate at a tightening force of 0.9 kg and subjected to thermal application thermal compression bonding at 70°C per hour. Heat cycle was repeated once every 10 minutes (25 times) from 125 to 55°C and the spread of phase change sheet was checked.

components associated with car electronics. With demand in the hybrid and electric vehicle segments expected to grow in the coming years, Shin-Etsu will intensify efforts to develop new products and technologies based on ideas and insight gained from your feedback as users.

![img-14.jpeg](img-14.jpeg)
Figure 2: Image of Phase-change

Table 5: General Properties of TC-SP-1.7 Series

|  Product name
Parameter | Test method | TC-100SP-1.7  |
| --- | --- | --- |
|  External appearance, Color tone | — | Gray/Reddish brown  |
|  Thickness mm | — | 1.0  |
|  Density g/cm³ | JIS K 6249 | 2.32  |
|  Hardness*, Asker C | — | 2  |
|  Thermal conductivity W/m·K | ASTM E 1530 | 1.7  |
|  Thermal resistance*2 K/W | Shin-Etsu measurement method | 1.00  |
|  Insulation breakdown voltage kV | JIS K 6249 | 20  |
|  Flame retardancy | UL94 | V-0  |
|  Standard sheet thickness mm | — | 0.5, 1.0, 1.5, 2.0, 2.5, 3.0, 4.0, 5.0  |

*1 Measurements taken with 2 overlapping sheets of 6-mm sheet of low hardness.
*2 Model heater (TO-3P type, 7 cm³), applied power; 28 W/Load 29.4 kPa (300 gb·cm³)

(Not specified values)

Table 6: General Properties of Phase Change Material

|  Product name
Parameter | PCS-LT-30  |
| --- | --- |
|  Color | Gray  |
|  Initial thickness μm | 120  |
|  Bond line thickness*2, 3 μm | 28  |
|  Density at 25°C g/cm³ | 2.4  |
|  Softening point*4 °C | 48  |
|  Thermal conductivity*1 W/m·K | 3.0  |
|  Thermal resistance*1, 3 cm²·K/W | 0.11  |
|  Sheet size mm | 300 × 400  |

*1 Measured by laser flash method.
*2 Measured by Micro gauge.
*3 After 1 hour compression, 200 psi/100°C.
*4 Measured by Shin-Etsu method.

(Not specified values)

---

<!-- page: 9 -->

Silicone Materials for Automobiles

# LIMS Materials for Automobiles

Liquid silicone rubber LIMS materials have attracted wide attention because they can facilitate stepped-up rationalization of formation processes. Advances are also being made in the use of such materials for automobiles. In particular, products have been developed in which siloxane of low molecular weight has been removed. This eliminates the need for secondary curing to remove such siloxane. Accordingly, LIMS materials can be expected to find more widespread applications in automobiles, for which there are very strict requirements for stabilized performance.

## Introduction

Silicone elastomers are used in various automotive parts because they are advantageous in terms of heat resistance, low-temperature characteristics and electrical characteristics. Meanwhile, thanks to technological innovations in molding machines, metal molds and materials, conventional millable or high consistency rubber is being replaced with liquid-type LIMS (Liquid Injection Molding System) materials, which facilitate rationalization of molding.

The physical properties of cured substances obtained by LIMS molding are in no way inferior to those of millable rubber, and LIMS molding facilitates injection molding at low pressure. Moreover, with advances made in molding machines and metal molds, molding cycles have been shortened. Still another advantage is that products are flashless and runnerless, so waste produced during molding has declined.

This paper introduces materials recently developed using LIMS, for which there is no need for secondary curing.

## 1. Features of Liquid Silicone Rubber LIMS Material

### 1. Outstanding material characteristics

These materials offer a number of outstanding characteristics including high strength, heat resistance and electrical insulation. They also have excellent transparency, so they can be easily colored with pigments, resulting in vividly colored mold products.

### 2. Reduced processing times

Because liquid silicone rubber can be cured by means of addition reaction, the time periods required for curing and molding can be shortened.

### 3. Improved productivity
