Repository: vineetpadia/glueguy

# Glueguy Lab

Spreadsheet-style adhesive selector plus a larger McMaster-derived engineering reference library.

## Run locally

```bash
python3 -m http.server 4317 --bind 0.0.0.0
```

Open `http://127.0.0.1:4317/` on the host, or from another machine on the same LAN/VPN open `http://<host-ip>:4317/`.

## Catalog pipeline

1. Crawl McMaster glue families into raw JSON.

```bash
python scripts/mcmaster_glue_pipeline.py --max-pages 220 --output data/mcmaster-glues.json
```

2. Enrich the representative McMaster part page for each family into a reusable detail cache.

```bash
python scripts/enrich_mcmaster_product_details.py
```

File: data/tds-cache/shinetsu-x32-3894-ab.txt
Shin-Etsu Silicone : CIPG (Cured In Place Gasket) Materials --> Shin-Etsu Silicone: The Key to a Better Tomorrow &gt;&gt;&gt; Contact Global Network Products About Us Sustainability Product Brochures Customer Support Contact Home &gt; New Products &gt; CIPG (Cured In Place Gasket) Materials New Products CIPG (Cured In Place Gasket) Materials X-32-3894-A/B CIPG materials, which are liquid gaskets, allow the opening and closing of lids and repair the component inside. Even after opening and closing the lids, CIPG materials sustain properties of gaskets. Features and Benefits Low compression set RTV silicone rubber &rArr; It is possible to use as a gasket. Applicator can open packages and repair its components Excellent adhesive properties with PBT &rArr; It is applicable to various substrates Standard curing conditions 110&deg;C &times; 30 min &rArr; Relatively low cure temperatures as addition cure type Application Examples Gaskets for electrical component packages Variety of Gaskets Parameter Product name Adhesiveness Product cost Repair CIPG (Cured In Place Gasket) Adheres to one side of substrate Reasonable Possible FIPG (Formed In Place Gasket) Adheres to both sides of substrate Reasonable Inpossible Molded gasket Does not adhere Standard Possible Comparison of Compression set Cure conditions: 125&deg;C &times; 24 h Product name Compression set X-32-3894-A/B 22% Conventional silicone adhesive 57% (Not specified values) *Compression set test&middot;&middot;&middot;ISO 815-1 (test specimen: type B) General Properties Parameter Product name X-32-3894-A/B Appearance Creamy white Viscosity at 23&deg;C Pa&middot;s A:70 / B:130 Mix ratio 100:100 Mixed viscosity Pa&middot;s 110 Pot life 23&deg;C min 360 Standard curing conditions 110&deg;C &times; 30 min Density at 23&deg;C g/cm 3 1.06 Hardness Durometer A 37 Tensile strength MPa 3.8 Elongation at break % 370 Dielectric breakdown strength kV/mm 20 Compression set 25% compression 125&deg;C &times; 24 h 22 125&deg;C &times; 1,000 h 36 Compression set test&middot;&middot;&middot;ISO 815-1 (test specimen: type B) (Not specified values) Download Site By Product Type Fluids & Related Products Silicone fluids Modified silicone fluids Greases and oil compounds Silicone fiber treatments Release agents Silicone release coatings Defoaming agents Pressure sensitive adhesives Resins & Oligomers Silicone resins Silicone oligomers Paint additives Powders Silicone powders Silanes Silanes Silane coupling agents Liquid Rubbers One-component liquid rubbers Two-component liquid rubbers (for electric and electronic applications) Two-component liquid rubbers (for moldmaking) Sealants (for construction) Construction coating agents Rubbers Rubber compounds LIMS (Liquid silicone rubber Injection Molding System) Heat-shrinkable silicone rubber tubing Thermal interface silicone rubber Electrically conductive rubber products Adhesive Sheets (for outdoor tanks) By Function Heat-resistant Cold-resistant (for low-temperature applications) Oil-resistant / Solvent-resistant Electrically conductive For antistatic applications Flame-retardant Thermal Interface Materials Greases and oil compounds For water-repellency Defoaming agents Release agents Silicone release coatings Pressure sensitive adhesives Adhesive & seal agents (For electric and electronic applications,etc) Sealants (for construction) Two-component liquid rubbers (for moldmaking) Transparent products Gel types For Damper applications For Coatings By Usage Electric & electronic applications For LEDs For solar cells Wind Power Applications Automotive & transport For the chemical industry For paints For personal care Health care For rubber & plastic For resin modification For machinery For the food product industry For fiber and textiles For paper & pulp For construction & public works By Product Name --> HOME News Events Global Network Product Brochures Products By Product Type By Function By Usage By Product Name New Products Environmentally Friendly Silicone Shin-Etsu Green Silicones&trade; Application Examples Selection Guide Resins & Oligomers, Silanes Silicone rubber for molding About Us Top Message Shin-Etsu Silicone at a Glance Business Overview History Brochure & Video Products & Services Business Activities Overseas Operations Past Product Ads Relevant Websites Shin-Etsu Silicone by the Numbers 信越シリコーンについて (日本語) 公司介绍 (简体中文) 公司介紹 (繁体中文) 신에쓰 실리콘에 대하여 (한국어) เกี่ยวกับเรา (ภาษาไทย) Sobre nós (Português) Quienes somos (Español) Giới thiệu về Shin-Etsu Silicone (Tiếng Việt) What is silicone? Sustainability Customer Support Technical Reviews SDS (Safety Data Sheet) TDS (Technical Data Sheet) New Registration Registration Edit / Deregistration Contact By Telephone or Fax Inquiry Form Shin-Etsu Chemical Co., Ltd. home page Notice Concerning Similar Company Name &gt; Site Map &gt; Precautions &gt; Notes on Using This Website &gt; Personal Information Protection Policy All Rights Reserved. Copyright &copy; Shin-Etsu Chemical Co., Ltd.

File: data/tds-cache/sikapower-498-3.txt
SikaPower®-498/3 Menu EN | Sika Group My Sika Document Basket Favourite Products Contact Search Suggested searches EN | Sika Group My Sika Document Basket Favourite Products Contact Markets Advanced Resins Products Model & Mold Manufacturing Composite Resin Systems Electronic Potting and Casting Epoxy & Polyurethane Systems Elastomeric Casting Resins Low Pressure RIM Systems Technical Casting Sports & Leisure Art & Decoration Downloads Distributors Appliances & Equipment Home Appliances Refrigerator Dishwasher Cooking Washing and Drying Products Downloads HVAC Air Conditioning Heat Exchanger Products Downloads Elevator Elevator Cabin Landing Doors Products Downloads Filter Services Automotive Automotive Aftermarket Products Auto Glass Replacement Panel Bonding Sealing Plastic Repair Protective Coatings Aftermarket Academy FAQ Featured Innovations Downloads Building Components Facade Products Structural Glazing Weather Sealing Insulating Glass Vapor Proofing Membranes Panel Cladding Glass Balustrades References Downloads Windows Products Structural Window Bonding Burglar Resistant Windows Frame Corner Bonding Insulating Glass References Knowledge Hub Windows Downloads Doors Products Flooring Manufacturing Multilayer Wood Parquet Resilient and Sports Flooring Flooring Underlay Building Elements Steel Building Panels Roofing Panels Building & Composite Panels Honeycomb Panels Modular Building Knowledge Hub References Services Downloads Marine Products Marine Sealants & Adhesives for Boats and Yachts Marine Flooring & Acoustic Solutions for the Shipbuilding & Offshore Industry Downloads FAQ Renewable Energies Products Solar Energy Photovoltaic Solar Thermal Flat Plate Collectors Concentrated Solar Power Wind Energy Nacelles and Machine Parts Blade Manufacturing Steel Tower Concrete Tower Base Foundation Offshore Wind Repair & Maintenance Attachement Parts Trends and Challenges Featured Innovation Knowledge Hub Better Bonding by Design Illuminating Insight A Guide to Improving Cartridge Application Performance Services Downloads Textiles & Consumables Products Functional & Technical Textiles Consumables High Performance Tapes Services Transportation Products Rail Caravan & Motorhomes Speciality Vehicles Bus and Coach Heavy Duty Truck Off-Highway Machinery Trends & Challenges Knowledge Hub Downloads Solutions for DIY Products & Brands Product Overview Top Brands Featured Innovations Sikaflex® Booster and PowerCure SikaPower® SmartCore SikaForce® Powerflex Services Downloads Events About us Sika Group Who we are Strategy Organization Sustainability Social Media Sika Industry Core Competencies and Markets Innovation and Key Figures Technologies and Brands Menu Overview What are you looking for SikaPower®-498/3 Highly crash toughened body shop adhesive No image available SikaPower®-498/3 is a one-part, epoxy based, warm-applied, heat-curing, impact modified structural adhesive. It is designed for sheet metal assembly work in the body shop and is cured with heat, e.g. in the paint oven. Highly crash toughened Adheres well to oily substrates High wash-out resistance Can be spot-welded High strength Suitable to join different metals Solvents, PVC and isocyanate free Find this product in your country Select Country Select Language Go Product Data Sheet Country Malaysia South Africa Switzerland Thailand United States of America Vietnam Language English English English English English French German Italian Vietnamese Product Data Sheet (PDS) SikaPower®-498/3 Product Data Sheet PDF / 406 KB (en) Product Data Sheet SikaPower®-498/3 Product Data Sheet PDF / 457 KB (en) Product Data Sheet (PDS) SikaPower®-498/3 Product Data Sheet PDF / 354 KB (en) Product Data Sheet (PDS) SikaPower®-498/3 Bản chi tiết sản phẩm PDF / 386 KB (vi) Product Data Sheet (PDS) SikaPower®-498/3 Product Data Sheet PDF / 354 KB (en) Product Data Sheet SikaPower®-498/3 Scheda dati del prodotto PDF / 352 KB (it) Product Data Sheet SikaPower®-498/3 Fiche technique du produit PDF / 359 KB (fr) Product Data Sheet (PDS) SikaPower®-498/3 Product Data Sheet PDF / 362 KB (en) Product Data Sheet SikaPower®-498/3 Produktdatenblatt PDF / 366 KB (de) Show all documents Overview PRODUCT BENEFITS Highly crash toughened Adheres well to oily substrates High wash-out resistance Can be spot-welded High strength Suitable to join different metals Solvents, PVC and isocyanate free Areas of Application SikaPower®-498/3 is suitable for high structural bonding of different types of metal and specific plastic materials. It is designed for use in combination with spot-welding, riveting, clinching and other mechanical fastening techniques, and in some cases as a partial replacement for them. The bonding of oily substrates (standard anti-corrosion treatment and deep drawing oils, approx. 2 g/m 2 ) is possible because of the oil uptake during the heat curing. This product is suitable for experienced professional users only. Test with actual substrates and conditions have to be performed ensuring adhesion and material compatibility. Product Details Typical Product Data Chemical base Epoxy hybrid Color (CQP001-1) Gray Solid content (CQP576-1) 99 % Density (uncured) 1.3 kg/l Application temperature 50 — 60 °C Viscosity η* (DIN 54458) flowability A4 at 45 °C 260 Pa∙s Levelling behavior G&#39; (DIN 54458) A2 at 45 °C 40 000 Pa Curing conditions standard 180 °C minimum 160 °C 30 minutes A 15 minutes A Tensile lap-shear strength (CQP046-9 / ISO 4587) at 10 mm/minute 30 MPa B/C Dynamic resistance to cleavage (CQP505-1, CQP580-6) at 2 m/s 40 N/mm B/D T-peel strength (CQP580-2, -6 / ISO 11339) at 100 mm/minute 18 N/mm B/D Tensile strength (CQP580-5, -6 / ISO 527) at 2 mm/minute 30 MPa Elongation at break (CQP036-2 / ISO 527) at 2 mm/minute 5 % Young&#39;s modulus (CQP036-2 / ISO 527) at 2 mm/minute 2 000 MPa Glass transition temperature (CQP039-1 / ISO 6721) peak 110 °C F Shelf life 10 months E CQP &#61; Corporate Quality Procedure A) substrate temperature B) steel, HDG, H420, 1.2 mm C) bondline thickness 0.2 mm D) bondline thickness 0.3 mm E) stored at temperature below 25 °C F) tensile vibration, frequency 1 Hz, deformation stat./dyn. 0.3/0.05 %, heating rate 1 K/min Technical Information CURE MECHANISM SikaPower®-498/3 is cured by heat. The cure-rate depends on temperature and time of exposure. The most common heat sources are convection ovens. The maximum temperature must not exceed 210 °C for more than 10 minutes. Application Application Information METHOD OF APPLICATION SikaPower®-498/3 is typically applied in bead form with a diameter of 1 to 3 mm. All parts of the application system in contact with the product must be heated. A phased temperature increase from 35 °C at the follower plate to 55 °C at the application nozzle is typically used. During longer breaks (e.g. overnight or weekends) suitable standby temperatures and switch-off times must be taken into account. The time between application and curing must be as short as possible, since moisture uptake could cause formation of blisters during the heat curing process. However, moisture uptake can be prevented by pre-curing the assemblies or car bodies for 15 minutes at 160 °C (substrate temperature). SikaPower®-498/3 can be processed with hand-, pneumatic- or electric driven piston guns as well as dispensing equipment. For advice on selecting and setting up a suitable pump system and related process parameters, contact the System Engineering Department of Sika Industry. Documents Get in touch Contact us Ask an Expert Featured Innovations Sikaflex® Booster and PowerCure Powerflex SmartCore Quick Links Sika Group Career Contact us Markets Automotive Automotive Aftermarket Transportation Marine Building Components Textiles & Consumables Appliances & Equipment Renewable Energies Advanced Resins Sika Services AG Tüffenwies 16 8048 Zurich Tel.: +41 58 436 40 40 E-mail: [email&#160;protected] Legal Notice Imprint Privacy Notice Cookie Preference Center Exercise Your Privacy Rights
