Repository: vineetpadia/glueguy

# Glueguy Lab

Spreadsheet-style adhesive selector plus a larger McMaster-derived engineering reference library.

## Run locally

```bash
python3 -m http.server 4317 --bind 0.0.0.0
```

Open `http://127.0.0.1:4317/` on the host, or from another machine on the same LAN/VPN open `http://<host-ip>:4317/`.

## Catalog pipeline

1. Crawl McMaster glue families into raw JSON.

```bash
python scripts/mcmaster_glue_pipeline.py --max-pages 220 --output data/mcmaster-glues.json
```

2. Enrich the representative McMaster part page for each family into a reusable detail cache.

```bash
python scripts/enrich_mcmaster_product_details.py
```

File: data/tds-cache/te-raychem-s1125-kit-5.txt
<!-- page: 0 -->

RE

Raychem S1125 Adhesive Quality Assurance Specification

RK-6619

June 2022 – Rev. 14

Class I

# S1125 ADHESIVE QUALITY ASSURANCE SPECIFICATION

RK-6619

# Raychem S1125 Adhesive

ELECTRONIC APPROVAL, NO SIGNATURES WILL APPEAR.

IF PRINTED THIS DOCUMENT BECOMES UNCONTROLLED.

© 2022 TE Connectivity Corporation.

All Rights Reserved.

TE Connectivity, Raychem, TE connectivity (logo) and TE are trademarks. Other logos, product and/or company names mentioned herein may be trademarks of their respective owners.

---

<!-- page: 1 -->

TE
RK-6619
Rev. 14

# 1. SCOPE

This Quality Assurance Specification establishes the quality standard for a two-part epoxy adhesive for bonding TE Connectivity's heat-shrinkable polymeric and elastomeric tubing, moulded components, and other suitable substrates.

## Table of Contents

1. SCOPE ... 2
2. REQUIREMENTS ... 3
2.1. Composition, Appearance and Colour ... 3
2.2. Test Requirements ... 3
2.3. Shelf Life ... 3
3. TEST METHODS ... 3
3.1. Lap Shear Strength ... 3
3.2. Peel Strength ... 4
3.3. Temperature Resistance ... 5
3.4. Fluid Resistance ... 5
4. RELATED STANDARDS ... 6
5. SAMPLING ... 7
6. PACKAGING ... 7
7. TEST REQUIREMENTS ... 8
8. REVISION HISTORY ... 9

## Table of Tables

Table 1 – Related Standards ... 6
Table 2 – Test Requirements ... 8

© 2022 TE Connectivity Corporation.
All Rights Reserved.

TE Connectivity, Raychem, TE connectivity (logo) and TE are trademarks. Other logos, product and/or company names mentioned herein may be trademarks of their respective owners.
Page 2 of 9

---

<!-- page: 2 -->

TE
RK-6619
Rev. 14

# 2. REQUIREMENTS

## 2.1. Composition, Appearance and Colour

The two components shall be homogeneous and free from large particles. One component shall be a grey viscous paste, the other a black viscous paste.

## 2.2. Test Requirements

The adhesive shall meet all the requirements in Table 2.

## 2.3. Shelf Life

When stored in the original unopened containers at temperatures not exceeding 23°C, the adhesive shall continue to comply with the requirements of Table 2 for a period of up to 18 months.

# 3. TEST METHODS

## 3.1. Lap Shear Strength

### 3.1.1 Aluminium to Aluminium Using Abraded Strips (Method A)

Method A features abraded strips and can be used for tests at ambient temperature only.

Ten test strips 1.5 ± 0.15 mm x 25 ± 1 mm x 115 ± 3 mm of a 2000-series aluminium alloy clad with 1000-series (min. 99% aluminium) Alclad to any of the specifications listed in Table 1 shall be degreased with Isopropanol or Acetone.

At least 25 mm length of one surface of one end of each strip shall be abraded with P320 grit silicon carbide abrasive paper, then wiped with a clean dry tissue to remove dust particles. Within 2 hours of this preparation, adhesive from the bi-packs contained in Kit 1 shall be thoroughly mixed in an uncontaminated dish and applied evenly to one surface of each of the treated end of the strips.

Within 60 ± 5 minutes of mixing, the strips shall be assembled, coated ends together, into five test joints, each separated by silicone paper (to prevent test specimens sticking together), with an overlap of between 12.5 and 14.3 mm. Where metal jigs are used the jigs and weights shall be preheated at the curing temperature for a minimum of 4 hours before the strips are placed in the jigs. The joints shall be cured for 60 ± 5 minutes at 85 ± 2°C under pressure of 35 kPa using a 1.1 kg weight, allowed to cool in the jig, then stored for a minimum of 72 hours at 23 ± 2°C and tested on a suitable tensile testing machine. Initial grip separation shall be 100 mm. Rate of grip separation shall be 50 mm/minute. The lap shear strength shall be reported as the mean value of the five breaking loads. The test shall be carried out at a temperature of 23 ± 2°C.

### 3.1.2 Aluminium to Aluminium Using Etched Strips (Method B)

Method B features acid-etched strips and can be used for tests at any temperature.

Degrease ten test strips 1.5 ± 0.15 mm x 25 ± 1 mm x 115 ± 3 mm of a 2000-series aluminium alloy clad with 1000-series (min. 99% aluminium) Alclad to any of the specifications listed in

© 2022 TE Connectivity Corporation.
All Rights Reserved.

TE Connectivity, Raychem, TE connectivity (logo) and TE are trademarks. Other logos, product and/or company names mentioned herein may be trademarks of their respective owners.

Page 3 of 9

---

<!-- page: 3 -->

TE
RK-6619
Rev. 14

Table 1 in a solution of MacDermid Oxidite C-8 (10 g in 250 ml water) at 50°C for 15 minutes. Remove and allow to air dry. Prepare an etching solution comprising 50g sodium dichromate, 300ml sulphuric acid (specific gravity 1.84) and 700ml water. Heat the etching solution to 65 ± 3°C (149 ±5°F) and immerse the test strips in the solution for 15 minutes. Rinse the strips in running water for 15 minutes and then final rinse in distilled water. Air dry at room temperature for 10 minutes then force dry for 15 minutes at 60 ± 10°C (140 ±18°F) in a convection oven. Remove the test strips from the oven, cool to room temperature and use within 2 hours.

Adhesive from the bi-packs contained in Kit 1 shall be thoroughly mixed in an uncontaminated dish and applied evenly to one surface of each of the treated end of the strips. Within 60 ± 5 minutes of mixing, the strips shall be assembled, coated ends together, into five test joints, each separated by silicone paper (to prevent test specimens sticking together), with an overlap of between 12.5 and 14.3 mm. Where metal jigs are used the jigs and weights shall be preheated at the curing temperature for a minimum of 4 hours before the strips are placed in the jigs. The joints shall be cured for 60 ± 5 minutes at 85 ± 2°C under pressure of 35 kPa using a 1.1 kg weight, allowed to cool in the jig, then stored for a minimum of 72 hours at 23 ± 2°C and tested on a suitable tensile testing machine. Initial grip separation shall be 100 mm. Rate of grip separation shall be 50 mm/minute. The lap shear strength shall be reported as the mean value of the five breaking loads. The test shall be carried out at a temperature of 23 ± 2°C.

## 3.1.3 DR-25 to DR-25

Ten test strips 25 ± 1 mm x 100 mm approximately shall be cut from TE's Raychem tubing DR-25-2-0 which has been fully recovered. At least 25 mm length of one surface of one end of each strip shall be degreased with Isopropanol or Acetone, abraded with P100 grit emery cloth, and then wiped with a dry tissue to remove abrasion dust and debris. Within 2 hours of this preparation, adhesive from bi-packs contained in Kit 1 shall be thoroughly mixed in an uncontaminated dish, and applied evenly to one surface of each of the treated end of the strips. Within 60 ± 5 minutes of mixing, the strips shall be assembled, coated ends together, into five test joints each separated by silicone paper (to prevent test specimens sticking together), with an overlap of between 25 and 28 mm. Where metal jigs are used the jigs and weights shall be preheated at the curing temperature for a minimum of 4 hours before the strips are placed in the jigs. The joints shall be cured for 60 ± 5 minutes at 85 ± 2°C under a pressure of 35 kPa using a 2.2 kg weight, allowed to cool in the jig, stored for at least 72 hours at 23 ± 2°C and tested on a suitable tensile testing machine. Initial grip separation shall be 100 mm. Rate of grip separation shall be 50 mm/min. The lap shear strength shall be reported as the mean value of the five breaking loads. The test shall be carried out at a temperature of 23 ± 2°C.

## 3.1.4 -25 to -25

Test plaques approximately 2 mm thick shall be moulded using -25 moulding compound. Ten test strips 100 mm x 25 mm shall be cut from these plaques and shall be prepared and tested as described in Clause 3.1.3.

## 3.2. Peel Strength

© 2022 TE Connectivity Corporation.
All Rights Reserved.

TE Connectivity, Raychem, TE connectivity (logo) and TE are trademarks. Other logos, product and/or company names mentioned herein may be trademarks of their respective owners.

Page 4 of 9

---

<!-- page: 4 -->

TE
RK-6619
Rev. 14

Five cylindrical aluminium rolling drum peel strength mandrels 25 mm x 25 mm diameter shall be abraded with P100 grit emery cloth and degreased with Isopropanol or Acetone. A 15 mm wide strip of masking tape shall be placed axially along the surface of the aluminium mandrel.

The inside surface of 5 pieces of DR-25-1-1/2-0 expanded tubing approximately 40 mm in length shall be degrease with Isopropanol or Acetone, abraded with P320 grit silicon carbide abrasive paper, and wiped with a dry tissue to remove any dust created by abrasion. These pieces of prepared tubing shall be used within 2 hours of preparation.

Within 60 ± 5 minutes of mixing, a layer of adhesive shall be evenly applied to the outer surface of the prepared aluminium mandrels. The pieces of prepared DR-25 tubing shall be recovered onto the aluminium mandrels with a validated hot air gun then conditioned in an air circulating oven at 150 ± 3°C for 20 minutes (refer to Code of Practice ELE-3COP-551 for installation and recovery of heat shrinkable tubing). The tubing should be positioned in relation to the aluminium mandrel so that the tubing recovers over each side of the mandrel. The test specimens shall be stored for at least 72 hours at 23 ± 2°C before testing. The specimens shall then be trimmed so that the tubing which has recovered over the end of the aluminium mandrel is removed. The tubing on the test specimen shall then be slit axially at the edge of the masking tape and the flap of tubing over the tape peeled back. The test specimen shall be mounted onto a rolling drum peel strength jig in a suitable tensile testing machine and the flap gripped in the upper jaws. The sample shall be peeled at a rate of 50 mm/minute. The test shall be carried out at 23 ± 2°C. The mean peel force for each specimen shall be recorded and the mean value of the five recorded measurements reported as the peel strength.

## 3.3. Temperature Resistance

Test specimens shall be prepared using the etching process, Method B, described in Clause 3.1.2. Five aluminium lap shear strength test specimens shall be prepared for each temperature described in Table 2. In all cases, each sample shall be stabilised in the test chamber for a period of 30 minutes minimum and tested for lap shear strength as specified in Clause 3.1.2.

## 3.4. Fluid Resistance

Lap shear strength specimens shall be prepared using the etching process, Method B, described in Clause 3.1.2. Five strips shall be prepared for each of the fluids listed in Table 2. These will be immersed in the fluid for the time and at the temperature specified in Table 2. The lap shear strength specimens shall then be removed, lightly wiped, air dried at 23 ± 2°C for 18 to 24 hours and tested for lap shear strength as specified in Clause 3.1.2.

© 2022 TE Connectivity Corporation.
All Rights Reserved.

TE Connectivity, Raychem, TE connectivity (logo) and TE are trademarks. Other logos, product and/or company names mentioned herein may be trademarks of their respective owners.
Page 5 of 9

---

<!-- page: 5 -->

TE

RK-6619

Rev. 14

# 4. RELATED STANDARDS

|  Title | Description  |
| --- | --- |
|  AMS4040 | Aluminum Alloy, Sheet and Plate, Alclad 4.4Cu - 1.5Mg - 0.60Mn (2024-O with 1 ½% Alclad); Annealed
Cladding: 1230  |
|  AMS4041 | Aluminum Alloy, Sheet and Plate, Alclad 4.4Cu - 1.5Mg - 0.60Mn (2024, -T3 Sheet/-T351 Plate with 1-1/2% Alclad) Solution Heat Treated, Cold Worked and Naturally Aged
Cladding: 1230  |
|  QQA250/5 T3 | Aluminum Alloy Alclad 2024, Plate and Sheet
Cladding: 1230  |
|  EN 2090 | Aerospace series - Aluminium alloy AL-P2024-T3 - Clad sheet and strip 0,3 mm <a <6 mm
Cladding: 1050A / 1145  |
|  EN 2703 | Aerospace series - Aluminium alloy AL-P2024-T4 or T42 - Clad sheet and strip - 0,3 mm ≤a ≤6 mm
Cladding: 1050A / 1145  |
|  BS L163*
*By extension (different tempers) - BS L164, BS L165, BS L166, BS L167 | Specification for Sheet and Strip of Aluminium-Coated Aluminium Copper-Magnesium-Silicon-Manganese Alloy (Solution Treated, Cold Worked for Flattening and Aged at Room Temperature) (Cu 4.4, Mg 0.5, Si 0.8, Mn 0.8)
Cladding: 1050A  |
|  EN 2087 | Aerospace series - Aluminium alloy AL-P2014A - T6 or T62 - Clad sheet and strip - 0,4 mm <or= a <or= 6 mm
Cladding: 1050A / 1145  |
|  EN 2088 | Aerospace series - Aluminium alloy AL-P2014A - T4 or T42 - Clad sheet and strip - 0,4 mm <or= a <or= 6 mm
Cladding: 1050A / 1145  |
|  VG95343 Part 15*
*RK-6619 is comparable to VG95343 Part 15. | Specification for the testing of 2-part adhesives  |

Table 1 – Related Standards

Subsequent amendments to, or revisions of, any of the above publications apply to this standard only when incorporated in it by updating or revision.

© 2022 TE Connectivity Corporation.

All Rights Reserved.

TE Connectivity, Raychem, TE connectivity (logo) and TE are trademarks. Other logos, product and/or company names mentioned herein may be trademarks of their respective owners.

Page 6 of 9

---

<!-- page: 6 -->

TE
RK-6619
Rev. 14

# 5. SAMPLING

Production routine tests consisting of Visual Examination, Peel Strength and Aluminium to Aluminium Lap Shear shall be carried out on every batch of resin and activating agent. Qualification test samples shall consist of not less than 60 grams of adhesive (6 bi-packs). Qualification tests shall be carried out to the requirements of the Design Authority.

# 6. PACKAGING

Packaging shall be in accordance with PS5142. Each package shall bear an identification label showing material quantity, description, batch number and "use before" date. Additional information shall be supplied as specified in the contract or order.

© 2022 TE Connectivity Corporation.
All Rights Reserved.

TE Connectivity, Raychem, TE connectivity (logo) and TE are trademarks. Other logos, product and/or company names mentioned herein may be trademarks of their respective owners.
Page 7 of 9

---

<!-- page: 7 -->

TE

RK-6619

Rev. 14

# 7. TEST REQUIREMENTS

|  Test | Test Method | Test Requirements  |
| --- | --- | --- |
|  Visual Examination | - | As per Clause 2.1  |
|  Lap Shear Strength
Aluminium to Aluminium
DR-25 to DR-25
-25 to -25 | Clause 3.1
Clause 3.1.1 (Method A)
Clause 3.1.3
Clause 3.1.4 | 5.0 kN minimum
300 N minimum
300 N minimum  |
|  Peel Strength
DR-25 to Aluminium | Clause 3.2 | 80 N/25mm minimum  |
|  Temperature Resistance
Lap Shear Strength at:
-40°C
50°C
70°C
100°C
120°C
150°C | Clause 3.1.2 (Method B) | 5.0 kN minimum
3.5 kN minimum
2.5 kN minimum
1.5 kN minimum
1.3 kN minimum
1.0 kN minimum  |
|  Fluid Resistance
24 ± 2h immersion at 24 ± 2°C
• ISO 1817 Test Liquid 103
• Water
24 ± 2h immersion at 70 ± 3°C
• ISO 1817 Test Liquid F
• ISO 1817 Test Liquid B
• Hydraulic Fluid H-520
24 ± 2h immersion at 100 ± 4°C
• ISO 1817 Test Liquid 101
Lap Shear Strength
Aluminium to Aluminium | Clause 3.4 | 5.0 kN minimum  |

Table 2 – Test Requirements

© 2022 TE Connectivity Corporation.

All Rights Reserved.

TE Connectivity, Raychem, TE connectivity (logo) and TE are trademarks. Other logos, product and/or company names mentioned herein may be trademarks of their respective owners.

---

<!-- page: 8 -->

TE

RK-6619

Rev. 14

# 8. REVISION HISTORY

|  Author | Date | Rev | Comments  |
| --- | --- | --- | --- |
|  Paul Dixon | May 2005 | 7 | CR-05-DM-052  |
|  Paul Dixon | Jun 2010 | 8 | CR-10-DM-008  |
|  Paul Dixon | 3 Aug 2010 | 9 | CR10-DM-009  |
|  Paul Dixon | 6 Jun 2013 | 10 | See DMTEC  |
|  Paul Dixon | Sep 2014 | 11 | -  |
|  Pedro Vu | 22 Aug 2017 | 12 | RTS - 1332842
Standardised to match current test procedures  |
|  Phil Hammond | 30 Apr 2019 | 13 | RTS - 1448882
Added method B (Etching) for aluminium lap shear  |
|  Justin Chow | 4 Jul 2022 | 14 | Updated aluminium grades for lap shear plates  |

In line with a policy of continual product development, TE Connectivity reserves the right to make changes in construction, materials, and dimensions without further notice. You are advised, therefore, to contact TE Connectivity, should it be necessary to ensure that this document is the latest issue.

© 2022 TE Connectivity Corporation.

All Rights Reserved.

TE Connectivity, Raychem, TE connectivity (logo) and TE are trademarks. Other logos, product and/or company names mentioned herein may be trademarks of their respective owners.

Page 9 of 9

File: data/tds-cache/threebond-1530c.txt
Elastic & Bonding Adhesives | ThreeBond Threebond International, Inc. Creating our future from a single drop. Request Quote Japanese Site Document Library --> OUR COMPANY &ndash; Who We Are &ndash; Social/Environmental Impact &ndash; News &ndash; Careers Our Markets &ndash; Automotive Manufacturing &ndash; EV & Fuel Cell Manufacturing &ndash; Automotive Aftermarket &ndash; Motorsports Manufacturing & Aftermarket &ndash; Small Engine Manufacturing &ndash; Consumer Electronics Industry &ndash; Nail Care Products &ndash; Custom Product Development &ndash; Medical Grade Products Our Products &ndash; Adhesives &ndash; Sealants &ndash; Adhesive Coatings Manufacturer &ndash; Cleaners &ndash; Engineered Dispensing Solutions &ndash; Pre-Coated Fasteners (MEC) Contact us 1500 Series Rubber & Polymer Adhesives usage Elastic Bonding Adhesives ThreeBonds’ industrial elastic adhesives’ major components are special polymer (non-solvent-based and moisture curable) and synthetic rubber (solvent-based).). They have good initial adhesion and will not lose their elasticity after bonding. No primer is needed and bonding to hard to bond substrates can be achieved. With several different grades of elastic and bonding adhesives options, we ensure there is something for every application. Many of our rubber and polymer adhesives can be used for a variety of general purposes that make them ideal for a wide variety of industries, including: Automotive aftermarket, Automotive manufacturing, Consumer electronics, EV and fuel cell manufacturing, Motorsports manufacturing, and Small engine manufacturing. How can you decide on the right elastic and bonding adhesives for your application? Our team can help. We offer detailed information about each one of our bonding adhesives so you can find the suitable appearance, viscosity, lap shear strength, hardness, and cure type to suit your manufacturing needs. We know there is no one-size-fits-all solution for our clients, so we go out of our way to customize our bonding adhesives to meet the criteria of various key applications. Ultimately, our goal is to help you create a better, stronger adhesion for your finished products to maintain your reputation and improve efficiencies within your production line. Why Trust ThreeBond? ThreeBond is more than just an adhesives manufacturer. We are a leader in sealants, coatings, and cleaners to ensure we can be a one-stop shop. As a reliable partner, we can help you find the solutions you need to improve production volume, prevent failures, and maintain a commitment to sustainability. To be a full-service adhesive supplier, we offer high-quality formulas for liquid gaskets and adhesives, silicone RTV sealant, anaerobic adhesives, polymer adhesives, instant adhesives, and more. We are committed to providing top-quality adhesives solutions that accommodate every aspect of our client’s industries. UNIQUE PRODUCT CHARACTERISTICS PRODUCT SPECIFICATIONS ( = download technical data sheet) Product Name Features and Uses Appearance Viscosity (Pa *S) Lap Shear Strength (MPa Iron/Iron) Tack-Free Time Elongation Hardness Cure Type TB1530 TDS Request Quote Request Sample RTV, elastomeric adhesive, for general purpose White 100 5.4 7 280 A44 Moisture TB1530B RTV, elastomeric adhesive, for general purpose Black 110 4.1 7 380 A48 Moisture TB1530C RTV, elastomeric adhesive, for general purpose Translucent 100 3.5 7 200 A55 Moisture TB1530D RTV, elastomeric adhesive, for general purpose Gray 20 2.9 5 220 A34 Moisture TB1533 RTV, elastomeric adhesive, for bonding, sealing and bonding, tin free White 100 5.7 7 280 A40 Moisture TB1533C RTV, elastomeric adhesive, for bonding, sealing and bonding, tin free Translucent 100 4.7 7 145 A50 Moisture TB1533D RTV, elastomeric adhesive, for bonding, sealing and bonding, tin free Gray 22 2.8 7 286 A26 Moisture TB1533F RTV, elastomeric adhesive, for bonding, sealing and bonding, tin free White 100 5.7 7 280 A40 Moisture TB1537 RTV, elastomeric adhesive, UL94 V-0 flame retardant grade White 55 4.0 4 29 A72 Moisture TB1537B RTV, elastomeric adhesive, UL94 V-0 flame retardant grade Black 55 4.2 4 33 A74 Moisture TB1537D RTV, elastomeric adhesive, UL94 V-0 flame retardant grade Gray 55 4.4 4 29 A71 Moisture TB1539 One component Low Temperature Fast Curing Elastic Adhesive Black 100 4.3 - 120 A70 1 min or more at 60C + 23 C 3 days TB1539B One component Low Temperature Fast Curing Elastic Adhesive White 100 4.1 - 140 A70 1 min or more at 60C + 23 C 3 days * Measurements are taken under the standard testing conditions for each grade. SUGGESTED MARKETS: Automotive Aftermarket Automotive Manufacturing Consumer Electronics Industry EV & Fuel Cell Manufacturing Motorsports Manufacturing & Aftermarket Small Engine Manufacturing PLEASE NOTE: Not every product we make is represented here. If there is a product you don’t see, please contact us and we will provide information and specifications on request. REQUEST PDFs: --> RELATED PRODUCTS Liquid Gaskets and Adhesives 1100 series Silicone RTV Sealant 1200 series Anaerobic Adhesives 1300 series Locking Agents 1400 series Rubber & Polymer Adhesives 1500 series Functional Heat Resistant Adhesive Sheets 1600 series Instant Adhesives 1700 series Industrial Epoxy Resins 2200 series Pre-Coated Screw Locking Agents 2400 series Industrial Brakes & Parts Cleaners 2700 series UV CURE ADHESIVES and SEALANTS – EPOXY, ACRYLIC, SILICONE BASED 3000/3100 series Electro-Conductive Resins 3300 series Heat-resistant, inorganic adhesives 3700 series EPOXY AND ACRYLIC STRUCTURAL ADHESIVES 3900 series Aftermarket Automotive Sealants & Coatings 6100 series Brakes & Parts Cleaners 6600 series Cyanoacrylate Instant Adhesives 7700 series COMPANY INFORMATION Who We Are Social/Environmental Impact News Careers Transparency in Coverage Our Markets Automotive Manufacturing EV & Fuel Cell Manufacturing Automotive Aftermarket Motorsports Manufacturing & Aftermarket Small Engine Manufacturing Consumer Electronics Industry Nail Care Products Custom Product Development Medical Grade Products Our Products Adhesives Sealants Adhesive Coatings Manufacturer Cleaners Engineered Dispensing Solutions Pre-Coated Fasteners (MEC) Document library Certifications Technical Data Sheets Safe Application Directions Technical News Catalogs and Product Sheets ThreeBond Product Videos ThreeBond International 6184 Schumacher Park Drive West Chester Township, OH 45069 513-779-7300 Site map PRIVACY POLICY Terms &copy; THREEBOND INTERNATIONAL, INC &rarr; Contact Us Request a Quote

File: data/tds-cache/threebond-3012d.txt
<!-- page: 0 -->

ThreeBond

# Three Bond International, Inc.
Technical Data Sheet

# TB 3012D – UV CURABLE ADHESIVE

## Information

TB 3012D is a flexible, medium viscosity UV curable adhesive. Although the major cure mechanism is by UV, it has been designed to employ a secondary thermal cure mechanism for deeper and shadow curing applications. This material is designed for potting and encapsulating applications requiring flexibility and heat resistance.

## Typical Properties

### 1. Uncured State

|  Properties | TB-TS | Value | Units  |
| --- | --- | --- | --- |
|  Appearance | - | Blue Liquid | -  |
|  Viscosity | 210-04 | 9600 | cP  |
|  Specific gravity | 213-02 | 1.1 | -  |

### 2. Cured Material

|  Properties | TB-TS | Value | Units  |
| --- | --- | --- | --- |
|  Standard Curing Condition
(Fusion “D” bulb, Doped Mercury) | 533-01 | 3000 | mJ/cm²  |
|  Curing Thickness (UV)
(UV + 10 min @ 150°C) | 222-01
mod 222-01 | 1.05
> 5 | mm
mm  |
|  Hardness | 215-01 | 45 | Shore A  |
|  Lap-shear Strength | Steel/Glass | >7.0
Glass failure | MPa  |

Rev: 0.0
Issued Date: 05/20/2011
Document Control Number: 3-TB-20-1252

---

<!-- page: 1 -->

Page 2 of 2

# General Use Application Instructions for Adhesive

A) Clean the surface of parts to be bonded. This surface should be free of water, oil and other contaminates.
B) Apply the specific amount of sealant for the application without air bubble.
C) Please use appropriate worker safety equipment to shield against stray UV light damage to skin or eyes.

# Application Notes

1) If resin is to be stored in separate container, store in a clean container made of opaque, UV blocking polyethylene or polypropylene plastic (metal or glass containers are not recommended). Transfer work should be carried out in shaded, non-direct light exposure areas, with UV filtered, light if possible. Once resin is transferred to another container, the transferred material should not be returned to the original container. Keep storage container closed when not in use.
2) The resin can start the polymerization process when exposed to UV radiation in wavelength UV-A/B region of the spectrum. Typically, an UV source using a high pressure mercury or mercury metal halide bulb will produce a suitable UV spectrum for good UV curing. The power output for a suitable UV cure unit should be adequate to effect UV curing in a reasonable time frame (usually &lt;10 seconds). The radiated power of the UV source should be of the order 500-1,000 mW/cm² for the UV-A/B region. Curing speed results can be dependent on the spatial arrangement of the part and the UV source. UV power intensity (i.e. mW/cm²) and UV dose (i.e. mJ/cm²) measurements vary greatly depending on the distance between part and UV source. Please use UV radiometer to check UV dose for all cure conditions. TB 3012D will respond correctly when exposed to the prescribed UV dose range listed for this product. Please refer to UV dose information listed on the front page of this Technical Data Sheet for this product.
3) This product will also start polymerizing when exposed to temperatures above 60°C. The higher the temperature of exposure the faster the polymerization reaction. The product will respond correctly when exposed for the stated time and temperature.

# Storing Instruction.

Resin should be stored, sealed lid closed in the original container at room temperature conditions. Do NOT freeze samples. Samples will be very stable if the above listed storage conditions are followed.

# Disclaimer

Information included in this technical data sheet are typical results when the UV sealant is used according to its use instructions. Product properties should be confirmed in lab and from actual trial run results.

Rev: 0.0
Issued Date: 05/20/2011
Document Control Number: 3-TB-20-1252

File: data/tds-cache/threebond-3164f.txt
<!-- page: 0 -->

ThreeBond

# Three Bond International, Inc.
## Technical Data Sheet

## Three Bond 3164F - UV CURABLE SILICONE ADHESIVE/SEALANT

## Information

Three Bond 3164F is an UV curing silicone with secondary moisture cure, combining the quick curing speed of UV adhesives with the excellent temperature resistance of silicone sealants. The adhesive has two curing mechanisms: portions of this product directly exposed to UV rays cure in seconds; other portions in the shadow regions can cure with atmospheric moisture.

Compared with acrylic UV adhesives, TB3164F has improved high and low temperature resistance and improved elasticity. Compared with RTV silicone, TB3164F has a faster cure rate due to UV curing, shortening the processing time. TB3164F does not produce corrosive byproducts from the UV cure nor the moisture cure mechanisms, making the adhesive an excellent choice for situations where metal is exposed to the curing byproducts.

After curing, TB3164F becomes an elastic rubber which can be used for sealing, coating, potting, bonding, especially for electric/electronic components. TB3164F has good adhesion to many different substrates including metals and plastics.

TB3164F maintains flexibility, tensile strength and good adhesion to substrates during rapid heating and cooling cycles as well as long term heat and cold conditions. TB3164F is resistant to automatic transmission fluid; it maintains exemplary flexibility and does not experience complete loss of strength.

## Features

- Excellent UV curing properties
- 1-component, solvent-free
- Rapid surface cure with UV radiation
- The portion of this product not directly exposed to UV rays can cure by moisture in the air (alcohol by-product).
- Excellent for deep curing or shadowed applications
- Excellent high and low temperature resistance
- Excellent automatic transmission fluid resistance (ATF)
- Excellent bonding to many substrates

## Applications

TB 3164F is best for potting or bonding, especially for electric/electronic components needing a deep cure or shadow area cure and good adhesion to metal and plastic. TB 3164F can also be used for sealing, coating, and end sealing applications where good adhesion and rapid cure is needed.

Rev: 0.5
Issued Date: 07/01/2015
Document Control Number: 3-TB-20-1352

---

<!-- page: 1 -->

# Typical Properties

## 1. Uncured State:

|  Property | Units | Value | Test Method | Remarks  |
| --- | --- | --- | --- | --- |
|  Appearance | - | White | 3TS-2100-001 | -  |
|  Viscosity | Pa·s (P) | 4.0 (40) | 3TS-2F00-007 | DV-III Ultra; CPE51, 20 rpm  |
|  Specific gravity | - | 1.01 | 3TS-2500-002 | 25°C  |
|  Flash Point | °C | 112 | ASTM D93-11 | Pensky Martens Test Method  |

## 2. Characteristics of Cured Product:

UV Light Source: High pressure mercury lamp ('D' Type Bulb or 'H' Type Bulb)

UV Exposure: 4000 mJ/cm²,

Projection distance: 15 cm

Peak Irradiance: 4.7 W/cm²

Moisture cured: 25°C × 55% RH × 7 days

## 2.1. UV + Moisture cured Properties:

Cured Condition: 4000 mJ/cm² + (25°C, 55% RH) × 7 days

|  Property | Units | Value | Test Method  |
| --- | --- | --- | --- |
|  Hardness (Shore A) | - | 10 | 3TS-2B00-004  |
|  Hardness (Shore C) | - | 30 | 3TS-2B00-004  |
|  Tensile strength | MPa | 0.2 | 3TS-4190-05  |
|  Elongation | % | 150 | 3TS-4190-05  |
|  Heat Shock Stability | -40°C to 130°C | 144 x 1 hour cycles | 3TS-9400-007  |

## 2.2. Heat Aging at 150°C × 168 Hours in forced air oven :

Cured Condition: 4000 mJ/cm² + (25°C, 55% RH) × 7 days

|  Property | Unit | Initial | 150°C | Test Method  |
| --- | --- | --- | --- | --- |
|  Hardness (Shore C) | --- | 27 | 34 | 3TS-2B00-004  |
|  Tensile strength | MPa | 0.25 | 0.25 | 3TS-4190-05  |
|  Elongation | % | 192 | 120 | 3TS-4190-05  |

Rev: 0.5
Issued Date: 07/01/2015
Document Control Number: 3-TB-20-1352

---

<!-- page: 2 -->

Page 3 of 4
Rev: 0.5
Issued Date: 07/01/2015
Document Control Number: 3-TB-20-1352

## 2.3 ATF Resistance $\{(150^{\circ}\mathrm{C}) \times (0, 168)$ Hours in pressure pot with ATF $\}$ Cured Condition: $4000\ \mathrm{mJ/cm}^2 + (25^{\circ}\mathrm{C}, 55\%\ \mathrm{RH}) \times 7$ days

|  Property | Unit | Initial | 168 h | Test Method  |
| --- | --- | --- | --- | --- |
|  Hardness (Shore C) | --- | 27 | 10 | 3TS-2B00-004  |
|  Tensile strength | MPa | 0.25 | 0.05* | 3TS-4190-05  |
|  Elongation | % | 192 | 400* | 3TS-4190-05  |

*Testing machine reached max extension before sample failure occurred.

These are typical results and not specifications.

## General Use Application Instructions for Adhesive

A) For industrial use only.
B) Use localized ventilation to maintain exposure of byproduct to below the allowable concentration limits.
C) Clean the surface of parts to be bonded. This surface should be free of water, oil and other contaminates.
D) Apply the specific amount of adhesive for the application without air bubble.
E) Use appropriate worker safety equipment to shield against stray UV damage to skin or eyes.
F) Full-Cure Schedule: $3000\ \mathrm{mJ/cm}^2$ of UV Exposure by Mercury type 'D' or Mercury type 'H' Bulb followed by 7 days at $25^{\circ}\mathrm{C}$ and $55\%\ \mathrm{RH}$
G) In case of skin exposure or eye contact, please read the (M)SDS ((Material) Safety Data Sheet) for this product

## Storing Instructions

After receipt, resin should be stored with the lid closed, in the original container, in the following conditions: $5-10^{\circ}\mathrm{C}$ to maintain product stability in a dark or UV free area to prevent exposure to UV radiation. Samples will be very stable if the above listed storage conditions are followed.

## Disposal method

Handle uncured adhesive in accordance with local hazardous waste provisions.

## Disclaimer

Data included in this technical data sheet are typical when the UV-moisture cured sealant is used according to its use instructions. Product properties for specific applications should be confirmed in lab testing and from actual trial run results.

File: data/tds-cache/threebond-3303n.txt
<!-- page: 0 -->

TB3303N

# ThreeBond

# Technical Data

October. 6, 2005

Three Bond Co., Ltd.

# ThreeBond 3303N

# Silicone-based conductive adhesive for SMD quartz crystals

## 1. Outline

ThreeBond 3303N is a heat-curing one-part silicone-based conductive adhesive. The adhesive has been developed particularly for support-less SMD quartz crystals. (Hereinafter, ThreeBond is abbreviated to TB.)

## 2. Features

(1) One-part silicone-based conductive adhesive. It can cure at 180°C in 60 min.
(2) After curing, it shows relatively stable characteristics in a wide temperature range because its base material is a silicone resin.
(3) Since it causes less skinning after applied, it is suitable for application in a minute quantity.

## 3. Uses

(1) Connection of piezoelectric elements and electrodes particularly of small quartz crystals, crystal oscillators and surface wave elastic filters
(2) Spot bonding of various other parts and fixing of chip components

## 4. Properties

Table 1 Properties

|  Item | Unit | Property | Test method  |
| --- | --- | --- | --- |
|  Appearance | - | Light yellow | 3TS-201-02  |
|  Viscosity | Pa·s | 41 | 3TS-210-05 (*)  |

*: EHD-type viscometer Number of revolutions: 0.5 rpm, Rotor: 1°34' for 24 hrs

ED070403

---

<!-- page: 1 -->

TB3303N

# 5. Characteristics

## 5.1 Characteristics

Table 2 Characteristics (after curing at 180°C for 60 min (in hot-air drying chamber))

|  Item | Unit | Property | Test method  |
| --- | --- | --- | --- |
|  Volume resistivity | Ω·m | 2.3 × 10^{-6} | 3TS-401-03  |
|  Chip bonding strength | MPa | 3.1 | 3TS-310-02
(2∅ ceramic chip/glass sheet)  |
|  Pencil scratch hardness | - | Softer than 6B | 3TS-215-05  |

## 5.2 Dependence of viscosity and shear stress on shear rate

![img-0.jpeg](img-0.jpeg)

Fig. 1 Dependence of viscosity and shear stress on shear rate

Test method: 3TS-208-01
Test temperature: 25°C
Rheometer system: VAR-50 made by REOLOGICA
Cone plate: 25 ∅, 4°
Measurement mode: The shear rate was swept from 0.1 to 100 (l/s) at a constant rate.

ED070403

---

<!-- page: 2 -->

TB3303N

## 5.3 Temperature-viscosity curve

![img-1.jpeg](img-1.jpeg)

Fig. 2 Temperature dependence of viscosity

Test method: 3TS-208-03
Test temperature: 10 to 30°C
Rheometer system: VAR-50 made by REOLOGICA
Cone plate: 25 Ø, 4°
Shear rate: 1.0 (l/s)

## 6. Usage

(1) Application

To apply the adhesive, use a syringe or an applicator having a nozzle inner diameter of 0.21 mm (27G) or more.

(2) Curing

After applying the adhesive and bonding the adherend, cure the adhesive heating at 180°C for 60 minutes in a hot-air drying chamber. After the heating, the adhesive finishes curing. For degassing and stress relieving, it is recommended to further age the adhesive at 200°C or more.

ED070403

---

<!-- page: 3 -->

TB3303N

## 7. Instructions for use

(1) Stirring prior to use: The conductive filler may have settled during storage. Sufficiently stir the adhesive to uniformly mix the filler prior to use.

(2) Opening: If the container is opened in the refrigerated state, condensation may occur in the container. Open the container after it reaches room temperature.

(3) Curing failure: Note that curing failure may be caused if the adhesive is brought into contact or mixed with substances, such as water, sulfur, phosphorus, nitrogen compounds and organic metal salt, which may become catalytic poisons.

(4) For the details of safety, see the material safety data sheet (MSDS).

## 8. Storage

Before and after using this product, store it in a refrigerator (-20 to 5°C) with the cap tightly closed.

## 9. Disposal

Have the product disposed of as industrial waste by authorized industrial waste disposal services.

## 10. Cautions

The data given herein are not guaranteed values, but actual measurements obtained by us. Sufficiently examine the applicability of the product prior to use.

**For industrial use only** (Do not use it for household products.)

Before using this product, you must accept the following sales terms.

(1) The technical data given herein are experimental values obtained by our specified test methods. We do not absolutely guarantee the correctness and integrity of the data. Users are asked to examine by themselves whether the product is appropriate to the purpose of use before they use it and bear all responsibilities and hazards involved in its use. The scope of guarantee includes only replacement of clearly defective items.

(2) We are not liable for personal injury or property damage caused by improper handling of this product.

(3) We are not liable for any matter not mentioned herein unless otherwise specified in the contract.

ED070403

File: data/tds-cache/threebond-3315e.txt
<!-- page: 0 -->

TB3315E

# ThreeBond

Nov. 19, 1998

ThreeBond Co., Ltd.

# Technical Data

ThreeBond 3315E

One-part carbon-based electroconductive adhesive

1. Product outline

ThreeBond 3315E is a one-part solvent volatilization type carbon-based electroconductive adhesive. The solvent in the adhesive applied to a substrate volatilizes, and the adhesive forms an electroconductive film excelling in flexibility.

The formed dry film develops adhesion through heat bonding. It can be used as an electroconductive hot-melt adhesive.

2. Features

(1) The one-part solvent volatilization type adhesive does not require weighing and mixing operations necessary for two-part adhesives and, therefore, excels in workability and mass productivity.

(2) Since it contains synthetic rubber as a main component, it forms a flexible electroconductive film.

(3) It is possible to bond parts by hot-melt method after the solvent volatilizes and a dry film is formed.

3. Uses

(1) Electroconductive bonding of paper feed anti-static rollers and core bars of copying machines, etc.

(2) Grounding of electronic components

4. Properties

|  Item | Unit | Properties | Test method | Remarks  |
| --- | --- | --- | --- | --- |
|  Main component | - | Styrene-based elastomer |  |   |
|  Appearance | - | Black liquid | 3TS-201-01 |   |
|  Viscosity | mPa·s
{ cP } | 600
{600} | 3TS-210-01 | 25°C  |
|  Specific gravity | - | 0.87 | 3TS-213-02 | 25°C  |
|  Heating residue | % | 20 | 3TS-217-01 | 150°C for 30 min  |

ED20090703

---

<!-- page: 1 -->

TB3315E

|  Item | Unit | Result (cured adhesive) | Test method | Remarks  |
| --- | --- | --- | --- | --- |
|  Volume resistivity | Ω·m
{Ω·cm} | 4.3 × 10^{-2}
{4.3 × 10^{0}} | 3TS-401-03 | Drying at 80°C for 30 min  |
|  Shear bond strength | MPa
{kgf/cm^{2}} | 0.92
{ 9.3 } | 3TS-301-11 | Drying at 80°C for 30 min (Note 1)  |
|  Item | Unit | ThreeBond 3315E | Test method | Remarks  |
| --- | --- | --- | --- | --- |
|  Peel strength | N/m
{gf/cm width } | .1180
{ 1200 } | 3TS-304-11 | (Note 2)  |

(Note 1) Shear bond strength measuring conditions:
Substrates Fe / Fe(25×100×1.6mm)
Drying conditions: 80°C × 30 min

(Note 2) Peel strength measuring conditions:
Substrates Fe(25×100×1.6mm) / EPDM(25×100×2.0mm)
Drying conditions: 80°C × 30 min
Use of heat-bonding equipment 200°C×10 sec ×0.49MPa
Film thickness: 20 μm

# 6. Instructions for use

(1) Use and store the adhesive out of reach of children.
(2) It is a combustible substance. Do not use it near fire.
(3) It is harmful to the health. Do not touch it directly or inhale its vapor.
(4) When using it, wear appropriate protective clothing, such as a mask, gloves (impervious) and goggles. Use it in a well-ventilated outdoor area or in a place equipped with a local exhaust system.
(5) If it gets in the eyes, wash them with clean water for 15 minutes or more, and get medical attention.
(6) If it adheres to the skin, wipe it away with a cloth, and wash the skin with soap.
(7) If any abnormality is found in the body, stop using it, and get medical attention.
(8) People who have allergies or sensitive skin should avoid using it.
(9) Before using it, sufficiently confirm whether the method of application and the purpose of use are appropriate.
(10) Do not dilute or mix the adhesive with organic solvents or any other substance.
(11) Do not pour the product into other containers. Do not return the product left unused to its container. Doing so can deteriorate its quality.
(12) Some material may deteriorate if this product is used.

ED20090703

---

<!-- page: 2 -->

TB3315E

(13) Its components may separate during storage. Be sure to stir the adhesive prior to use. Use it after it returns to a uniform state.
(14) Ascertain in advance whether or not it affects the parts to be bonded with it. If any problem occurs, do not use it.
(15) After using it, store it with the cap tightly fitted to prevent deterioration and entry of foreign matter.
(16) Store it in a dark dry place away from direct sunlight.
(17) To dilute it with a solvent, use toluene or xylene. Do not dilute or mix the adhesive with any other organic solvent or substance.
(18) It is an adhesive for industrial use. Do not use it for household products.
* For handling, see the material safety data sheet (MSDS).

7. Storage
- Store the product in a dark dry place avoiding direct sunlight. Use it up within the shelf life of six months.

8. Disposal
- Ask a waste disposer to dispose of the product.

9. Cautions

For industrial use only
(Do not use it for household products.)

This product has been developed for general industrial use. Before using the product, you must accept the following sales terms.

- The technical data given herein are not guaranteed values, but examples of experimental values obtained by our specified test methods. We do not guarantee that the uses introduced herein do not conflict with any intellectual property right.
- Users are asked to evaluate the validity and safety of the use of the product for the relevant purpose prior to use and bear all responsibilities and hazards involved in its use.
Never use the product for medical implants that will be implanted or injected into the body or may be left in the body.
- We are not liable for personal injury or property damage caused by improper handling of this product.
If the properties and use of the relevant product are unknown, never use it.
- For detailed information on product safety, see the material safety data sheet (MSDS).
To obtain the MSDS, contact our sales department or customer service office.
- This document is subject to change at our discretion.

ED20090703
