Repository: vineetpadia/glueguy

# Glueguy Lab

Spreadsheet-style adhesive selector plus a larger McMaster-derived engineering reference library.

## Run locally

```bash
python3 -m http.server 4317 --bind 0.0.0.0
```

Open `http://127.0.0.1:4317/` on the host, or from another machine on the same LAN/VPN open `http://<host-ip>:4317/`.

## Catalog pipeline

1. Crawl McMaster glue families into raw JSON.

```bash
python scripts/mcmaster_glue_pipeline.py --max-pages 220 --output data/mcmaster-glues.json
```

2. Enrich the representative McMaster part page for each family into a reusable detail cache.

```bash
python scripts/enrich_mcmaster_product_details.py
```

File: data/tds-cache/threebond-tb1110f.txt
<!-- page: 0 -->

TB1110F

# ThreeBond

May 24, 2011

ThreeBond Co., Ltd.

Technical Data

ThreeBond 1110F

Liquid gasket of anaerobic type

1. Outline

ThreeBond 1110F is a non-solvent liquid gasket of anaerobic type. It does not cure while it is in contact with air. When it enters a gap between metallic parts and is separated from air, it starts curing and develops the powerful sealing effect. Since it contains fluorine powder, it has lubricity and prevents dragging of pipes.

(Hereinafter, ThreeBond is abbreviated to TB.)

2. Features

(1) Quick sealing
(2) High strength type
(3) Since the non-solvent liquid gasket does not require open time, parts can be tightened immediately after it is applied.
(4) Clean finish without dripping after application

3. Use

Sealing and prevention of looseness of threaded connections of metallic pipes, such as cold and hot water pipes, cooling pipes, oil pipes, air pipes and drainpipes

* It contains harmful components. Do not use it for drinking water or hot water supply piping.

4. Properties

Table 1 Properties of TB1110F

|  Test item | Unit | Result | Test method | Remarks  |
| --- | --- | --- | --- | --- |
|  Appearance | — | White *1 | 3TS-201-01 | Visual check  |
|  Viscosity | Pa·s | 50.0 | 3TS-210-02 | Rotor No.6, 10 rpm  |
|  Specific gravity | — | 1.08 | 3TS-213-02 |   |

*1 Although the liquid may change in color from white to light yellow with time, its quality will not be affected.

ED2011018

---

<!-- page: 1 -->

TB1110F

# 5. Flow curves

![img-0.jpeg](img-0.jpeg)
Fig. 1 Flow curves of TB1110F

# 6. Temperature-viscosity curve

![img-1.jpeg](img-1.jpeg)
Fig. 2 Temperature-viscosity curve of TB1110F (shear rate: 10 (l/s))

ED2011018

---

<!-- page: 2 -->

TB1110F

# 7. Curing speed

## 7.1 Curing speed at room temperature

Fig. 3 Curing speed at room temperature
![img-2.jpeg](img-2.jpeg)
Test piece: 3/4-in galvanized steel pipe
Curing temperature: 25°C

## 7.2 Curing speed at low temperature

Fig. 4 Curing speed at low temperature
![img-3.jpeg](img-3.jpeg)
Test piece: 3/4-in galvanized steel pipe
Curing temperature: 5°C
- With use of primer (TB1390K)
▲ Without use of primer (TB1390K)

ED2011018

---

<!-- page: 3 -->

TB1110F

# 8. Sealing properties

## 8.1 Immediate sealing ability test

Table 2 Immediate sealing ability of TB1110F

|  Hydraulic medium | Unit | Result | Test method | Remarks  |
| --- | --- | --- | --- | --- |
|  Water | MPa | No leak, no abnormalities | 3TS-350-91 | *1  |
|  Air |   | No leak, no abnormalities  |   |   |
|  Anti-freeze |   | No leak, no abnormalities  |   |   |

Tested pipe: 3/4-in galvanized steel pipe
Tightening torque: 60.0 N·m
Measurement started 5 min after tightening
*1 The pressure was increased to up to 3.4 MPa and was not maintained.

## 8.2 Sealing test after 24 hrs

Table 3 Sealing ability of TB1110F (after 24 hrs)

|  Hydraulic medium | Unit | Result | Test method | Remarks  |
| --- | --- | --- | --- | --- |
|  Water | — | No leak, no abnormalities | 3TS-350-92 | *2  |
|  Air |   | No leak, no abnormalities  |   |   |
|  Anti-freeze |   | No leak, no abnormalities  |   |   |
|  Turbine oil |   | No leak, no abnormalities |   | *3  |

Tested pipe: 3/4-in galvanized steel pipe
Tightening torque: 60.0 N·m
Curing conditions: At 25°C for 24 hrs
*2 Pressure increasing rate: 0.5 MPa/min The pipe was held at the maximum pressure of 3.4 MPa for 1 hr.
*3 Pressure increasing rate: 1.0 MPa/min The pipe was held at the maximum pressure of 9.8 MPa for 1 hr.

## 8.3 Sealing test after 24 hrs (with treatment with primer)

Table 4 Sealing ability of TB1110F (after 24 hrs, with treatment with primer)

|  Hydraulic medium | Unit | Result | Test method | Remarks  |
| --- | --- | --- | --- | --- |
|  Water | — | No leak, no abnormalities | 3TS-350-92 | *2  |
|  Air |   | No leak, no abnormalities  |   |   |
|  Anti-freeze |   | No leak, no abnormalities  |   |   |
|  Turbine oil |   | No leak, no abnormalities |   | *3  |

Tested pipe: 3/4-in galvanized steel pipe
Tightening torque: 60.0 N·m
Curing conditions: At 25°C for 24 hrs
Primer: TB1390K

ED2011018

---

<!-- page: 4 -->

TB1110F

## 8.4 Sealing test at each diameter

Table 5 Sealing ability of TB1110F at each diameter

|  Diameter | Tightening torque | Result | Test method | Remarks  |
| --- | --- | --- | --- | --- |
|  3/4 in | 60.0N·m | No leak, no abnormalities | 3TS-350-92 | *2  |
|  3 in | 300.0N·m | No leak, no abnormalities  |   |   |

Material: Galvanized steel pipe
Curing conditions: At 25°C for 24 hrs
Hydraulic medium: Air

## 8.5 Sealing test at each diameter (with treatment with primer)

Table 6 Sealing ability of TB1110F at each diameter (with treatment with primer)

|  Diameter | Tightening torque | Result | Test method | Remarks  |
| --- | --- | --- | --- | --- |
|  3/4 in | 60.0N·m | No leak, no abnormalities | 3TS-350-92 | *2  |
|  3 in | 300 N·m | No leak, no abnormalities  |   |   |

Material: Galvanized steel pipe
Curing conditions: At 25°C for 24 hrs
Hydraulic medium: Air
Primer: TB1390K

## 8.6 Chemical resistance test

Table 7 Chemical resistance of TB1110F

|  Immersion chemical | Hydraulic medium | Result | Test method | Remarks  |
| --- | --- | --- | --- | --- |
|  Water | Air | No leak, no abnormalities | 3TS-350-92 | *2  |
|  Anti-freeze |   | No leak, no abnormalities  |   |   |
|  Cutting oil |   | No leak, no abnormalities  |   |   |
|  Turbine oil |   | No leak, no abnormalities  |   |   |

Immersion conditions: Immersion in each chemical at 25°C for 168 hrs after curing at 25°C for 24 hrs
Tested pipe: 3/4-in galvanized steel pipe
Tightening torque: 60.0 N·m

ED2011018

---

<!-- page: 5 -->

TB1110F

## 8.7 Stainless steel pipe

Table 8 Sealing ability of TB1110F (stainless steel pipe)

|  Hydraulic medium | Unit | Result | Test method | Remarks  |
| --- | --- | --- | --- | --- |
|  Air | — | No leak, no abnormalities | 3TS-350-92 | *2  |

Tested pipe: 3/4-in stainless steel pipe
Tightening torque: 60.0 N·m
Curing conditions: At 25°C for 24 hrs

## 9. Usage

(1) Before applying the liquid, degrease the surface to remove dirt.
(2) If the liquid adheres to any unintended part, immediately wipe it away with waste cloth.
(3) The curing conditions vary depending on the material and clearance. Determine the curing temperature and time after checking the actual curing state.

## 10. Instructions for use

(1) This product is harmful to the health. Do not touch it directly or inhale its vapor. If it gets in the eyes, wash them with clean water, and get medical attention. Adhesion of the liquid to the skin may cause inflammation. If it adheres to the skin, immediately wipe it away with cloth or paper, and wash the skin with soap and water.
(2) If any abnormality is found in the body, stop using it, and get medical attention. People who have allergies or sensitive skin should avoid using it.
(3) It contains harmful components. Do not use it for drinking water or hot water supply piping.
(4) Do not remove the product into other containers, nor return the product left unused to its container.
(5) Some materials may be affected (cracked, corroded or dissolved) by the product. Ascertain in advance whether or not it affects the part to be treated with it and peripheral parts. If any problem occurs, do not use it.
(6) The product will be solidified on metallic parts. Do not use metallic parts, such as a metallic nozzle.
(7) For hazard and toxicity information not mentioned herein, see the material safety data sheet (MSDS).

## 11. Storage

To prevent deterioration and entry of foreign matter, fit the cap tightly, and store it in a dark dry place at -5 to 25°C away from light.

## 12. Disposal

After the liquid has all been used, ask an authorized disposal firm to dispose of the container as industrial waste.

ED2011018

---

<!-- page: 6 -->

TB1110F

## 13. Cautions

**For industrial use only** (Do not use it for household products.)

This product has been developed for general industrial use. Before using the product, you must accept the following sales terms.

- The technical data given herein are not guaranteed values, but examples of experimental values obtained by our specified test methods. We do not guarantee that the uses introduced herein do not conflict with any intellectual property right.
- Users are asked to evaluate the validity and safety of the use of the product for the relevant purpose prior to use and bear all responsibilities and hazards involved in its use.

Never use the product for medical implants that will be implanted or injected into the body or may be left in the body.

- We are not liable for personal injury or property damage caused by improper handling of this product.

If the properties and use of the relevant product are unknown, never use it.

- For detailed information on product safety, see the material safety data sheet (MSDS).

To obtain the MSDS, contact our sales department or customer service office.

- This document is subject to change at our discretion.

ED2011018

File: data/tds-cache/threebond-tb1141g.txt
Official ThreeBond TB1141G OCR fallback extracted from the official scanned PDF because pdftotext returns a blank text layer.

Product: ThreeBond 1141G Aqueous type liquid gasket. Technical Data, January 21, 2008, Three Bond Co., Ltd., document ED080401.

Outline: aqueous type liquid gasket whose main component is aqueous acrylic resin. Not subject to Industrial Safety and Health Law, Ordinance on Prevention of Organic Solvent Poisoning or Fire Defense Law. Can be diluted with water.

Features: aqueous gasket sealant not harmful to working environment; does not affect almost all rubbers or plastics; excellent chemical resistance; can be used together with solid gaskets.

Use: sealing of various flange surfaces.

Properties: appearance gray; viscosity 15 Pa.s by 3TS-210-02, BH type No.5 20 rpm; specific gravity 1.26 at 25 C; heating residue 68.0%; pH 9.0.

Pressure resistance, conforming to JIS K 6820: room temperature 10 MPa or more; 80 C 10 MPa or more; 150 C 9.0 MPa; resistance to high and low temperatures 10 MPa or more. Test conditions include flange 90 mm OD, 60 mm ID, 15 mm surface width, 6S surface finish, 1/2W bolt x6, turbine oil No.1, average surface pressure 16 MPa, pressure rate 0.5 MPa/min.

Low surface pressure and surface pressure/roughness pressure-resistance curves are graph-only. Low-surface-pressure test conditions: flange surface widths 3, 5, 8 and 15 mm; surface finish 6S; average surface pressure 4 MPa; room temperature and 130 C; drying time 5 min; pressure rate 0.2 MPa/10 to 20 sec. Surface-pressure graph conditions: 8 mm flange surface width; 6S finish; average surface pressure 4, 8 and 12 MPa; drying time 5 min. Surface roughness graph conditions: 8 mm flange surface width; 6S, 12S and 25S; average surface pressure 4 MPa; drying time 5 min.

Chemical resistance, conforming to JIS K 6820, rate of mass change: water 95 C for 24 h -2.3%; engine oil 95 C for 24 h +5.7%; gear oil 95 C for 24 h +6.2%; gasoline 45 C for 24 h -7.5%; anti-freeze 95 C for 24 h +3.3% long-life coolant 99%; ATF 95 C for 24 h +4.4%; ASTM No.2 95 C for 24 h +6.2%. Curing conditions: left at 23 C for 24 h, dried at 100 C for 3 h and cooled in a desiccator; after immersion, rinsed with petroleum ether and dried at 65 C for 24 h before mass measurement.

Corrosiveness, conforming to JIS K 6820: after drying at room temperature 20 C for 7 days, iron no change, SUS no change, aluminum no change, zinc chromate no change, copper discolored, brass slightly discolored. After 40 C for 24 h after room-temperature drying, same result. Loaded undried at 40 C for 24 h: iron no change, SUS no change, zinc chromate no change, copper discolored, brass discolored, aluminum slightly discolored.

Usage: stir prior to use; remove moisture, oil and contaminants; apply as thin and uniformly as possible; laminate surfaces 5 to 10 min after applying; working temperature range -40 to 140 C. If brought into contact with water before drying, it dissolves; for water sealing, sufficiently dry after assembly.

Storage: seal containers tightly and store dry/cool away from direct sunlight; do not store where it may freeze. Cautions: do not use for drinking water or hot water supply piping; can discolor or corrode some materials; if skinning occurs in the container remove skin and stir; dilution with water can change uncured characteristics.

File: data/tds-cache/threebond-tb1158.txt
<!-- page: 0 -->

TB1158

ThreeBond

Technical Data

June 22, 2005

Three Bond Co., Ltd.

# ThreeBond 1158

# Acrylic-based liquid gasket

## 1. Outline

ThreeBond 1158 is a one-part room temperature curing (RTV) acrylic-based sealant. After curing, the sealant becomes a rubber-like elastic body excelling in heat resistance, cold resistance and oil resistance. Since it is a paintable type of sealant, it is suitable for sealing areas of parts to be painted after the parts are assembled.

Hereinafter, ThreeBond is abbreviated to TB.

## 2. Features

1. Excellent heat resistance and cold resistance ensuring satisfactory rubber-like elasticity in a wide range of -30 to 150°C
2. Excellent oil resistance
3. Dealcoholized type of sealant having no corrosiveness to metals or unpleasant odor
4. Paintable type
5. Non-sag type

## 3. Uses

1. Sealing of parts requiring oil resistance
2. Sealing of parts to be painted
3. Sealing of various parts

## 4. Properties

Table 1 Properties of TB1158

|  Test item | Unit | Property | Test method | Remarks  |
| --- | --- | --- | --- | --- |
|  Appearance | - | Black | 3TS-201-01 |   |
|  Viscosity | Pa·s | 200 | 3TS-210-08 | At 25°C, SOD viscosity  |
|  Specific gravity | - | 1.35 | 3TS-213-02 |   |
|  Tack-free time | min | 15 | 3TS-219-05 | *  |
|  Thick film curability | mm | 2.1 | 3TS-222-94 | *After 24 hrs  |

* Curing conditions: At 23°C and 55%RH

ED071006

---

<!-- page: 1 -->

TB1158

# 5. Characteristics

## 5.1 Characteristics of cured sealant

Table 2 Characteristics of TB1158 after curing

|  Test item | Unit | Characteristic | Test method | Remarks  |
| --- | --- | --- | --- | --- |
|  Hardness | - | 20 | 3TS-215-01 | Type A durometer  |
|  Elongation | % | 300 | 3TS-320-05 |   |
|  Tensile strength | MPa | 1.8 | 3TS-320-05 |   |
|  Tensile shear bond strength | MPa | 1.8 | 3TS-301-23 | Fe/Fe  |
|  Tensile shear bond strength | MPa | 1.8 | 3TS-301-23 | Al/Al  |

Curing conditions: At 23°C and 55%RH for 7 days

## 5.2 Gear oil resistance

Table 3 Gear oil resistance of TB1158

|  Test item | Unit | Characteristic | Test method | Remarks  |
| --- | --- | --- | --- | --- |
|  Hardness | - | 38 | 3TS-215-01 | Type A durometer  |
|  Elongation | % | 220 | 3TS-320-05 |   |
|  Tensile strength | MPa | 2.4 | 3TS-320-05 |   |
|  Tensile shear bond strength | MPa | 3.0 | 3TS-301-23 | Fe/Fe  |
|  Tensile shear bond strength | MPa | 3.0 | 3TS-301-23 | Al/Al  |

Curing conditions: At 23°C and 55%RH for 7 days
Immersion conditions: GL-3, 75W-90, at 120°C for 10 days

## 5.3 Initial pressure resistance

Table 4 Initial pressure resistance of TB1158

|  Clearance | Unit | Characteristic  |
| --- | --- | --- |
|  0.5 mm | MPa | 0.04  |
|  1.0 mm | MPa | 0.02  |

* Test method: Apply the material to a part, assemble the part, and measure the leakage pressure after 30 minutes.

Flange: Aluminum circular flange having width across flats of 4 mm and inner diameter of 72 mm

Clearance: 0.5 mm and 1.0 mm

Pressure increasing condition: Stepwise increase by 10 kPa every 15 seconds

Environmental conditions: 23°C, 55%RH

# 6. Usage

(1) Cleanly wipe moisture, oil and other contaminants from the surfaces to be jointed.
(2) After applying the sealant, assemble the part as soon as possible.

ED071006

---

<!-- page: 2 -->

TB1158

# 7. Instructions for use

(1) The sealant is harmful to the health. Do not touch it directly or inhale its vapor.
(2) If it gets in the eyes, wash them with clean water for more than 15 minutes, and get medical attention.
(3) Before washing the eyes, remove the contact lenses.
(4) Before using it, sufficiently confirm whether the method of application and the purpose of use are appropriate.
(5) Ascertain in advance whether or not it affects the parts to be sealed with it. If any problem occurs, do not use it.
(6) This product is an insulating material. Take care that it does not adhere to electric contacts.
(7) It is flammable. Do not use it near fire.
(8) It contains harmful components. Do not use it for drinking water or hot water supply piping.
(9) Use it in a well-ventilated place.
(10) Use and store it out of reach of children.
(11) When using it, wear appropriate protectors (respiratory protective devices, protective goggles, protective gloves and protective clothing).
(12) If it adheres to the skin, wipe it away with a cloth, and wash the skin with soap.
(13) If any abnormality is found in the body, stop using the sealant, and get medical attention.
(14) For hazard and toxicity information not mentioned herein, see the material safety data sheet (MSDS).

# 8. Storage

To prevent deterioration or entry of foreign matter, fit the cap tightly, and store it in a dry, cool and dark place avoiding direct sunlight.

# 9. Disposal

Dispose of the product as industrial waste.

# 10. Caution

The data given herein are not guaranteed values, but actual measurements obtained by us.

Give a sufficient consideration of the use of this product in advance.

For industrial use only
(Do not use it for household products.)

Before using this product, you must accept the following sales terms.

(1) The technical data given herein are experimental values obtained by our

ED071006

---

<!-- page: 3 -->

TB1158

specified test methods. We do not absolutely guarantee the correctness and safety. Users are asked to examine by themselves whether the product is appropriate to the purpose of use before they use it and bear all responsibilities and hazards involved in its use.

The scope of guarantee includes only replacement of clearly defective items.

(2) We are not liable for personal injury or property damage caused by improper handling of this product.

(3) We are not liable for any matter not mentioned herein unless otherwise specified in the contract.

* This technical document is subject to change without notice.

ED071006

File: data/tds-cache/threebond-tb1184.txt
<!-- page: 0 -->

TB1184

ThreeBond

Oct. 26, 2010

ThreeBond Co., Ltd.

Technical Data

ThreeBond 1184

Liquid gasket (gray)

1. Outline

ThreeBond 1184 is a semidrying liquid gasket whose main component is special synthetic rubber.

After it is applied and dried, it forms a rubber-like elastic body. Since it excels in padding property, it shows a high sealing effect even on bonded surfaces with poor flatness and large clearance. In addition, it has excellent resistance to water, oil and gasoline.

Hereinafter, ThreeBond is abbreviated to TB.

2. Features

(1) Good padding property

It shows an excellent sealing effect even on bonded surfaces with poor flatness and large clearance.

(2) Excellent resistance to vibration and impact

After applied and dried, it forms a rubber-like elastic body and exhibit excellent resistance to vibration and impact.

(3) Excellent resistance to high and low temperatures

It keeps stable rubber elasticity in a wide temperature range from -40°C to 150°C.

(4) Excellent resistance to water and oil

(5) Effective in preventing leak from threaded portions

3. Uses

(1) Sealing of flange surfaces and threaded portions

(2) Applicable to sealing of flange surfaces with large clearance

4. Properties

Table 1 Properties of TB1184

|  Test item | Unit | Result | Test method | Remarks  |
| --- | --- | --- | --- | --- |
|  Appearance | - | Gray | 3TS-201-02 | -  |
|  Viscosity | Pa·s | 9.5 | 3TS-210-02 | 25°C/BH-type, No.5-20 rpm  |
|  Specific gravity | - | 1.26 | 3TS-213-02 | 25°C  |
|  Heating residue | % | 57.5 | 3TS-217-93 | -  |
|  Tack-free time | min | 12 | 3TS-219-04 | -  |

ED2010080

---

<!-- page: 1 -->

TB1184

# 5. Characteristics

## 5.1 Characteristics of cured material

Table 2 Characteristics of TB1184 after curing

|  Test item | Unit | Result | Test method  |
| --- | --- | --- | --- |
|  Tensile strength | MPa | 0.17 | 3TS-320-01  |
|  Elongation | % | 1720 | 3TS-320-01  |
|  Hardness | A | 23 | 3TS-215-01  |

Note) Curing conditions: 25°C for 14 days

## 5.2 Influence on rubber (change in mass)

Table 3 Influence of TB1184 on rubber

|  Kind | Unit | Mass change | Test method  |
| --- | --- | --- | --- |
|  NR | wt% | + 38 | 3TS-229-01
(immersion at 25°C for 24 hrs.)  |
|  CR | wt% | + 45  |   |
|  SBR | wt% | + 55  |   |
|  NBR | wt% | + 44  |   |
|  EPDM | wt% | + 67  |   |

## 5.3 Pressure resistance

Table 4 Pressure resistance of TB1184

|  Condition | Unit | Result | Test method  |
| --- | --- | --- | --- |
|  Room temperature | MPa | 10.0 | 3TS-350-02  |
|  80°C | MPa | 8.5  |   |
|  150°C | MPa | 8.5  |   |

Test conditions
* Surface finish: 6.3 S
* Flange used: OD 90 mm, ID 60 mm, width across flats 15 mm
* Surface pressure: 15.7 MPa
* Tightening: 27.5 N.m
* Clamp bolt: JIS B 1180, M12 bolt, Class 2, 6 pcs.
* Flange material: JIS G 3101, Type 2 SS41
* Pressure medium: Turbine oil No.1
* Rate of application of pressure: Increase of 0.5 MPa per minute

## 5.4 Resistance to high and low temperatures

Table 5 Resistance of TB1184 to high and low temperatures

|  Item | Unit | Result | Test method  |
| --- | --- | --- | --- |
|  Resistance to high and low temperatures | MPa | 10.0 | JIS K 6820  |

Test conditions
* The specimen is applied to the flange for pressure resistance test, and the flange is tightened under the same conditions as the pressure resistance test conditions. The flange is cooled at -40°C ± 5°C for 2 hours and heated at 100°C ± 5°C for 3 hours. After it is left to cool at room temperature, the resistance is measured.

ED2010080

---

<!-- page: 2 -->

TB1184

# 5.5 Chemical resistance

Table 6 Chemical resistance of TB1184

|  Item | Mass change (%) | Immersion temperature | Test method | Remarks  |
| --- | --- | --- | --- | --- |
|  Water | -1.9 | 90 to 95°C | JIS K 6820 | Tap water  |
|  Saline solution | -2.1 |   |   | 10% saline solution  |
|  Anti-freeze | -1.9 |   |   | 50% ethylene glycol  |
|  10% H2SO4 aq. | -1.6 | 25°C |   | -  |
|  10% NaOH aq. | -2.0 |   |   | -  |
|  10% KOH aq. | -1.4 |   |   | -  |
|  Test lube oil No.1 | -4.5 | 95 to 100°C |   | -  |
|  Test lube oil No.2 | -3.6 |   |   | -  |
|  Test lube oil No.3 | +0.9 |   |   | -  |
|  Engine oil | -1.6 |   |   | -  |
|  Turbine oil | -3.8 |   |   | -  |
|  Gasoline | -2.8 | 45 to 50°C |   | -  |
|  Fuel oil B | -3.1 |   |   | Isooctane/toluene 70/30(Vol)  |
|  Kerosine | -1.3 |   |   | -  |

Test conditions
* The concavities in a glass or aluminum plate specified in JIS are filled with the liquid specimen. After the liquid is left at room temperature for 24 hours, it is dried at 100 ± 5°C for 3 hours, and the mass of the dried specimen in each concavity is measured. These obtained test pieces for immersion test are immersed in the above liquids for 24 hours. Then, the immersed test pieces are taken out of the liquids and dried at 65 ± 5°C for 24 hours. The mass of each test piece is measured at room temperature, and the rate of change of mass is determined from the values obtained before and after immersion.

# 5.6 Tensile shear bond strength

Table 7 Tensile shear bond strength of TB1184

|  Bonded materials | Unit | Result | Test method  |
| --- | --- | --- | --- |
|  Fe/Fe | MPa | 1.9 | 3TS-301-11
(25°C for 7 days)  |
|  Al/Al | MPa | 0.2  |   |
|  Fe/Fe | MPa | 3.3 | 3TS-301-11
(130°C for 5 hrs)  |
|  Al/Al | MPa | 2.7  |   |

# 5.7 Corrosion resistance

Table 8 Corrosion resistance of TB1184

|   | Result | Test method  |
| --- | --- | --- |
|  Corrosion resistance | No change
(no significant color change, pitting nor etching) | JIS K 6820
Cu plate, 25°C for 7 days  |

ED2010080

---

<!-- page: 3 -->

TB1184

6. Usage
(1) Stir the product prior to use.
(2) Remove moisture, oil and other contaminants completely from the surfaces to be bonded.
(3) Apply the product as thin and uniformly as possible.
(4) Laminate the surfaces approx. 1 minute after applying it.

7. Instructions for use
(1) This product is harmful to the health. Do not inhale or drink it.
(2) When using it, wear protective clothings.
(3) If it is swallowed, do not induce vomiting. Immediately rinse the mouth, and get medical attention.
(4) If it gets in the eyes, immediately wash them with clean water for more than 15 minutes, and immediately get medical attention.
(5) If it adheres to the skin, wash the skin with water or soap and water.
(6) If any abnormality is found in the body, stop using the product, and get medical attention.
(7) It is flammable. Do not put it close to fire.
(8) Keep it out of the reach of children.
(9) Stir the product prior to use.
(10) It is a product for industrial use. Do not use it for household products.
(11) Before using the product, sufficiently confirm whether the method of application and the purpose of use are appropriate.
(12) People who have allergies or sensitive skin should avoid using it.
(13) Provide the working area with a local exhaust system.
(14) This product is an insulating material. Take care that it does not adhere to electric contacts.
(15) Ascertain in advance whether or not it affects the parts to be treated with it. If any problem occurs, do not use it.
(16) It contains harmful components. Do not use it for drinking water or hot water supply piping.
(17) For hazard and toxicity information not mentioned herein, see the material safety data sheet (MSDS).

8. Storage
(1) Store it with the cap tightly fitted to prevent deterioration and entry of foreign matter.
(2) Store it in a dry, cool and dark place avoiding direct sunlight.

9. Disposal
When disposing of the product and its empty container, treat them as industrial wastes.

ED2010080

---

<!-- page: 4 -->

TB1184

## 10. Cautions

**For industrial use only** (Do not use it for household products.)

This product has been developed for general industrial use. Before using the product, you must accept the following sales terms.

- The technical data given herein are not guaranteed values, but examples of experimental values obtained by our specified test methods. We do not guarantee that the uses introduced herein do not conflict with any intellectual property right.
- Users are asked to evaluate the validity and safety of the use of the product for the relevant purpose prior to use and bear all responsibilities and hazards involved in its use.

Never use the product for medical implants that will be implanted or injected into the body or may be left in the body.

- We are not liable for personal injury or property damage caused by improper handling of this product.

If the properties and use of the relevant product are unknown, never use it.

- For detailed information on product safety, see the material safety data sheet (MSDS).

To obtain the MSDS, contact our sales department or customer service office.

- This document is subject to change at our discretion.

ED2010080

File: data/tds-cache/threebond-tb1217m.txt
<!-- page: 0 -->

TB1217M

# ThreeBond

June 17, 2011

ThreeBond Co., Ltd.

# Technical Data

ThreeBond 1217M

Single component, room temperature vulcanizing, silicone sealant (Improved oily surface adhesion)

## 1. Product description

ThreeBond 1217M is an oily surface adhering, room temperature curing (RTV) silicone sealant. After curing, becomes an excellent elastomeric rubber with heat resistance, cold resistance and oil resistance. (Hereinafter, ThreeBond is abbreviated as TB).

## 2. Features

(1) Excellent adhesion to oily surfaces
(2) Excellent heat resistance and engine oil resistance
(3) After curing, excellent follow-up displacement softness
(4) Non-sag oxime type

## 3. Applications

Sealing for engine oil pan, chain case, etc.

## 4. Properties

Table 1. Properties of TB1217M

|  Test item | Unit | Property value | Test method | Remarks  |
| --- | --- | --- | --- | --- |
|  Appearance | - | Black | 3TS-201-02 | -  |
|  Viscosity | Pa·s | 280 | 3TS-210-08 | SOD (23℃)  |
|  Specific gravity | - | 1.37 | 3TS-213-02 | 23℃  |
|  Slump | - | Non-flow | 3TS-212-01 | -  |
|  Tack-free time | min | 7 | 3TS-219-04 | *1  |
|  Thick film curability | mm | 2.0 | 3TS-222-94 | *2  |

*1 Environment conditions: (23℃, 50%RH)
*2 Environment conditions: (23℃, 50%RH) Curing time: 24h

ED2010052

---

<!-- page: 1 -->

TB1217M

# 5. Cured properties

## 5.1 Cured properties

Table 2. Cured property for TB1217M

|  Test item | Unit | Property value | Test method | Remarks  |
| --- | --- | --- | --- | --- |
|  Hardness | - | A45 | 3TS-215-01 | Durometer A  |
|  Tensile strength | MPa | 2.5 | 3TS-320-05 | -  |
|  Elongation at break | % | 500 | 3TS-320-05 | -  |
|  Lap shear strength | MPa | 1.6 | 3TS-301-23 | Al/Al*  |

Test piece preparation conditions: (23°C, 50%RH) x 7 days
* Al : A1050P, Adhesive thickness: 1 mm

## 5.2 Oily surface adhesion strength

Table 3. Oily surface adhesion strength for TB1217M

|  Oil concentration (wt%) *1 | Unit | Property value | Test method | Remarks  |
| --- | --- | --- | --- | --- |
|  0 (Degreased surface) | MPa | 1.6 | 3TS-301-23 | Al/Al *2  |
|  1 |   | 1.6  |   |   |
|  3 |   | 1.5  |   |   |
|  5 |   | 1.5  |   |   |
|  7 |   | 1.4  |   |   |
|  10 |   | 1.2  |   |   |
|  15 |   | 1.2  |   |   |

Test piece preparation conditions: (23°C, 50%RH) x 7 days
Test piece preparation method: After dipping the test piece in solution *1, assemble at room temperature and dry for 30 minutes
*1 Engine oil diluted with solvent  Engine oil: SM 5W-30
*2 Al : A1050P, Adhesive thickness: 1 mm

## 5.3 Oil resistance

Table 4. Oil resistance for TB1217M

|  Test item | Unit | Property value | Test method | Remarks  |
| --- | --- | --- | --- | --- |
|  Hardness | - | A18 | 3TS-215-01 | Durometer A  |
|  Tensile strength | MPa | 2.5 | 3TS-320-05 | -  |
|  Elongation at break | % | 530 | 3TS-320-05 | -  |
|  Lap shear strength | MPa | 1.5 | 3TS-301-23 | Al/Al  |

Test piece preparation conditions: (23°C, 50%RH) x 7 days
Test oil : Engine oil (SM 5W-30)  Immersion conditions: 150°C × 240h

ED2010052

---

<!-- page: 2 -->

TB1217M

## 5.4 Thermal resistance

Table 5. Thermal resistance of TB1217M

|  Test item | Unit | Property value | Test method | Remarks  |
| --- | --- | --- | --- | --- |
|  Hardness | - | A45 | 3TS-215-01 | Durometer A  |
|  Tensile strength | MPa | 2.8 | 3TS-320-05 | -  |
|  Elongation at break | % | 420 | 3TS-320-05 | -  |
|  Lap shear strength | MPa | 2.0 | 3TS-301-23 | Al/Al  |

Test piece preparation conditions: (23°C, 50%RH) x 7 days
Durability conditions: 150°C × 240h

## 6. Usage method

(1) Remove oil, moisture and other contaminants completely from the bonding surface.
(2) After application, assemble parts as soon as possible.
(3) Use the entire content as soon as possible after opening the container.

## 7. Usage precautions

(1) Harmful to health. Do not touch directly nor inhale vapor.
(2) Harmful to health. Do not inhale nor swallow.
(3) While handling, use suitable protective equipment (respirator, safety glasses, protective gloves, protective clothing, etc.).
(4) Use in a well ventilated area.
(5) Combustible. Keep away from fire.
(6) Keep out of reach of children.
(7) If in eyes, rinse with clean water for at least 15 minutes, and seek medical attention.
(8) If on skin, wipe off with cloth or paper, and thoroughly wash the affected area with soap and water.
(9) If any bodily abnormalities occur, discontinue use and get medical attention.
(10) Before using, sufficiently confirm whether the method of application and the purpose are appropriate.
(11) Ascertain in advance whether or not the bonding surface will be affected. If any problem occurs, discontinue use.
(12) Contains harmful materials. Do not use for drinking water or hot water supply piping.
(13) For hazard and toxicity information not mentioned herein, see the material safety data sheet (MSDS).

## 8. Storage method

To prevent deterioration and foreign matter contamination, seal cap tightly. When storing, avoid direct sunlight and store in a low humidity environment at -5 to 25°C.

ED2010052

---

<!-- page: 3 -->

TB1217M

## 9. Disposal method

Dispose as industrial waste.

## 10. Precautions

For Industrial Use Only

(Do not use for household purposes)

This product was developed for general industrial use. Before using this product, the user must agree with the following conditions.

- The technical data described in this report are based on our company's test method specifications. These values do not represent guaranteed values.
Also, there are no guarantees that the uses presented in this report do not infringe on any third party's intellectual property rights.

- Regarding safety validation, the user bears all responsibilities and risks associated for confirming prior to use. Absolutely do not embed this product into body by injection or as residue from medical implant applications.

- Three Bond accepts no responsibility for injuries and damages caused by improper handing of this product. If the user is uncertain about properties of this product and/or how to use it, absolutely do not use.

- Information contained herein is subject to change at our discretion.

ED2010052

File: data/tds-cache/threebond-tb1225b.txt
<!-- page: 0 -->

TB1225B

# ThreeBond

Sept. 20, 2002

Three Bond Co., Ltd.

# Technical Data

ThreeBond 1225B

Heat dissipation silicone adhesive sealant

(improved to prevent electrical contact failure)

## 1. Outline

ThreeBond 1225B is a one-part room temperature curing silicone adhesive sealant for electric and electronic components. The sealant excels in thermal conductivity.

## 2. Features

(1) The sealant excels in heat dissipation.
(2) It excels in electrical insulating properties.
(3) It has been improved to prevent electrical contact failure.
(4) It is a de-alcohol type quick-drying sealant and does not affect metals or plastics.

## 3. Uses

- Heat dissipation and insulation of switching power supplies
- Heat dissipation and insulation of power ICs and computer CPUs
- Heat dissipation and insulation of illumination inverters
- Heat dissipation and insulation of various electronic components

## 4. Properties

Table-1 Properties

|  Item | Unit | Property | Test method  |
| --- | --- | --- | --- |
|  Appearance | - | White (fluid paste) | 3TS-201-02  |
|  Viscosity | Pa·s | 18 | 3TS-210-02
(Rotor No.7, number of revolutions of 10 rpm)  |
|  Specific gravity | - | 2.6 | 3TS-213-02  |
|  Tack-free time | min | 5 | 3TS-219-04  |
|  Reaction type | - | De-alcohol | -  |

ED040701

---

<!-- page: 1 -->

TB1225B

# 5. General characteristics

Table-2 General characteristics

|  Item | Unit | Characteristic | Test method  |
| --- | --- | --- | --- |
|  Hardness | - | A74 | 3TS-215-01  |
|  Tensile strength | MPa | 3.9 | 3TS-320-01  |
|  Elongation | % | 48 | 3TS-320-01  |
|  Tensile shear bond strength | MPa | 0.9 (AL/AL) | 3TS-301-23  |
|   |   |  1.3 (glass/glass)  |   |

Standard curing conditions: For 7 days at $23 \pm 2^{\circ} \mathrm{C}$ and $50 \pm 5\% \mathrm{RH}$

# 6. Electrical characteristics

Table-3 Electrical characteristics

|  Item | Unit | Characteristic | Test method  |
| --- | --- | --- | --- |
|  Thermal conductivity | W/m·K | 1.59 | 3TS-501-07  |
|  Dielectric breakdown strength | kV/mm | 20 | 3TS-406-01  |
|  Volume resistivity | Ω·cm | 2 × 10^{14} | 3TS-401-01  |
|  Content of low-molecular siloxane component | ppm | 10 | D_{4} - D_{20}  |

# 7. Instructions for use

- When the sealant is exposed to moisture in the air, it hardens. After using it, clean the opening in the tube, and tighten the cap.
- Avoid drinking it.
- When it enters eyes, wash the eyes with fresh water for more than 15 minutes, and make arrangements for medical treatment.
- Before washing the eyes, remove the contact lenses.
- Use and store it out of reach of children.
- Do not use it near fire.
- Before using it, sufficiently confirm whether the usage and use are appropriate.
- While the heating element is at a high temperature, never work with it. Doing so can cause serious accidents.
- Take care that dirt and dust do not adhere to it.
- Never use it to medical implant products.
- As for hazard and toxicity information not mentioned in this document, see the relevant MSDS (material safety data sheet).

ED040701

---

<!-- page: 2 -->

TB1225B

## 8. Storage

Store it at room temperature (5-35°C) with low humidity avoiding sunlight

## 9. Disposition

Ask a disposal contractor having special knowledge to dispose of this product.

## 10. Safety precautions

**For industrial use** (It is not intended for household use.)

Before using the product, approve the following conditions of sale.

(1) This technical information gives experimental values obtained by our specified test methods. We cannot thoroughly guarantee the correctness and perfectness of the data.

The user should determine whether the product is appropriate to the use and purpose before using it, and take all responsibilities for danger caused by it. The guarantee applies only to replacement of apparently defective product.

(2) We are not liable to injuries and damages caused by improper handling of this product.

(3) We do not take responsibility for any matter not mentioned herein unless otherwise mutually agreed in the contract.

ED040701
