Repository: vineetpadia/glueguy

# Glueguy Lab

Spreadsheet-style adhesive selector plus a larger McMaster-derived engineering reference library.

## Run locally

```bash
python3 -m http.server 4317 --bind 0.0.0.0
```

Open `http://127.0.0.1:4317/` on the host, or from another machine on the same LAN/VPN open `http://<host-ip>:4317/`.

## Catalog pipeline

1. Crawl McMaster glue families into raw JSON.

```bash
python scripts/mcmaster_glue_pipeline.py --max-pages 220 --output data/mcmaster-glues.json
```

2. Enrich the representative McMaster part page for each family into a reusable detail cache.

```bash
python scripts/enrich_mcmaster_product_details.py
```

File: data/tds-cache/threebond-tb1227d.txt
Official ThreeBond TB1227D OCR fallback extracted from the official scanned PDF because pdftotext returns a blank text layer.

Product: ThreeBond 1227D Silicone-based sealant. Technical Data, May 16, 2005, Three Bond Co., Ltd., document ED20090616.

Outline: dealcoholized type one-part cold-curing silicone-based sealant for FIPG use. It does not generate MEKO and is designed for engine oil and long-life coolant resistance. Suitable for oil-based and water-based liquids.

Features: good engine oil resistance; good long-life coolant resistance; does not generate MEKO; thermal and cold resistance from -60 C to 200 C; non-sag property.

Use: vehicle engine oil pans and chain cases.

Properties: appearance black; viscosity 200 Pa.s; specific gravity 1.46; tack-free time 90 min; thick-film curability 2.0 mm/day. Initial pressure resistance with air after 5 min, flange width 15 mm: 0.19 MPa at 0.2 mm clearance and >=0.40 MPa at 0.1 mm clearance.

Physical properties after 7 days at 25 C / 55% RH: hardness Shore A33; elongation 410%; tensile strength 2.3 MPa; tensile shear strength 2.2 MPa on aluminum/aluminum and 2.3 MPa on iron/iron.

Engine oil resistance after 150 C x100 h in Engine Oil 5W-20 SL: hardness Shore A14; elongation 380%; tensile strength 2.1 MPa; tensile shear strength 1.3 MPa on aluminum/aluminum and 0.6 MPa on iron/iron.

Long-life coolant resistance after 120 C x100 h in 50% diluted LLC: hardness Shore A33; elongation 360%; tensile strength 1.9 MPa; tensile shear strength 1.4 MPa on aluminum/aluminum and 1.4 MPa on iron/iron.

Storage: store at 10 to 25 C in a dark dry place avoiding direct sunlight. Cautions: this product is an insulating material, so avoid electric contacts; flammable; do not use for drinking water or hot-water supply piping; after applying, assemble parts as soon as possible.

File: data/tds-cache/threebond-tb1386h.txt
<!-- page: 0 -->

TB1386H

ThreeBond

April 20, 2004

Three Bond Co., Ltd.

# Technical Data

# ThreeBond 1386H

# Anaerobic sealant for Welch plugs

## 1. Outline

ThreeBond 1386H is a delayed-curing anaerobic sealant for Welch plugs. The sealant does not cure while it is exposed to air. When it is applied to metal and isolated from air, it reacts (cures through polymerization) and bonds and seals Welch plugs. The state of application of the sealant can be checked with a fluorescent sensor. (Hereinafter, “ThreeBond” is abbreviated to “TB.”)

## 2. Features

1. Delayed-curing type
2. Mid-strength type
3. The state of application can be checked with a fluorescent sensor.

## 3. Use

Welch plugs

## 4. Properties

Table 1 Properties of TB1386H

|  Test item | Unit | Property value | Test method | Remarks  |
| --- | --- | --- | --- | --- |
|  Main component | — | (Meth)acrylate ester | — |   |
|  Appearance | — | Fluorescent yellow | 3TS-201-01 | Visual check  |
|  Viscosity | mPa·s | 2200 | 3TS-210-02 | BH-type, No.4, 20 rpm  |
|  Specific gravity | — | 1.10 | 3TS-213-02 |   |

ED051105

---

<!-- page: 1 -->

TB1386H

# 5. Characteristics

Table 2 Characteristics of TB1386H (bolt/nut)

|  Test item | Unit | Characteristic value | Test method | Remarks  |
| --- | --- | --- | --- | --- |
|  Failure torque after 24 hrs.* | N·m | 15.3 | 3TS-306-01 | Fe bolt/nut  |
|   |   |  14.8 |   | SUS306 bolt/nut  |
|   |   |  4.8 |   | Al bolt/nut  |
|   |   |  2.4 |   | Zn-Cr bolt/nut  |
|  Set time * | h | 1 | 3TS-220-03 | Fe bolt/nut  |
|   |   |  6 |   | Zn-Cr bolt/nut  |

* Test conditions: TB1386H was applied to M10 P1.5 bolt and nut of each material, the bolt and nut were fitted to a tightening torque of 0 N.m, and the sealant was cured at 25°C. Then, the torque and set time were measured.

Table 3 Characteristics of TB1386H (fitting)*1

|  Test item | Unit | Characteristic value | Test method | Remarks  |
| --- | --- | --- | --- | --- |
|  Bonding strength after 2 hrs. | MPa | 4.2 | 3TS-305-01 | Fe  |
|   |   |  6.6 |   | SUS306  |
|   |   |  0 |   | Al  |
|   |   |  23.6 |   | Fe (TB1390K)*²  |
|   |   |  20.2 |   | Fe (TB1390E)*²  |
|   |   |  17.6 |   | Fe (TB1390F)*²  |
|  Bonding strength after 24 hrs. | MPa | 20.6 | 3TS-305-01 | Fe  |
|   |   |  26.7 |   | SUS306  |
|   |   |  11.4 |   | Al  |
|   |   |  33.8 |   | Fe (TB1390K)*²  |
|   |   |  24.6 |   | Fe (TB1390E)*²  |
|   |   |  21.3 |   | Fe (TB1390F)*²  |
|  Set time | min | 50 | 3TS-220-03 | Fe  |
|   |  s | 150 |   | Fe (TB1390K)*²  |
|   |   |  50 |   | Fe (TB1390E)*²  |
|   |   |  10 |   | Fe (TB1390F)*²  |

*1 Test conditions: TB1386H was applied to the test piece for fitting of each material, the test piece was fitted, and the sealant was cured at 25°C. Then, the bonding strength and set time were measured.
*2 The characteristic value was obtained when the cure accelerator TB1390K, TB1390E or 1390F was applied to the Fe test piece.

ED051105

---

<!-- page: 2 -->

TB1386H

Table 4 Characteristics of TB1386H

|  Test item | Unit | Characteristic value | Test method | Remarks  |
| --- | --- | --- | --- | --- |
|  Cure shrinkage | % | 5.2 | 3TS-228-01 |   |
|  Hardness | — | D78 | 3TS-215-01 | Durometer D  |
|  Glass transition point | °C | 160 | 3TS-501-04 | E” value  |
|   |  °C | 160 |   | tanδ value  |
|  Linear expansion coefficient | × 10^{-6}°C | 69.0 | 3TS-501-05 | 20 - 30°C  |

* Test piece for measurement of strength: Bonding area; 6 in diameter × 15 mm Clearance; 1/100 mm

## 6. Curing speed

![img-0.jpeg](img-0.jpeg)
Fig. 1 Curing speed curve of TB1386H

Test conditions: TB1386H was applied to the Fe test piece for fitting, the test piece was fitted, and the sealant was cured at 25°C. Then, the bonding strength was measured at the specified time intervals.

## 7. Strength under heat

![img-1.jpeg](img-1.jpeg)
Fig. 2 Curve of strength of TB1386H under heat

Test conditions: TB1386H was applied to M10 P1.5 bolt and nut of each material, the bolt and nut were fitted at a tightening torque of 0 N.m, and the sealant was cured at 25°C for 48 hours. After this, the sealant was cured for one hour at each temperature, and the torque was promptly measured.

ED051105

---

<!-- page: 3 -->

TB1386H

# 8. Sealing property test

Table 5 Sealing properties of TB1386H

|  Test item | Unit | Characteristic value | Remarks  |
| --- | --- | --- | --- |
|  Sealing property test | Pressure resistance (MPa) | 4 or more | After 2 hours  |
|   |   |  7 or more | After 24 hours  |
|   |   |  7 or more | Heat aging at 150°C  |
|   |   |  7 or more | Anti-freeze resistance at 100°C for 240 hrs.  |
|   |   |  7 or more | Engine oil resistance at 100°C for 240 hrs.  |
|   |  Holding time (hrs.) | 2 or more | After 2 hours  |
|   |   |  2 or more | After 24 hours  |
|   |   |  2 or more | Heat aging at 150°C  |
|   |   |  2 or more | Anti-freeze resistance at 100°C for 240 hrs.  |
|   |   |  2 or more | Engine oil resistance at 100°C for 240 hrs.  |

Test conditions: TB1386H was applied to a 40-diam Welch plug, the Welch plug was press-fitted to the testing jig, and the sealing properties were measured under the specified test conditions.

# 9. Usage

1) Remove moisture, oil and contamination from the surface to be bonded with a solvent or the like.
2) Apply an appropriate amount of the sealant to each plug, and fit the plug.
3) As for the procedures for applying and curing the sealant, consult with our sales engineer.

# 10. Instructions for use

1) The product is harmful to the health. Do not touch it directly or inhale its vapor. Adhesion of the sealant to the skin may cause an inflammation. If it adheres to the skin, immediately wipe it away with cloth or paper, and wash the skin with soap and water. If it enters the eyes, wash the eyes with clean water for about 15 minutes, and get medical attention.
2) If any abnormality is found in the body, quit handling it, and get medical attention. Persons who have allergies or sensitive skin should avoid using it.
3) Since it contains harmful substances, it must not be used for piping for clean water or hot-water supply. Sufficiently confirm that the method of application and the purpose of use are appropriate to ensure that its components will not be eluted in clean water.
4) Do not remove the product into other containers. Do not return the product left unused to its container.
5) Some materials may be deteriorated (cracked, corroded or melted) by this product. Check the influence of the product on the parts to be bonded or peripheral parts in advance. If any problem occurs, do not use it.

ED051105

---

<!-- page: 4 -->

TB1386H

6) Do not use metallic parts, such as a metallic nozzle. The product will set on such metallic parts.
7) After using it, store it with the cap tightly fitted to prevent deterioration and entry of foreign matter.
8) This product may set under heat. Check the fluidity and curability at the working temperature prior to use.
9) For detailed hazard and toxicity information, see the material safety data sheet (MSDS).

## 11. Storage

1) Store the product in a place at -5 to 25°C away from light.
2) Use and store it out of reach of children.

## 12. Disposition

1) Do not burn the sealant. When burnt, it may generate toxic gas.
2) Have the product disposed of by a professional waste disposal company.

## 13. Applicable law

1) This product is designated as a non-hazardous material under the Fire Defense Law. It has a low flammability, but it shall be stored and handled with utmost care.

## 14. Safety precautions

**For industrial use only**
(It is not intended for household use)

Before using the product, approve the following conditions of sale.

(1) This technical information gives experimental values obtained by our specified test methods. We cannot thoroughly guarantee the correctness and perfectness of the data.
The user should determine whether the product is appropriate to the use and purpose before using it, and take all responsibilities for danger caused by it. The guarantee applies only to replacement of apparently defective product.

(2) We are not liable to injuries and damages caused by improper handling of this product.
(3) We do not take responsibility for any matter not mentioned herein unless otherwise mutually agreed in the contract.

ED051105

File: data/tds-cache/threebond-tb1390r.txt
<!-- page: 0 -->

TB1390R

# ThreeBond

July.31, 2013

Three Bond Fine Chemical Co., Ltd.

Technical Data

ThreeBond 1390R

Anaerobic Sealant Curing Accelerator

## 1. Product description

ThreeBond 1390R is a primer for accelerating curing of anaerobic sealants. Apply ThreeBond 1390R to a substrate and dry it before applying an anaerobic sealant, and curing of the anaerobic sealant will be accelerated through contact with the primer.

This product is a low halogen content material. The total chlorine content and total bromine content are less than 900 ppm each, and the sum of total chlorine content and total bromine content is less than 1500 ppm.

Hereinafter, ThreeBond is abbreviated to TB.

## 2. Features

(1) Alcohol (ethanol) type primer
(2) Acceleration of curing of anaerobic sealants

## 3. Applications

Acceleration of curing of anaerobic sealants

## 4. Properties

Table 1 Properties of TB1390R

|  Test items | Unit | Characteristic value | Test methods | Remarks  |
| --- | --- | --- | --- | --- |
|  Appearance | - | Transparent blue green | 3TS-2100-001 | Visual inspection  |
|  Specific gravity | - | 0.79 | 3TS-2500-001 |   |

ED2013014

---

<!-- page: 1 -->

TB1390R

# 5. Characteristics

Table 2 Characteristics of TB1390R

|  Test items | Unit | Characteristic value | Test methods | Remarks  |
| --- | --- | --- | --- | --- |
|  Lap shear strength | MPa | 23.1 | 3TS-4100-013 | *1, *2 Fe  |
|  Fitted bonding strength |   | 29.2 | 3TS-4140-001 | *1, *2 Fe  |
|  Set time | sec | 20 | 3TS-3140-006 | *2 Fe  |

*1 At 25°C, after 24 hours
*2 Measurement by using TB1359D

# 6. Usage

(1) Use a solvent to remove moisture, oil and contaminants from the surface to be sealed.
(2) Apply an appropriate amount of the primer, and leave it to dry for 1 minute or more. Then, apply an anaerobic sealant, and assemble the parts.
(3) For other information regarding application and curing of the primer and anaerobic sealant, consult our sales engineers.

# 7. Directions for use

(1) Harmful. Do not ingest or inhale. If swallowed, do not induce vomiting. Immediately rinse the mouth, and get medical attention.
(2) When using this product, wear protective equipment, such as a mask, goggles and gloves (impervious). If in eyes, rinse with clean water for at least 15 minutes, and get medical attention. If on skin, wash with water or soap and water.
(3) If any bodily abnormalities occur, discontinue use, and get medical attention. Contact with it may cause inflammation. People who have allergies or susceptible skin should avoid handling it.
(4) Flammable. Keep away from fire.
(5) Keep out of reach of children.
(6) For industrial use. Do not use for household purposes.
(7) Contains harmful materials. Do not use for drinking water or hot water supply piping.
(8) Equip the working area with a local exhaust system.
(9) Before using, sufficiently confirm whether the method of application and the purpose are appropriate.
(10) Some materials may deteriorate if this product is used. The effects on the application area should be confirmed in advance. If there are any problems, do not use.

ED2013014

---

<!-- page: 2 -->

TB1390R

(11) To prevent quality deterioration, do not transfer into other container and do not return to original container.

(12) White precipitates may be formed in some lots of the product. The white precipitates are generated from part of the components. They will not affect the performance. If the precipitates are removed before using the product, it will work without any problem.

(13) Although the product may discolor, its performance will not be affected.

(14) For hazard and toxicity information not mentioned herein, see the material safety data sheet (MSDS).

## 8. Storage

(1) To prevent deterioration and contamination, fit the cap tightly, and store it in a dark place at -5 to 25°C away from direct sunlight.

(2) Keep out of reach of children.

## 9. Disposal

(1) Do not burn the product. It may generate harmful gas when burnt.

(2) Ask specialized waste disposal services to dispose of the product.

## 10. Cautions

For Industrial Use Only
(Do not use for household purposes.)

This product is developed for general industrial use. Before using this product, the user must accept the following terms:

- The technical data given herein are not guaranteed values, but examples of experimental values obtained by our specified test methods.
We do not guarantee that the uses described herein do not conflict with any intellectual property right.

- Before using this product, confirm the appropriateness and safety of the use for the application in question, and bear all responsibilities and risks involved in the use.
Never embed or inject into bodies nor use as a medical implant that may be left in the body.

- We are not liable for personal injury or property damage caused by improper handling of this product.
If the properties or usage of the product to be used are unclear, never use it.

- For detailed safety information of the product, see the Material Safety Data Sheet (MSDS).
To obtain the MSDS, contact our sales office or customer service center.

- Information in this document is subject to change at our own discretion.

ED2013014

File: data/tds-cache/threebond-tb1539a.txt
<!-- page: 0 -->

TB1539

# ThreeBond

Sep. 6, 2016

ThreeBond Co., Ltd.

Technical Data

ThreeBond 1539

One-component Low Temperature Fast Curing Elastic Adhesive

## 1. Product description

ThreeBond 1539 is a one-component low temperature fast curing elastic adhesive. The adhesive can be cured by heating at a relatively low temperature (approx. 60°C) for a short time and does not require a long-time curing process. It uses a plant-derived polymer as the main component taking into consideration the environmental aspects*. The cured material is an elastic body, which is resistant to vibration and impact and excels in relaxation of stress caused by expansion and contraction of parts. In addition, it has excellent adhesion to various materials.

* Environmental aspects: Factors affecting the environment

(Example: Emission of exhaust gas (carbon dioxide))

Hereinafter, ThreeBond is abbreviated to TB.

## 2. Features

(1) One-component low temperature fast curing (in 1 min or more at approx. 60°C) type.

* The curing conditions and curing time vary depending on the heat capacity of the parts used.

(2) Use of plant-derived polymer as main component.

(3) Elastic in wide temperature range (-35°C to 100°C).

(4) Excellent adhesion to various materials.

## 3. Applications

Bonding, sealing and potting of various materials.

## 4. Properties

Table 1 Properties of TB1539

|  Test item | Unit | Result | Test method  |
| --- | --- | --- | --- |
|  Main component | - | Urethane prepolymer | -  |
|  Appearance | - | Black | 3TS-2100-002  |
|  Viscosity | Pa·s | 100* | 3TS-2F00-007  |
|  Specific gravity | - | 1.34 | 3TS-2500-002  |

* Measuring conditions: Shear rate 5 (s⁻¹)

ED2016084

---

<!-- page: 1 -->

TB1539

# 5. Curing ability

## 5.1 Curing behavior (example)

* The curing conditions and curing time vary depending on the heat capacity of the parts used.

![img-0.jpeg](img-0.jpeg)
Fig.1 Curing ability of TB1539

Test method: 3TS-4200-007 Oscillation strain control

Rotor: 25φ4° cone, Rate of temperature rise: 5°C/min

Distortion: 1%, Frequency: 1 Hz

## 5.2 Curing properties

![img-1.jpeg](img-1.jpeg)
Fig.2 Curing time and lap shear strength of TB1539

Curing conditions: 60°C for 1.5 hrs

Curing conditions: 23°C, 50%RH

Test method: 3TS-4100-013 Lamination of aluminum (A1050P)

test pieces after application to both surfaces

ED2016084

---

<!-- page: 2 -->

TB1539

![img-2.jpeg](img-2.jpeg)
Fig.3 Curing time, tensile strength and elongation of TB1539

Curing conditions: 60°C for 1.5 hrs

Curing conditions: 23°C 50%RH

Test method: 3TS-4190-001

![img-3.jpeg](img-3.jpeg)
Fig.4 Curing time and hardness of TB1539

Curing conditions: 60°C for 1.5 hrs

Curing conditions: 23°C, 50%RH

Test method: 3TS-2B00-004

Note: The curing conditions are 1.5 hrs at 60°C to make a reference cured material for the test by using jigs*. Such curing conditions are used because the heating temperature and time are required to warm up the jigs.

* Dimensions of jigs and supplementary explanation

Two aluminum plates (Teflon-treated surfaces) having a length of 200 mm, a width of 230 mm and a thickness of 8 mm and spacers are used to make a cured material 2 mm in thickness. After the adhesive is applied to one of the aluminum plates, the other plate is put on the adhesive, and pressure is applied to the plate to uniform the thickness of the adhesive during heating.

ED2016084

---

<!-- page: 3 -->

TB1539

# 6. Characteristics of cured material

## 6.1 Characteristics of cured material

Table 2 Characteristics of TB1539 after curing

|  Test item | Unit | Result | Test method  |
| --- | --- | --- | --- |
|  Hardness | - | A70 | 3TS-2B00-004  |
|  Tensile strength | MPa | 3.5 | 3TS-4190-001  |
|  Elongation | % | 120 | 3TS-4190-001  |
|  Cure shrinkage | % | 0.02 | 3TS-2600-001®1  |

*1 Dimensions of cured adhesive: φ20mm×2mm
Curing conditions: (60°C × 1.5 hrs) + (23°C, 50%RH) × 3 days

## 6.2 Electrical characteristics of cured material

Table 3 Electrical characteristics of TB1539

|  Test item |   | Unit | Result | Test method  |
| --- | --- | --- | --- | --- |
|  Volume resistivity |   | Ω·m | 2.4×10^{11} | 3TS-5200-001  |
|  Surface resistivity |   | Ω | 7.8×10^{14} | 3TS-5200-002  |
|  Dielectric constant | 1kHz | - | 6.1 | 3TS-5220-001  |
|   |  1MHz |   | 4.9  |   |
|  Dielectric loss tangent | 1kHz | - | 0.035  |   |
|   |  1MHz |   | 0.057  |   |
|  Dielectric breakdown strength |   | kV/mm | 19 | 3TS-5230-002  |

ED2016084

---

<!-- page: 4 -->

TB1539

# 7. Adhesive strength

## 7.1 Lap shear strength

Table 4 Lap shear strength of TB1539

|  Test material |   | Unit | Result | Failure type  |
| --- | --- | --- | --- | --- |
|  Metals | Aluminum (A1050P) | MPa | 4.3 | CF  |
|   |  Steel (SPCC-SD) |   | 3.8 | CF  |
|   |  Stainless steel (SUS304) |   | 2.7 | CF  |
|   |  Copper (C1100P) |   | 3.3 | CF  |
|  Plastics | Phenolic resin | MPa | 4.3 | CF  |
|   |  Glass epoxy |   | 4.2 | CF  |
|   |  Acryl |   | 0.7 | AF  |
|   |  ABS |   | 0.8 | AF  |
|   |  PC (polycarbonate) |   | 1.5 | AF  |
|   |  Nylon 6,6 |   | 0.7 | AF  |
|   |  PET (polyethylene terephthalate) |   | 4.0 | CF  |
|   |  PBT (polybutylene terephthalate) |   | 2.4 | CF  |
|   |  PPS (polyphenylene sulfide) |   | 1.9 | AF  |
|   |  Hard PVC |   | 2.6 | CF  |
|  Others | Glass | MPa | 3.5 | CF  |
|   |  Lauan |   | 3.4 | CF  |

AF: Adhesive failure  CF: Cohesive failure
Curing conditions: (60°C × 1.5 hrs) + (23°C, 50%RH) × 3 days
Test method: 3TS-4100-013 Lamination of plates of the same material after application of adhesive to both surfaces
* Surface treatment of test pieces used in tests
Metallic test pieces: Degreasing with methylene chloride, Plastic and rubber test pieces: Wiping with ethanol

ED2016084

---

<!-- page: 5 -->

TB1539

## 7.2 Peel strength

Table 5 Peel strength of TB1539

|  Test material | Unit | Result | Failure type  |
| --- | --- | --- | --- |
|  Steel (SPCC-SD) | kN/m | 1.1 | AF  |
|  Aluminum (A1050P) |   | 1.5 | CF  |
|  Cotton canvas |   | 2.5 | CF  |

AF: Adhesive failure  CF: Cohesive failure
Curing conditions: (60°C × 1.5 hrs) + (23°C, 50%RH) × 3 days
Test method: 3TS-4130-023 Lamination of plates of the same material after application of adhesive to both surfaces
* Surface treatment of test pieces used in tests
Metallic test pieces: Degreasing with methylene chloride, Plastic and rubber test pieces: Wiping with ethanol

## 7.3 Lap shear strength while heated

![img-4.jpeg](img-4.jpeg)

Fig.5 Lap shear strength of TB1539 while heated
Curing conditions: (60°C × 1.5 hrs) + (23°C, 50%RH) × 3 days
Test method: 3TS-4100-013 Lamination of aluminum (A1050P) test pieces after application to both surfaces

ED2016084

---

<!-- page: 6 -->

TB1539

![img-5.jpeg](img-5.jpeg)
Fig.6 Heat resistance (lap shear strength) of TB1539

Curing conditions:  $(60^{\circ}\mathrm{C} \times 1.5\mathrm{hrs}) + (23^{\circ}\mathrm{C}, 50\% \mathrm{RH}) \times 3$  days

Test method: 3TS-4100-013 Lamination of aluminum (A1050P)

test pieces after application to both surfaces

# 8. Durability

# 8.1 Thermal resistance

![img-6.jpeg](img-6.jpeg)
Fig.7 Heat resistance (tensile strength) of TB1539

Curing conditions:  $(60^{\circ}\mathrm{C} \times 1.5\mathrm{hrs}) + (23^{\circ}\mathrm{C}, 50\% \mathrm{RH}) \times 3$  days

Test method: 3TS-4190-001

ED2016084

---

<!-- page: 7 -->

TB1539

Fig.8 Heat resistance (elongation) of TB1539
![img-7.jpeg](img-7.jpeg)
Curing conditions:  $(60^{\circ}\mathrm{C} \times 1.5\mathrm{hrs}) + (23^{\circ}\mathrm{C}, 50\% \mathrm{RH}) \times 3$  days
Test method: 3TS-4190-001

Fig.9 Heat resistance (hardness) of TB1539
![img-8.jpeg](img-8.jpeg)
Curing conditions:  $(60^{\circ}\mathrm{C} \times 1.5\mathrm{hrs}) + (23^{\circ}\mathrm{C}, 50\% \mathrm{RH}) \times 3$  days
Test method: 3TS-2B00-004

ED2016084

---

<!-- page: 8 -->

TB1539

## 8.2 Water resistance and moisture resistance

![img-9.jpeg](img-9.jpeg)
Fig.10 Lap shear strength of TB1539 immersed in water at 40°C and exposed to environment at 85°C, 85%RH

Curing conditions: (60°C × 1.5 hrs) + (23°C, 50%RH) × 3 days

Test method: 3TS-4100-013 Lamination of aluminum (A1050P) test pieces after application to both surfaces

![img-10.jpeg](img-10.jpeg)
Fig.11 Tensile strength of TB1539 immersed in water at 40°C and exposed to environment at 85°C, 85%RH

Curing conditions: (60°C × 1.5 hrs) + (23°C, 50%RH) × 3 days

Test method: 3TS-4190-001

ED2016084

---

<!-- page: 9 -->

TB1539

Fig.12 Elongation of TB1539 immersed in water at $40^{\circ}\mathrm{C}$ and exposed to environment at $85^{\circ}\mathrm{C}$, $85\%$ RH
![img-11.jpeg](img-11.jpeg)
Curing conditions: $(60^{\circ}\mathrm{C} \times 1.5\ \mathrm{hrs}) + (23^{\circ}\mathrm{C}, 50\%\mathrm{RH}) \times 3\ \mathrm{days}$
Test method: 3TS-4190-001

Fig.13 Hardness of TB1539 immersed in water at $40^{\circ}\mathrm{C}$ and exposed to environment at $85^{\circ}\mathrm{C}$, $85\%$ RH
![img-12.jpeg](img-12.jpeg)
Curing conditions: $(60^{\circ}\mathrm{C} \times 1.5\ \mathrm{hrs}) + (23^{\circ}\mathrm{C}, 50\%\mathrm{RH}) \times 3\ \mathrm{days}$
Test method: 3TS-2B00-004

ED2016084

---

<!-- page: 10 -->

TB1539

# 9. Usage

(1) Before applying the adhesive, completely remove moisture, oil, rust and other contaminants from the surfaces to be bonded.

(2) Apply the appropriate amount to the bonding area.

(3) Do not move until the adhesive cures.

* Cautions when curing

The curing conditions vary depending on the heat capacity of the parts used. Carefully check the curing temperature and curing time prior to use.

# 10. Storage

The adhesive quality is affected by high temperature, high humidity and UV light. After using it, fit the cap tightly, and store it in a dark dry place at -5 to 10°C avoiding direct sunlight.

# 11. Disposal

After the adhesive has all been used, ask a licensed disposal company to dispose of the container as industrial waste.

# 12. Directions for use

- Do not inhale or ingest the product. It is harmful to the health.
- When using it, wear protective equipment.
- Keep out of reach of children.
- If in eyes, rinse with clean water for at least 15 minutes, and get medical attention.
- If on skin, wipe it away with a cloth, and wash the skin thoroughly with water or soap and water.
- If any bodily abnormality occurs, discontinue use, and get medical attention.
- For industrial use. Do not use for household purposes.
- Do not use on human body.
- To prevent condensation, unseal the container after it reaches room temperature.
- Before using, sufficiently confirm whether the method of application and the purpose are appropriate.
- The effects on the bonding point should be confirmed in advance. If there are any problems, do not use.
- For hazard and toxicity information not mentioned herein, see the safety data sheet (SDS).

ED2016084

---

<!-- page: 11 -->

TB1539

## 13. Cautions

For Industrial Use Only
(Do not use for household purposes.)

This product is developed for general industrial use. Before using this product, the user must accept the following terms:

- The technical data given herein are not guaranteed values, but examples of experimental values obtained by our specified test methods. We do not guarantee that the uses described herein do not conflict with any intellectual property right.
- Before using this product, confirm the appropriateness and safety of the use for the application in question, and bear all responsibilities and risks involved in the use. Never embed or inject into bodies nor use as a medical implant that may be left in the body.
- We are not liable for personal injury or property damage caused by improper handling of this product. If the properties or usage of the product to be used are unclear, never use it.
- For detailed safety information of the product, see the Safety Data Sheet (SDS). To obtain the SDS, contact our sales office or customer service center.
- Information in this document is subject to change at our own discretion.

## 145. Registered trademark

ThreeBond is a trademark or a registered trademark of ThreeBond Co., Ltd.

ED2016084

File: data/tds-cache/threebond-tb1742b.txt
<!-- page: 0 -->

ThreeBond

# Three Bond International, Inc.

# Technical Data Sheet

# TB1742B CYANOACRYLATE ADHESIVE

## Information

TB1742B is a low viscosity, fast curing, single component cyanoacrylate adhesive. It cures rapidly at room temperature and demonstrates excellent adhesive efficiency.

## Applications

TB1742B can be used mostly for bonding metals, plastics and rubber.

## Typical Properties

1. Uncured State

|  Properties | Units | Value  |
| --- | --- | --- |
|  Appearance | - | Clear transparent  |
|  Viscosity | mPa • s {cP} | 45 {45}  |
|  Specific gravity | - | 1.05  |
|  Set time Steel/Steel | Second | 8  |
|  Set time NBR/NBR |   | 5  |
|  Set time EPDM/EPDM |   | 7  |
|  Set time EPDM/Soft PVC |   | 8  |
|  Set time ABS/ABS |   | 5  |
|  Set time Balsa wood/Balsa wood |   | 10  |

Rev: 0.1

Issued Date: 8/3/01

Document Control Number: 3-TB-20-0522

---

<!-- page: 1 -->

Page 2 of 2

2. Cured Material
Lap shear strength

|  Substrate | Units | Value  |
| --- | --- | --- |
|  Steel/Steel | MPa{kgf/cm²} | 16.1{165}  |
|  NBR/NBR |   | MF  |
|  EPDM/EPDM |   | MF  |
|  EPDM/Soft PVC |   | MF  |
|  ABS/ABS |   | MF  |
|  Balsa wood/Balsa wood |   | MF  |

MF - Material failure

3. Military Specification
MIL-A- 46050C, Type II, Class 1

These are typical results not product specifications.

Rev: 0.1
Issued Date: 8/3/01
Document Control Number: 3-TB-20-0522

File: data/tds-cache/threebond-tb1773e.txt
<!-- page: 0 -->

TB1773E

ThreeBond

July 26, 2002

ThreeBond Co., Ltd.

# Technical Data

# ThreeBond 1773E

# Instant adhesive with light-curing property

## 1. Outline

ThreeBond 1173E is an α-cyanoacrylate-based instant adhesive with a light-curing property. With the aid of the unique photo-anionic polymerization technology developed by Three Bond, this instant adhesive can cure under irradiation with light (ultraviolet or visible light). Overflow of the adhesive can cure quickly before it causes blushing, and the adhesive even in wide clearances, where existing instant adhesives cure slowly, can cure quickly under irradiation with light. The adhesive has a high performance, on a par with the existing instant adhesives, and can be used for a wider range of purposes.

(Hereinafter, ThreeBond is abbreviated to TB.)

## 2. Features

(1) The light-curing property developed by the proprietary technology of Three Bond is added to the properties of existing instant adhesives.

(2) Overflow of the adhesive can be cured by irradiation with light.

(3) Since the adhesive penetrating between the substrates quickly cures, jigs for temporarily securing parts are not required.

(4) Blushing can be prevented by irradiation with light.

(5) Under irradiation with light, the adhesive can be used as a filler adhesive, which is difficult to do with existing instant adhesives.

(6) Since the adhesive is light-cured through anionic polymerization, its curing is not inhibited by oxygen, and its surface curability is excellent. (* It does not adhere to soft vinyl chloride, silicone, polyolefin, fluoroplastics, or permeable materials.)

(7) It can serve as a substitute for adhesives used with accelerators.

(8) It has a high adhesion to a wide range of materials

(9) Since it has a medium viscosity, it excels both in penetrability into gaps between surfaces to be bonded and in anti-sagging property.

## Disclaimer:

This product is covered by U.S. Patent Nos. 5,691,113, 5,877,230 and 5,652,280.

AD2002039

---

<!-- page: 1 -->

TB1773E

# 3. Major uses

- Electric, electronic, optical and general parts that are required to be free from blushing
- Securing and bonding of optical lens supports
- Securing and bonding of various light-shielding nonmetallic materials
- Securing and bonding of decorative materials
- Bonding of joints of printer heads and bearings
- Securing of floppy disk drive parts, such as carriages and magnetic shields
- Bonding of joints of drum motors and main shafts
- Bonding of glass frames and nameplates

# 4. Properties and characteristics

## 4.1 Properties and general characteristics

Table 1 Properties and general characteristics

|  Item | Unit | TB1773E | Test method  |
| --- | --- | --- | --- |
|  Appearance | - | Clear yellow | 3TS-201-01  |
|  Viscosity | mPa·s (cP) | 150 (150) | 3TS-210-01  |
|  Setting time
NBR/NBR
Iron/iron | sec | 2 | 3TS-220-01  |
|   |   |  5 | 3TS-220-04  |
|  Tensile shear bond strength
Iron/iron | MPa (kgf/cm²) | 15.9 | 3TS-301-11  |
|  Linear expansion coefficient (0 to 100°C) | ×10⁻⁶/°C | 75 - 99 | 3TS-501-05  |
|  Glass transition temperature, Tg | °C | 123 | 3TS-501-02  |
|  Standard curing conditions:
UV curing
Visible light curing | kJ/m² (J/cm²)
kJ/m² (J/cm²) | 10 (1) | 4-kW high-pressure mercury vapor lamp  |
|   |   |  0.2 (0.02) | 250-W halogen lamp  |

The parenthesized values are given for your reference.

AD2002039

---

<!-- page: 2 -->

TB1773E

## 4.2 Electrical characteristic

Table 2 Electrical characteristics of cured adhesive

|  Item | Unit | TB1773E | Test method  |
| --- | --- | --- | --- |
|  Dielectric breakdown voltage | kV/mm | 26.0 | 3TS-406-01  |
|  Volume resistivity | Ω·m | 5.9×10^{13} | 3TS-401-01  |
|  Surface resistivity | Ω | 5.9×10^{12} | 3TS-402-01  |
|  Dielectric constant | 1MHz | - | 2.69  |
|   |  1KHz | - | 3.34  |
|  Dielectric loss tangent | 1MHz | - | 0.0529  |
|   |  1KHz | - | 0.0534  |

AD2002039

---

<!-- page: 3 -->

TB1773E

## 4-3. Adhesion to metals

Table 3 Adhesion to metals (tensile shear bond strength, MPa (kgf/cm²))

|  Metals | TB1773E | Test method  |
| --- | --- | --- |
|  Iron/iron | 15.9 (162) | 3TS-301-11  |
|  Iron/aluminum | 12.9 (131)  |   |
|  Iron/SUS | 11.5 (117)  |   |
|  Iron/copper | 14.4 (147)  |   |
|  Iron/brass | 10.9 (111)  |   |
|  Aluminum/aluminum | 11.2 (115)  |   |
|  Aluminum/SUS | 12.7 (129)  |   |
|  Aluminum/copper | 12.0 (122)  |   |
|  Aluminum/brass | 12.7 (129)  |   |
|  SUS/SUS | 11.3 (115)  |   |
|  SUS/copper | 9.7 (99)  |   |
|  SUS/brass | 10.5 (108)  |   |
|  Copper/copper | 13.5 (137)  |   |
|  Copper/brass | 10.9 (111)  |   |
|  Brass/brass | 10.3 (105)  |   |

The parenthesized values are given for your reference.

AD2002039

---

<!-- page: 4 -->

TB1773E

## 4-4. Adhesion to plastics

Table 4 Adhesion to plastics (tensile shear bond strength, MPa (kgf/cm²))

|  Plastic | TB1773E | Test method  |
| --- | --- | --- |
|  Polycarbonate | 8.9 (91)* | 3TS-301-11  |
|  Phenol | 8.9 (91)*  |   |
|  Nylon 6 | 7.1 (72)*  |   |
|  Nylon 6,6 | 4.0 (41)  |   |
|  ABS | 6.7 (68)*  |   |
|  Glass epoxy | 14.5 (148)  |   |
|  PET | 12.9 (132)*  |   |
|  PBT | 8.5 (87)  |   |
|  PPO | 9.8 (100)*  |   |
|  PPS | 1.8 (18)  |   |
|  Polyacetal | 1.2 (12)  |   |
|  Acrylic | 8.4 (85)*  |   |
|  Polystyrol | 3.6 (37)*  |   |
|  HIPS | 3.9 (40)*  |   |

The parenthesized values are given for your reference.

ABS: Acrylonitrile-butadiene-styrene resin
PET: Polyethylene terephthalate * indicates material failure of the substrate.
PBT: Polybutylene terephthalate
PPO: Polyphenylene oxide
PPS: Polyphenylene sulfide
HIPS: High-impact polystyrene

AD2002039

---

<!-- page: 5 -->

TB1773E

![img-0.jpeg](img-0.jpeg)
Fig. 1 Comparison of light curing speed and moisture curing speed (substrate: polycarbonate)

Note: The adhesive was irradiated with light at an integrated light intensity of 3.5 kJ/m² with a 4-kW high-pressure mercury vapor lamp.

For moisture curing, the adhesive was kept in an environment with a humidity of 50% at 25°C and shaded from light.

AD2002039

---

<!-- page: 6 -->

TB1773E

## 4-5. Adhesion to rubbers

Table 5 Adhesion to rubbers (tensile shear bond strength, MPa (kgf/cm²))

|  Rubber | TB1773E | Test method  |
| --- | --- | --- |
|  NR | Material failure in all cases | 3TS-301-13  |
|  CR  |   |   |
|  NBR  |   |   |
|  SBR  |   |   |
|  EPDM  |   |   |

NR: Natural rubber
CR: Chloroprene rubber
NBR: Nitrile-based rubber
SBR: Styrene-butadiene rubber
EPDM: Ethylene-propylene-diene terpolymer

AD2002039

---

<!-- page: 7 -->

TB1773E

# 5. Durability

## 5-1. Thermal resistance

Steel sheet test pieces were bonded with the adhesive, and the adhesive was cured for 24 hours. Then, after aging at various temperatures for the specified time, the test pieces were cooled to room temperature, and the tensile shear bond strength was measured (3TS-301-11).

![img-1.jpeg](img-1.jpeg)

![img-2.jpeg](img-2.jpeg)

Fig. 2 Thermal resistance of TB1773E

AD2002039

---

<!-- page: 8 -->

TB1773E

## 5-2. Moisture resistance

Aluminum test pieces were bonded with the adhesive, and the adhesive was cured for 24 hours. Then, after aging at various temperaturs and amount of moistures for the specified time, the test pieces were cooled to room temperature, and the tensile shear bond strength was measured (3TS-301-11).

![img-3.jpeg](img-3.jpeg)
Fig. 3 Moisture resistance of TB1773E

## 6. Usage

(1) Remove moisture, oil, rust and other contaminants from the surface to be bonded and the fitting area.
(2) Apply the adhesive to the surface to be bonded and the fitting area.
(3) When using as a filler adhesive, cure the adhesive using an irradiator.
(4) To bond surfaces, rub the surfaces to spread the adhesive liquid thin and uniformly, and fix them in the specified position.
(5) Cure the overflow or any adhesive away from the bonded surfaces with an irradiator.

AD2002039

---

<!-- page: 9 -->

TB1773E

# 7. Instructions for use

- Use and store the product out of reach of children.
- Do not use it near fire. Doing so may cause a fire.
- It irritates the eyes, skin and respiratory organs.
- When using it, wear appropriate protective clothing, such as a mask, gloves (impervious) and goggles. Use it in a well-ventilated outdoor area or in a place equipped with a local exhaust system.
- If it gets in the eyes, wash them with clean water for about 15 minutes, and get medical attention. While washing the eyes, take care not to blink too frequently or rub the eyes. Never use a stripper or a solvent, as doing so may damage the eyeballs.
- If it adheres to the skin, immediately wipe it away with cloth, and wash the skin with soap.
- If any abnormality is found in the body, stop using the adhesive, and get medical attention.
- Do not use it on the human body.
- People who have allergies or sensitive skin should avoid using it.
- The agent may spout from the nozzle. Do not open the cap with the nozzle pointing towards someone.
- It strongly and quickly bonds the skin and mucous membranes. Handle it carefully.
- If fingers are bonded with it and cannot be separated, do not separate the fingers forcibly. Separate them by rubbing them in warm water at 40°C or so.
- If it adheres to clothing, the skin may be scalded with the heat generated by chemical reaction. Handle it carefully.
- The curing speed varies depending on the type of light source and irradiation distance. Check the curing speed prior to use.
- It may generate a large amount of heat and foams depending on the curing conditions. Sufficiently check the conditions prior to use.
- Do not put it near alkaline substances, such as cure accelerators and epoxy resin cure agents.
- To prevent dew condensation, unseal the container after it returns to room temperature.
- Ascertain in advance whether or not it affects the parts to be sealed with it. If any problem occurs, do not use it.
- Some material may be deformed by the heat of chemical reaction.
- Some material may deteriorate if this product is used.
- If some adhesive overflow remains, the periphery of the bonded part becomes whitish with the solidified vapor of the adhesive. Irradiate the overflow with light, or treat it appropriately.
- It cures slowly under the influence of interior lamps or sunlight. Bond the substrates immediately after applying.
- After using this adhesive, store it with the cap tightly fitted.

AD2002039

---

<!-- page: 10 -->

TB1773E

- Store it in a dark dry place at 5 to 10°C avoiding direct sunlight (in a refrigerator).
- The adhesive does not adhere to polyethylene, polypropylene, fluoroplastics, silicone resin, soft PVC or glass.
- For hazard and toxicity information not mentioned herein, see the MSDS (material safety data sheet).

## 8. Storage

After using, fit the cap tightly, and store it in a dark dry place at 5 to 10°C avoiding direct sunlight (in a refrigerator).

## 9. Disposal

After the adhesive has all been used, seal the container, and dispose of it as non-burnable garbage.

## 10. Applicable laws

Fire Defense Law: Fourth class, third type petroleum product. Hazard class III. Cyanoacrylate adhesive. Flammable

Labor Safety and Sanitation Law: Not applicable

## 11. Cautions

**For industrial use only** (Do not use it for household products.)

This product has been developed for general industrial use. Before using the product, you must accept the following sales terms.

- The technical data given herein are not guaranteed values, but examples of experimental values obtained by our specified test methods. We do not guarantee that the uses introduced herein do not conflict with any intellectual property right.
- Users are asked to evaluate the validity and safety of the use of the product for the relevant purpose prior to use and bear all responsibilities and hazards involved in its use.

Never use the product for medical implants that will be implanted or injected into the body or may be left in the body.

- We are not liable for personal injury or property damage caused by improper handling of this product.

If the properties and use of the relevant product are unknown, never use it.

- For detailed information on product safety, see the material safety data sheet (MSDS).

To obtain the MSDS, contact our sales department or customer service office.

- This document is subject to change at our discretion.

AD2002039
