Repository: vineetpadia/glueguy

# Glueguy Lab

Spreadsheet-style adhesive selector plus a larger McMaster-derived engineering reference library.

## Run locally

```bash
python3 -m http.server 4317 --bind 0.0.0.0
```

Open `http://127.0.0.1:4317/` on the host, or from another machine on the same LAN/VPN open `http://<host-ip>:4317/`.

## Catalog pipeline

1. Crawl McMaster glue families into raw JSON.

```bash
python scripts/mcmaster_glue_pipeline.py --max-pages 220 --output data/mcmaster-glues.json
```

2. Enrich the representative McMaster part page for each family into a reusable detail cache.

```bash
python scripts/enrich_mcmaster_product_details.py
```

File: data/tds-cache/threebond-tb1797.txt
<!-- page: 0 -->

ThreeBond

# Three Bond International, Inc.
## Technical Data Sheet

### TB 1797 (PP/PE Primer)

#### Information
Three Bond 1797 is a clear yellow liquid used exclusively as a primer for ThreeBond 1700 series instant adhesives.

#### Application
TB 1797 is used for bonding polypropylene, polyethylene polyacetal and EP rubber. It is also effective in applications to polyurethane and soft PVC.

#### Typical Properties
|  Properties | Unit | Value  |
| --- | --- | --- |
|  Appearance | - | Clear yellowish liquid  |
|  Specific gravity (@ 25°C) | - | 0.80  |
|  Solid Content | % | 0.01 ~ 1.0  |

- Setting Time (Tested with TB1741)
|  Substrate | Units | Value  |
| --- | --- | --- |
|  Polyethylene | Second | 10  |
|  Polypropylene |   | 10  |
|  Polyacetal |   | 15  |
|  EPDM |   | 10  |
|  Polyurethane |   | 10  |
|  Soft PVC |   | 10  |

These are typical results, not product specifications

Rev: 0.1
Issued Date: 4/29/02
Document Control Number: 3-TB-20-0512

File: data/tds-cache/threebond-tb17n065.txt
<!-- page: 0 -->

ThreeBond

# Three Bond International, Inc.

# Technical Data Sheet

# TB17N-065 CYANOACRYLATE ADHESIVE

## Information

TB17N-065 is a low viscosity, fast curing, single component cyanoacrylate adhesive. It cures rapidly at room temperature and demonstrates excellent adhesive efficiency. TB17N-021 can be used mostly for bonding metals, plastics and rubbers.

## Typical Properties

### 1. Uncured State

|  Properties | Units | Value  |
| --- | --- | --- |
|  Appearance | - | Pink transparent  |
|  Viscosity | mPa • s (cP) | 45 (45)  |
|  Specific gravity | - | 1.05  |
|  Set time Steel/Steel | Second | 8  |
|  Set time NBR/NBR |   | 5  |
|  Set time EPDM/EPDM |   | 7  |
|  Set time EPDM/Soft PVC |   | 8  |
|  Set time ABS/ABS |   | 5  |
|  Set time Balsa wood/Balsa wood |   | 10  |

### 2. Lap Shear Strength

|  Substrate | Units | Value  |
| --- | --- | --- |
|  Steel/Steel | MPa(kgf/cm²) | 16.1(165)  |
|  NBR/NBR |   | MF  |
|  EPDM/EPDM |   | MF  |
|  EPDM/Soft PVC |   | MF  |
|  ABS/ABS |   | MF  |
|  Balsa wood/Balsa wood |   | MF  |

MF - Material failure

These are typical results not product specifications.

Rev: 0.0

Issued Date: 6/6/06

Document Control Number: 3-TB-20-1181

File: data/tds-cache/threebond-tb2206s.txt
<!-- page: 0 -->

TB2206S

ThreeBond

Dec. 22, 2008

ThreeBond Co., Ltd.

# Technical Data

# ThreeBond 2206S

# One-part epoxy-compound resin

1.  Outline

ThreeBond2206S is a one-part epoxy compound resin.

This product is a low halogen content material. The total chlorine content and total bromine content are less than 900 ppm each, and the sum of total chlorine content and total bromine content is less than 1500 ppm.

Hereinafter, ThreeBond is abbreviated to TB.

2.  Features

(1) One-part heat-curing adhesive
(2) Low halogen content

3.  Uses

(1) Sealing, potting and bonding of electric parts
(2) General bonding of other parts

4.  Properties

Table-1 Properties of TB2206S

|  Test item | Unit | Result | Test method | Remarks:  |
| --- | --- | --- | --- | --- |
|  Appearance | - | Black | 3TS-201-02 |   |
|  Viscosity | Pa·s | 15.0 | 3TS-210-10 | Shear rate: 20.0 (s⁻¹)  |

ED20090403

---

<!-- page: 1 -->

TB2206S

# 5. Characteristics

## 5.1 Characteristics of cured resin

Table -2 Characteristics of TB2206S after curing

|  Test item | Unit | Result | Test method | Remarks:  |
| --- | --- | --- | --- | --- |
|  Specific gravity | - | 1.37 | 3TS-213-03 | Specific gravity of cured resin  |
|  Hardness | - | D87 | 3TS-215-01 | Durometer D  |
|  Tensile shear bond strength | MPa | 12.0 | 3TS-301-11 | Fe/Fe  |
|  Cure shrinkage | % | 2.2 | 3TS-228-01 | 1.0g  |
|  Volume resistivity | Ω·m | 4.78×10^{13} | 3TS-401-01 |   |
|  Surface resistivity | Ω | 4.84×10^{15} | 3TS-402-01 |   |
|  Dielectric breakdown strength | kV/mm | 31 | 3TS-406-02 |   |
|  Dielectric constant | - | 4.41 | 3TS-405-01 | 1kHz  |
|   |   |  4.26 |   | 1MHz  |
|  Dielectric loss tangent | - | 0.004 |   | 1kHz  |
|   |   |  0.014 |   | 1MHz  |
|  Glass transition point | °C | 106 | 3TS-501-05 | TMA method  |
|  Linear expansion coefficient | ×10^{-6}/°C | 52 | 3TS-501-05 | TMA method at 0 to 40°C  |
|  Storage modulus (25°C) | GPa | 3.9 | 3TS-501-04 | DMA method 1Hz 3°C /min  |
|  E” peak top | °C | 88  |   |   |
|  tan δ peak top | °C | 108  |   |   |

Curing conditions: 80°C × 30min

## 5.2 Flow curves

Fig. 1 Viscosity curve/flow curve
![img-0.jpeg](img-0.jpeg)
Shear rate: 0.5 to 100 [1/s]
Temperature: 25°C

ED20090403

---

<!-- page: 2 -->

TB2206S

## 5.3 Temperature-viscosity curve

![img-1.jpeg](img-1.jpeg)
Fig. 2 Temperature-viscosity curve Shear rate: 1.0 [l/s]

## 6. Usage

(1) Surface treatment

Remove moisture, oil, rust and other contaminants completely from the surface to be bonded.

To remove rust, use sandpaper or the like. To remove oil, use thinner or the like.

(2) Curing

Examine the curing conditions through actual work, and cure the resin under appropriate curing conditions.

The appropriate curing conditions vary depending on the heat capacity of the work.

## 7. Instructions for use

(1) Before using this resin, sufficiently confirm whether the method of application and the purpose of use are appropriate.

(2) Some materials may deteriorate if this product is used. Ascertain in advance whether or not it affects the parts to be bonded with it. If any problem occurs, do not use it.

(3) The product may slightly discolor owing to its nature.

(4) When heated, the resin generates heat. Take care not to scald yourself.

(5) The filler may settle or the resin may increase in viscosity if it is stored at high temperature or for a long time. Therefore, it should be stored in a refrigerator (at -5 to 10°C) and returned to normal temperature prior to use. (If it is unsealed before it reaches normal temperature, dew condensation may occur, and nonconformities, such as gelation, may be

ED20090403

---

<!-- page: 3 -->

TB2206S

caused when the dew gets into contact with the resin.) After unsealing, use it up as soon as possible.

(6) If the resin components separate, stir the resin, and use it after it returns to the uniform state.
(7) To prevent deterioration and entry of foreign matter, fit the cap tightly after using.
(8) Use and store the product out of reach of children and infants.
(9) It is harmful to the health. Do not touch it directly or inhale its vapor.
(10) When using it, wear appropriate protective clothings, such as a mask, gloves (impervious) and goggles. Use it in a well-ventilated outdoor area or in a place equipped with a local exhaust system.
(11) If it gets in the eyes, wash them with clean water for more than 15 minutes, and get medical attention.
(12) If it adheres to the skin, wipe it away with a cloth, and wash the skin with soap.
(13) If any abnormality is found in the body, stop using it, and get medical attention.
(14) People who have allergies or sensitive skin should avoid using it.
(15) For hazard and toxicity information not mentioned in this document, see the material safety data sheet (MSDS).

## 8. Storage

Close the cap tightly, and store the product in a refrigerator (-5°C to 10°C).

## 9. Disposal

Ask an authorized industrial waste disposer to dispose of the product.

## 10. Applicable law

Fire Defense Law: Non-hazardous material

## 11. Cautions

**For industrial use only**
(Do not use it for household products.)

This product has been developed for general industrial use. Before using the product, you must accept the following sales terms.

- The technical data given herein are not guaranteed values, but examples of experimental values obtained by our specified test methods. We do not guarantee that the uses introduced herein do not conflict with any intellectual property right.

ED20090403

---

<!-- page: 4 -->

TB2206S

- Users are asked to evaluate the validity and safety of the use of the product for the relevant purpose prior to use and bear all responsibilities and hazards involved in its use.
Never use the product for medical implants that will be implanted or injected into the body or may be left in the body.

- We are not liable for personal injury or property damage caused by improper handling of this product.
If the properties and use of the relevant product are unknown, never use it.

- For detailed information on product safety, see the material safety data sheet (MSDS).
To obtain the MSDS, contact our sales department or customer service office.

- This document is subject to change at our discretion.

ED20090403

File: data/tds-cache/threebond-tb2270j.txt
<!-- page: 0 -->

TB2270J

# ThreeBond

Sep. 19, 2014

Three Bond Fine Chemical Co., Ltd.

Technical Data

ThreeBond 2270J

High-heat-dissipation, one-component, heat-curable epoxy-compound resin

1. Product description

ThreeBond 2270J is a one-component, heat-curable epoxy-compound resin having high thermal conductivity. Unlike two-component type resins, it does not require troublesome operations, such as mixing. It has low linear expansion coefficient and cure shrinkage and is suitable for bonding and potting where durability is required.

Hereinafter, ThreeBond is abbreviated to TB.

2. Features

(1) One-component, heat-curable adhesive
(2) High thermal conductivity
(3) Low linear expansion coefficient and cure shrinkage
(4) Excellent low temperature curability and durability

3. Applications

Bonding and potting of electronic components requiring heat dissipation

4. Properties

Table 1 Properties of TB2270J

|  Test item | Unit | Result | Test method | Remarks  |
| --- | --- | --- | --- | --- |
|  Appearance | - | White | 3TS-2100-020 | -  |
|  Viscosity | Pa·s | 150 | 3TS-2F00-007 | Shear rate:1.0[s⁻¹]  |
|  Specific gravity | - | 2.86 | 3TS-2500-002 | 25°C  |

ED2014042

---

<!-- page: 1 -->

TB2270J

# 5. Characteristics

## 5.1 Characteristics of cured material

Table 2 Characteristics of TB2270J after curing

|  Test item | Unit | Result | Test method | Remarks  |
| --- | --- | --- | --- | --- |
|  Hardness | - | D96 | 3TS-2B00-004 | -  |
|  Thermal conductivity | W/m·k | 4.2 | 3TS-4750-002 |   |
|  Specific gravity of cured resin | - | 2.90 | 3TS-2500-003 | 4-g circular (30 in diam.) cured material  |
|  Cure shrinkage | % | 1.4 | 3TS-2600-001 | -  |
|  Lap shear strength | MPa | 6.7 | 3TS-4100-011 | Al/Al (A1050P)  |
|   |   |  9.0 |   | Fe/Fe (SPCC-SD)  |
|  Water absorption | % | 0.6 | 3TS-2530-003 | Boiling for 2 hrs 4-g circular (30 in diam.) cured material  |
|  Volume resistivity | Ω·m | 1.5×10^{13} | 3TS-5200-001 | -  |
|  Surface resistivity | Ω | 5.3×10^{14} | 3TS-5200-002 | -  |
|  Dielectric breakdown strength | KV/mm | 19 | 3TS-5230-001 | -  |
|  Dielectric constant | - | 8.0 | 3TS-5220-001 | 1MHz  |
|  Dielectric loss tangent | - | 0.014  |   |   |
|  Glass transition temperature | °C | 117 | 3TS-4740-001 | TMA method  |
|  Linear expansion coefficient (α_{1}) | ×10^{-6}/°C | 11 |   | 20 to 40°C  |
|  Ditto (α_{2}) |   | 58 |   | 160 to 180°C  |
|  Storage modulus (E') | GPa | 32 | 3TS-4730-001 | 25°C  |
|  Loss modulus (E'') peak | °C | 118 |   | DMA method, 1 Hz  |
|  Loss tangent (tan δ) peak | °C | 134 |   | DMA method, 1 Hz  |

Curing conditions: 100°C for 40 min

ED2014042

---

<!-- page: 2 -->

TB2270J

## 5.2 Flow curves

Fig.1 Flow curves of TB2270J
![img-0.jpeg](img-0.jpeg)
Measuring temperature: 25°C
Measuring conditions: 3TS-4200-001
Measuring device: HAAKE RS600
Cone: C35/2

## 5.3 Temperature-viscosity curve

Fig.2 Temperature-viscosity curve of TB2270J
![img-1.jpeg](img-1.jpeg)
Shear rate: 1.0 [s⁻¹]
Measuring conditions: 3TS-4200-003
Measuring device: HAAKE RS600
Cone: C35/2

ED2014042

---

<!-- page: 3 -->

TB2270J

## 5.4 Curing behavior

Fig.3 Curing behavior of TB2270J
![img-2.jpeg](img-2.jpeg)
Measuring device: HAAKE RS600 Cone: P25
Temperature conditions: 25°C -&gt; 100°C Rate of temperature rise: 10°C/min
Frequency: 1.0Hz Distortion: 1.0%
Sample thickness (gap): 1.0mm

## 6. Durability

### 6.1 Heat resistance

Fig.4 Heat resistance (lap shear strength) of TB2270J
![img-3.jpeg](img-3.jpeg)
Curing conditions: 100°C for 40 min Environmental conditions: 25°C
Measuring conditions: 3TS-4100-011 Material: Al/Al (A1050P)

ED2014042

---

<!-- page: 4 -->

TB2270J

## 6.2 Moisture resistance

![img-4.jpeg](img-4.jpeg)
Fig.5 Moisture resistance (lap shear strength) of TB2270J

Curing conditions: 100°C for 40 min  Environmental conditions: 85°C, 85%RH
Measuring conditions: 3TS-4100-011  Material: Al/Al (A1050P)

## 6.3 Heat cycle resistance

![img-5.jpeg](img-5.jpeg)
Fig.6 Heat cycle resistance (lap shear strength) of TB2270J

Curing conditions: 100°C for 40 min
1 cycle: (-40°C × 30min + 125°C × 30min)
Measuring conditions: 3TS-4100-011  Material: Al/Al (A1050P)

## 7. Usage

(1) To prevent dew condensation, unseal and use the resin after it has reached room temperature.
(2) Completely remove dust, oil and other contaminants from the surfaces to be coated with the resin.

ED2014042

---

<!-- page: 5 -->

TB2270J

## 8. Directions for use

(1) Before using, sufficiently confirm whether the method of application and the purpose are appropriate.

(2) The filler may settle or the resin may increase in viscosity if it is stored at high temperature or for a long time. Therefore, store it in a refrigerator (-5 to 10°C), and use it after it has reached room temperature. (If it is unsealed before it reaches room temperature, dew condensation may occur, and nonconformities, such as gelation, may be caused when the dew gets into contact with the resin.) After unsealing, use it up as soon as possible.

(3) Some materials may deteriorate if this product is used. The effects of the adhesive on the substrates must be confirmed by the operator prior to production. Refrain from using this adhesive if any detrimental effects are observed.

(4) The curing conditions depend on the thermal capacities of the substrate and peripheral parts and the application method. It is recommended to confirm the curing state on the actual parts in advance and determine the optimum curing conditions.

(5) When heated, it generates heat through curing reaction. Take care not to burn yourself.

(6) Due to the properties of the resin, slight discoloration may occur during curing.

(7) Use suitable protective equipment, such as a mask, goggles and gloves (impervious). Use in a well-ventilated outdoor area or in a place equipped with a local exhaust system.

(8) Harmful to health. Do not directly touch nor inhale fumes.

(9) If swallowed, do not induce vomiting. Immediately rinse the mouth, and get medical attention.

(10) If in eyes, repeatedly and sufficiently rinse with clean water, and get medical attention.

(11) If on skin, wipe away with a cloth, and wash with soap.

(12) If any bodily abnormality occurs, discontinue use, and get medical attention.

(13) Persons with allergies or sensitive skin should avoid using it.

(14) This product is not designated as a hazardous material under the Fire Service Act. However, as with general adhesives, take precautions against fires.

(15) Keep out of reach of children.

(16) For detailed hazard information of the product, see the Safety Data Sheet (SDS).

## 9. Storage

(1) Store with the cap tightly fitted to prevent deterioration and contamination.

(2) Store in an indoor dark dry place at -5 to 10°C avoiding fire, heat sources and direct sunlight.

ED2014042

---

<!-- page: 6 -->

TB2270J

## 10. Disposal

Ask an authorized industrial waste disposal firm to dispose of the product and its empty container as industrial waste.

## 11. Laws and regulations

Fire Service Act: Non-hazardous material

## 12. Precautions

For Industrial Use Only
(Do not use for household purposes.)

This product is developed for general industrial use. Before using this product, the user must accept the following terms:

- The technical data given herein are not guaranteed values, but examples of experimental values obtained by our specified test methods.
We do not guarantee that the uses described herein do not conflict with any intellectual property right.

- Before using this product, confirm the appropriateness and safety of the use for the application in question, and bear all responsibilities and risks involved in the use.
Never embed or inject into bodies nor use as a medical implant that may be left in the body.

- We are not liable for personal injury or property damage caused by improper handling of this product.
If the properties or usage of the product to be used are unclear, never use it.

- For detailed safety information of the product, see the Safety Data Sheet (SDS).
To obtain the SDS, contact our sales office or customer service center.

- Information in this document is subject to change at our own discretion.

ED2014042

File: data/tds-cache/threebond-tb2274.txt
<!-- page: 0 -->

ThreeBond
TB2274
March 9, 1999
Three Bond Co., Ltd.

# Technical Data

# ThreeBond 2274

# Under-filling agent for mounting CSP and BGA

## 1. Outline

ThreeBond 2274 (hereinafter, ThreeBond is abbreviated to TB) is a low-temperature curing one-part epoxy resin developed as an under-filling agent for mounting CSP and BGA. The resin is cured by heating at 70°C. The cured resin has reparability although it has been difficult to provide conventional resins with reparability.

## 2. Features

(1) Curing at low temperatures : Curing at 70°C.
(2) Relatively low viscosity : Excellent coating properties and flow properties.
(3) Reparability : It is possible to detach CSP and BGA components after the resin is cured and remove the cured resin.

## 3. Uses

Sealing and reinforcement (under-filling) of CSP and BGA

## 4. Description

|  Test item | Unit | Description | Test method  |
| --- | --- | --- | --- |
|  Appearance | — | Black | 3TS-201-01 (visual check)  |
|  Viscosity | Pa·s (P) | 12 (120) | 3TS-210-02
(No.5 rotor, 20 rpm × 1 min)  |
|  Specific gravity | — | 1.14 | 3TS-213-02 (specific gravity cup)  |
|  Standard curing conditions | — | 70°C × 50 min | —  |

* The curing conditions depend on the heat capacities of the substrate and surrounding parts, usage and amount of coating. Check the curing state with actual components in advance, and determine the optimum curing conditions.
* The description values shown above are not guaranteed values or specifications, but experimental values.

ED030705

---

<!-- page: 1 -->

TB2274

# 5. Properties

|  Test item | Unit | Description | Test method  |
| --- | --- | --- | --- |
|  Tensile shear bond strength | MPa (kgf/cm²) | 11 (110) | 3TS-301-11 (Fe/Fe:SPCC-SD)  |
|  Hardness | — | 86 | 3TS-215-01 (JIS-D)  |
|  Glass transition point | °C | 65 | 3TS-501-05 (3°C/min)  |
|  Thermal expansion coefficient | /°C | 9.3 × 10⁻⁵ | 3TS-501-05 (room temperature to Tg)  |
|  Water absorption | % | +1.03 | 3TS-233-02 (boiling for 1 hr.)  |

Curing conditions: Leaving at a normal temperature (25°C) for 60 min after curing at 70°C for 50 min
* The curing conditions depend on the heat capacities of the substrate and surrounding parts, usage and amount of coating. It is recommended to check the curing state with actual components in advance to determine the optimum curing conditions.
* The property values shown above are not guaranteed values or specifications, but experimental values.

# 6. Examples of repairing

(1) Blow hot air at approx. 260°C over a CSP or BGA component fixed on a wiring board for 30 seconds to 1 minute using a hot-air generating device (heat gun or the like) to soften the cured resin.
(2) Insert a scraper between the CSP or BGA component and the wiring board, and remove the component.
(3) Remove the resin and solder left on the wiring board using a hot knife heated to approx. 280°C.
(4) If the solder cannot be removed completely from the wiring board in Step (3), remove the remaining solder with a solder absorbing braided wire.
(5) Clean the wiring board surface with alcohol.

* The reparability depends on the curing conditions. It is recommended to check the curing state with actual components to determine the optimum curing conditions.

# 7. Instructions for use

(1) The curing conditions of TB2274 depend on the heat capacities of the substrate and surrounding parts, usage and amount of coating. It is recommended to check the curing state with actual components in advance to determine the optimum curing conditions.
(2) Remove moisture, dust, rust, oil, grease and parting agent from the substrate surface.
(3) TB2274 is a one-part epoxy-compounded resin. Storage at high temperatures or long-term storage may increase the viscosity of the resin. Therefore, store the resin in a refrigerator (5 to 10°C), and use it up as soon as possible after unsealing it.
(4) Like general epoxy resins, TB2274 may cause inflammation when it adheres to the skin. If it adheres to the skin, wipe it off with cloth or paper, and wash the skin well with soap and water. If it enters the eyes, consult a doctor immediately after washing the eyes with clean water.
(5) TB2274 does not correspond to any material designated as a hazardous material under the Fire Defense Law. However, when handling it, take special care to flammable substances as when handling general adhesives.
(6) As for the details of the safety of TB2274, see the attached material safety data sheet (MSDS).

ED030705

---

<!-- page: 2 -->

TB2274

## 8. Disposition

Ask a disposal contractor having special knowledge to dispose of this product. It can generate toxic gas. Do not incinerate it.

## 9. Safety precautions

**For industrial use** (It is not intended for household use.)

Before using the product, approve the following conditions of sale.

(1) This technical information gives experimental values obtained by our specified test methods. We cannot thoroughly guarantee the correctness and perfectness of the data.

The user should determine whether the product is appropriate to the use and purpose before using it, and take all responsibilities for danger caused by it. The guarantee applies only to replacement of apparently defective product.

(2) We are not liable to injuries and damages caused by improper handling of this product.

(3) We do not take responsibility for any matter not mentioned herein unless otherwise mutually agreed in the contract.

ED030705

File: data/tds-cache/threebond-tb2488.txt
Official ThreeBond TB2488 OCR fallback extracted from the official scanned PDF because pdftotext returns a blank text layer.

Product: ThreeBond 2488 pre-coated bolts MEC process, water-based acrylic type for nut. Technical Data, August 25, 2010, Three Bond Co., Ltd., document ED2010061.

Product description: acrylic-based locking agent for pre-coated nuts. Water-based microencapsulated threadlocking agent; microcapsules break when the fastener is screwed and acrylic resin reacts with curing agent to prevent threaded-joint loosening.

Features: medium fixing strength; heat resistance locking 130 C at 50% projection rate; minimum nut diameter M3; standard drying 25 C for 24 h. Projection rate = nut thread protrusion / bolt diameter x100. Applications: nut locking. Properties: primary component acrylic resin; color blue.

Curing-rate average fixing strength / breaking torque in N.m, M10 x P1.5 zinc chromate bolt/nut, 30 N.m tightening torque, 50% projection rate: -5 C: 0.5h 34.4, 3h 37.8, 6h 38.4, 12h 39.7, 24h 40.6, 48h 41.4, 72h 42.3. 5 C: 34.9, 38.3, 38.4, 40.4, 42.9, 43.4, 43.8. 10 C: 36.7, 39.8, 40.0, 41.1, 42.0, 43.7, 45.2. 25 C: 37.8, 40.6, 41.7, 42.4, 44.9, 45.0. 40 C: 38.6, 41.7, 42.2, 43.1, 44.3, 45.1.

Projection-rate average fixing strength in N.m: 0% 41.7, 25% 43.8, 50% 44.9, 75% 43.5, 100% 43.0, 125% 43.3, 150% 41.0.

Average fixing strength by nut size in N.m after 25 C x24 h at 50% projection rate: M3 P0.35 1.0, M4 P0.7 2.1, M6 P1.0 9.9, M8 P1.25 18.9, M10 P1.25 44.5, M10 P1.5 44.9, M12 P1.25 65.6, M12 P1.5 63.2, M12 P1.75 63.0, M14 P2.0 110.8.

Average fixing strength by material in N.m, M10 P1.5, 50% projection rate: plain steel 43.1, zinc plating chromate 44.9, chromium plating 42.5, nickel plating 40.8, unichrome plating 41.5, black oxide 40.8, SUS304 41.1, brass 36.5, aluminum 22.4.

Chemical resistance average fixing strength in N.m: blank 44.9, NaOH 10% aq 25 C x7d 40.3, gas oil 40 C x7d 41.2, gasoline 40 C x7d 43.5, n-hexane 40 C x7d 41.9, methanol 40 C x7d 44.2, water 100 C x7d 42.0, ethylene glycol 100 C x7d 42.3, ethylene glycol 50% aq 100 C x7d 40.3, engine oil 100 C x7d 40.2, turbine oil 100 C x7d 41.2, AT oil 100 C x7d 41.3, gear oil 100 C x7d 39.5.

Heat deterioration average fixing strength in N.m after 25 C x24 h cure, 50% projection rate: 100 C initial 44.9, 7d 42.3, 14d 41.2, 21d 40.0, 28d 39.9; 120 C initial 44.9, 7d 40.5, 14d 40.4, 21d 39.4, 28d 38.3; 150 C initial 44.9, 7d 38.6, 14d 37.7, 21d 37.4, 28d 36.8.

Average fixing strength by 2 h test temperature in N.m: 25 C 44.9, 60 C 37.5, 80 C 36.4, 100 C 34.7, 120 C 33.4, 130 C 31.4, 150 C 27.4, 180 C 21.1. Typical values only, not product specifications.

File: data/tds-cache/threebond-tb2720c.txt
<!-- page: 0 -->

ThreeBond

# Three Bond International, Inc.
Technical Data Sheet

# TB2720C – WATER BASE LUBRICANT

## Information

TB2720C is a clear color water base lubricant. It is a low odor and less hazardous lubricant. Rubber parts such as O-ring and bush can be easily assembled by using TB2720C.

## Typical Properties

|  Property | Units | Value  |
| --- | --- | --- |
|  Appearance | - | Clear  |
|  Viscosity | mPa • s {cP} | 500 {500}  |
|  Non-Volatile | % | Over 5  |
|  pH | - | 8.5  |
|  Specific gravity | - | 1.03  |

These are typical properties and not product specification

Rev: 0.1
Issued Date: 1/29/02
Document Control Number: 3-TB-20-0882

File: data/tds-cache/threebond-tb3015b.txt
<!-- page: 0 -->

ThreeBond

# Three Bond International, Inc.
## Technical Data Sheet

### TB3015B – UV Curable Adhesive / Sealant

## Application

The TB3015B is a deep UV curable adhesive designed to have good adhesion to polycarbonate and good vacuum sealing properties.

The performance features of the 3015B include:
- Single Component System
- Dispensable Liquid
- Good Bonding to Plastic
- Deep UV Curing System
- Fast Curing, non-Yellowing, Clear Color
- Non-Solvent Based System

## 1. Typical Uncured Properties

|  Property | Test Method | Units | Value  |
| --- | --- | --- | --- |
|  Base Resin | - | - | Modified Urethane Acrylic  |
|  Appearance | 3TS-201-01 | - | Clear Liquid  |
|  Viscosity (@25°C) | 3TS-210-02 | mPa · s{cP} | 4720 {4720}  |
|  Specific Gravity | 3TS-213-02 | - | 1.04  |
|  Thixotropic Index | - | - | 1.0  |

## 2. Typical Cured Properties

|  Property | Test Method | Units | Value  |
| --- | --- | --- | --- |
|  Cure Dose (Fusion D) | 3TS-533-01 | mJ/cm² | 2000  |
|  Cure Dose (Efos Novacure) | 3TS-533-01 | mJ/cm² | 4500
(1 sec @ 4500 mW/cm²)  |
|  Shrinkage | - | % | 2.8  |
|  Depth of Cure (@2000mJ/cm²) | Modified 3TS-363 | mm | >20  |
|  Tg | 3TS-501-04 | - | <RT  |
|  Hardness | 3TS-387 | Shore A | 33±3  |
|  Tensile Strength | 3BI-RD001 | kgf/cm² | 4.7  |
|  Percent Elongation | 3BI-RD001 | % | 67.1  |
|  Tan Modulus | 3BI-RD001 | MPa | 1.11  |

These are typical results not product specifications.

Rev: 0.1
Issued Date: 3/27/02
Document Control Number: 3TB-20-0725

---

<!-- page: 1 -->

Page 2 of 2

# General Use Application Instructions for Adhesive

A) Clean the surface of parts to be bonded. This surface should be free of water, oil and other contaminants.
B) Apply the specific amount of sealant for the application without air bubble.
C) Please use appropriate worker safety equipment to shield against stray UV light damage to skin or eyes.

# Application Notes

1) If resin is to be stored in separate container, store in a clean container made of opaque, UV blocking polyethylene or polypropylene plastic (metal or glass containers are not recommended). Transfer work should be carried out in shaded, non-direct light exposure areas, with UV filtered, light if possible. Once resin is transferred to another container, the transferred material should not be returned to the original container. Keep storage container closed when not in use.

2) The resin can start the polymerization process when exposed to UV radiation in wavelength UV-A/B region of the spectrum. Typically, an UV source using a high pressure mercury or mercury metal halide bulb will produce a suitable UV spectrum for good UV curing. The power output for a suitable UV cure unit should be adequate to affect UV curing in a reasonable time frame (usually &lt;10 seconds). The radiated power of the UV source should be of the order 1,000 mW/cm² to 4500 mW/cm² for the UV-A/B region. Curing speed results can be dependent on the spatial arrangement of the part and the UV source. UV power intensity (i.e. mW/cm²) and UV dose (i.e. mJ/cm²) measurements vary greatly depending on the distance between part and UV source. Please use UV radiometer to check UV dose for all cure conditions. The 30N -051 will respond correctly when exposed prescribed UV dose listed for this product, plus / minus window of typically 250mJ/cm². Please refer to UV dose listed on the front page of this Technical Data Sheet for this product.

# Storing Instruction.

Resin should be stored, sealed lid closed in the original container at room temperature conditions. Do NOT freeze samples. Samples will be very stable if the above listed storage conditions are followed.

# Disclaimer

Information included in this technical data sheet is typical results when the UV sealant is used according to its use instructions. Product properties should be confirmed in lab and from actual trial run results.

Rev: 0.1
Issued Date: 3/27/02
Document Control Number: 3TB-20-0725

File: data/tds-cache/threebond-tb3036e.txt
<!-- page: 0 -->

TB3036E

# ThreeBond

June 5, 2007

ThreeBond Co., Ltd.

Technical Data

ThreeBond 3036E

UV-curing resin

1.  Outline

ThreeBond 3036E is an acrylic resin-based one-part, non-solvent UV-curing resin that can cure quickly under irradiation with UV light having a wavelength of 200 to 400 nm.

This product is designed to secure optical pickup bases, and, after curing, it has flexibility to improve the impact resistance.

Since the resin has low cure shrinkage, displacement during curing can be prevented.

Also, it shows a sufficient adhesion not only to metallic substrates, such as zinc die-cast parts widely used for pickup frames, but also to plastic substrates.

Hereinafter, ThreeBond is abbreviated to TB.

2.  Features

(1) Curing in seconds to several tens of seconds under irradiation with UV light
(2) The cured resin has flexibility and high glass transition point.
(3) High adhesion to zinc die-cast and PPS parts
(4) Low cure shrinkage

3.  Uses

(1) Securing of optical pickup bases
(2) Bonding of metallic and plastic parts

4.  Properties

Table 1 Properties of TB3036E

|  Test item | Unit | Result | Test method | Remarks  |
| --- | --- | --- | --- | --- |
|  Appearance | - | Light orange | 3TS-201-01 |   |
|  Viscosity | Pa·s | 10.5 | 3TS-210-05 | 3°, R14 cone, 10 rpm  |
|  Specific gravity | - | 1.54 | 3TS-213-02 |   |

ED2007036

---

<!-- page: 1 -->

TB3036E

# 5. Characteristics

## 5.1 Characteristics of cured resin

Table 2 Characteristics of TB3036E after curing

|  Test item | Unit | Result | Test method | Remarks  |
| --- | --- | --- | --- | --- |
|  Hardness | - | D58 | 3TS-215-01 |   |
|  Cure shrinkage | % | 3.9 | 3TS-228-01 |   |
|  Water absorption | % | 2.5 | 3TS-233-03 | Boiling for 2 hrs  |
|  Thick film curability | mm | 2.9 | 3TS-222-01 |   |
|  Tensile shear bond strength | MPa | 7.8 | 3TS-301-13 | ZnDC/glass  |
|   |   |  5.6 |   | PPS/glass  |

Curing conditions:  $30\mathrm{kJ} / \mathrm{m}^2\times 2$  cycles, 1 cycle of irradiation only for thick film curability test
Device used: Conveyor irradiator UVL-4001-N made by Ushio Inc. (high-pressure mercury vapor lamp)

## 5.2 Thermophysical properties of cured resin

![img-0.jpeg](img-0.jpeg)
Fig.1 DMA properties

Table 3 DMA properties of TB3036E

|  Item | Unit | Result | Test method | Remarks  |
| --- | --- | --- | --- | --- |
|  E' | Pa | 1.0E+09 | 3TS-501-04 | 25°C  |
|  tanδ | °C | 90.0 |   | Peak value  |

ED2007036

---

<!-- page: 2 -->

TB3036E

![img-1.jpeg](img-1.jpeg)
Fig.2 TMA properties

Table 4 TMA properties of TB3036E

|  Item | Unit | Result | Test method | Remarks  |
| --- | --- | --- | --- | --- |
|  α1 | ×10-6/°C | 74 | 3TS-501-05 | -50→0°C  |
|  α2 |   | 147 |   | 100→150°C  |

# 6. Usage

(1) The standard curing condition is  $30\mathrm{kJ} / \mathrm{m}^2$
(2) If there are contaminants on the areas to be bonded, remove the contaminants before applying the resin.
(3) After applying the resin, immediately expose the resin to UV light to cure.

# 7. Instructions for use

(1) The filler may have settled. Stir the resin sufficiently prior to use.
(2) The curing speed and the physical characteristics of the cured resin vary depending on the curing conditions. Sufficiently confirm the conditions prior to use.
(3) The resin in areas not exposed to UV light or in shadow does not cure in principle. Before using it, sufficiently confirm whether the method of application and the purpose of use are appropriate.
(4) A little gas can occur during application and curing with UV light. Forcibly ventilate the working area and the UV irradiation area. Wear appropriate protective clothing, such as a mask, gloves (impervious) and goggles.
(5) Do not inhale or drink it. It is harmful to the health. If it is swallowed, immediately get medical attention.

ED2007036

---

<!-- page: 3 -->

TB3036E

(6) It is harmful to the health. Do not touch it directly or inhale its vapor. Adhesion of the resin to the skin may cause an inflammation. If it adheres to the skin, immediately wipe it away with a cloth or paper, and wash the skin with soap and water. If it gets in the eyes, wash them with clean water for about 15 minutes, and get medical attention.

(7) If any abnormality is found in the body, stop using the product, and get medical attention. People who have allergies or susceptible skin should avoid handling it.

(8) Some materials may deteriorate if TB3036E is used. Ascertain in advance whether or not it affects the parts to be bonded with it. If any problem occurs, do not use it.

(9) Do not pour TB3036E into other containers. Do not return the resin left unused to its container.

(10) After using the resin, store it with the cap tightly fitted to prevent deterioration and entry of foreign matter.

(11) Use and store the product out of reach of children.

(12) For hazard and toxicity information not mentioned in this document, see the material safety data sheet (MSDS).

## 8. Storage

Store the product in a dry place at -5 to 25°C away from light.

## 9. Disposal

Ask specialized waste disposal services to dispose of the product.

Do not burn the product. It may generate toxic gas when burnt.

## 10. Cautions

**For industrial use only** (Do not use it for household products.)

This product has been developed for general industrial use. Before using the product, you must accept the following sales terms.

- The technical data given herein are not guaranteed values, but examples of experimental values obtained by our specified test methods. We do not guarantee that the uses introduced herein do not conflict with any intellectual property right.

- Users are asked to evaluate the validity and safety of the use of the product for the relevant purpose prior to use and bear all responsibilities and hazards involved in its use.

Never use the product for medical implants that will be implanted or injected into the body or may be left in the body.

- We are not liable for personal injury or property damage caused by improper handling of this product.

If the properties and use of the relevant product are unknown, never use it.

- For detailed information on product safety, see the material safety data sheet (MSDS).

To obtain the MSDS, contact our sales department or customer service office.

- This document is subject to change at our discretion.

ED2007036
