Repository: vineetpadia/glueguy

# Glueguy Lab

Spreadsheet-style adhesive selector plus a larger McMaster-derived engineering reference library.

## Run locally

```bash
python3 -m http.server 4317 --bind 0.0.0.0
```

Open `http://127.0.0.1:4317/` on the host, or from another machine on the same LAN/VPN open `http://<host-ip>:4317/`.

## Catalog pipeline

1. Crawl McMaster glue families into raw JSON.

```bash
python scripts/mcmaster_glue_pipeline.py --max-pages 220 --output data/mcmaster-glues.json
```

2. Enrich the representative McMaster part page for each family into a reusable detail cache.

```bash
python scripts/enrich_mcmaster_product_details.py
```

File: data/tds-cache/threebond-tb3081j.txt
<!-- page: 0 -->

TB3081J

# ThreeBond

August 31, 2010

Three Bond Co., Ltd.

Technical Data

ThreeBond 3081J

Soft type UV-curing resin

## 1. Overview

ThreeBond 3081J is an acrylic ester based, solventless, UV curing resin. Within seconds of exposure to UV light, forms a heat resistant, cold resistant soft rubber material. Suitable for CIPG* applications that require elasticity and durability.

*CIPG is an abbreviation for Cured-In-Place Gasket

Hereinafter, ThreeBond is abbreviated as TB.

## 2. Features

① Cures by UV irradiation in seconds (200 to 400 nm wavelength)
② After curing, maintains rubber elasticity over a wide temperature range (-40 to 120°C).
③ After application, has excellent shape retention before curing
④ Low compression set ensures excellent seal

## 3. Uses

① CIPG for electric, electronic and other electrical parts
② Elastic sealing application which requires heat and cold resistance

## 4. Properties

### 4.1 Properties

Table 1. Properties for TB3081J

|  Test item | Unit | Result | Test method | Remark  |
| --- | --- | --- | --- | --- |
|  Appearance | - | Light transparent yellow | 3TS-201-01 | -  |
|  Viscosity | Pa·s | 95 | 3TS-210-10 | 35°C, Shear rate: 2s⁻¹  |
|  Structural viscosity ratio | - | 2.3 | 3TS-211-19 | 35°C, Shear rate: 2s⁻¹/10s⁻¹  |
|  Specific gravity | - | 1.11 | 3TS-213-02 | 25°C  |
|  Thick film curability | mm | 3.6 | 3TS-222-01 | *1  |

*1 Integrated UV light: 45kJ/m²
Curing conditions: 80mW/cm² Used high pressure mercury lamp cold mirror, cold filter
Irradiation distance: 150mm

ED2010065

---

<!-- page: 1 -->

TB3081J

## 4.2 Flow curve (rheometer)

![img-0.jpeg](img-0.jpeg)
Figure 1. Flow curve for TB3081J

![img-1.jpeg](img-1.jpeg)
Figure 2. Viscosity temperature curve for TB3081J

## 5. Cured material general properties

Table 2. Cured resin property for TB3081J

|  Test item | Unit | Result | Test method | Remark  |
| --- | --- | --- | --- | --- |
|  Hardness | - | A27 | 3TS-215-01 | -  |
|  Elongation | % | 180 | 3TS-320-01 | No. 3 Dumbbell  |
|  Tensile strength | MPa | 1.8 | 3TS-320-01 | No. 3 Dumbbell  |
|  Cure shrinkage | % | 3.1 | 3TS-228-01 | 20φ  |

Integrated UV light: 45kJ/m²
Curing conditions: 120mW/cm² Used high pressure mercury lamp cold mirror, cold filter
Irradiation distance: 150mm

ED2010065

---

<!-- page: 2 -->

TB3081J

# 6. Electrical properties

Table 3. Electrical properties for TB3081J

|  Test item | Unit | Cured properties | Test method | Remark  |
| --- | --- | --- | --- | --- |
|  Volume resistivity | Ω·m | 1.2×10^{10} | 3TS-401-01 | -  |
|  Surface resistance | Ω | 1.4×10^{14} | 3TS-402-01 | -  |
|  Dielectric breakdown strength | kV/mm | 19 | 3TS-406-02 | -  |
|  Dielectric constant | - | 5.4 | 3TS-405-01 | 1kHz  |
|   |   |  4.6 |   | 1MHz  |
|  Dielectric dissipation factor | - | 0.013 | 3TS-405-01 | 1kHz  |
|   |   |  0.077 |   | 1MHz  |

Integrated UV light: 45kJ/m²
Curing conditions: 120mW/cm² Used high pressure mercury lamp cold mirror, cold filter
Irradiation distance: 150mm

# 7. Viscoelastic properties

Table 4. Viscoelastic properties for TB3081J

|  Test item | Unit | Result | Test method | Remark  |
| --- | --- | --- | --- | --- |
|  Storage modulus (E') | Pa | 2.1×10^{6} | 3TS-501-04 | 25°C  |
|  Loss tangent (tan δ) peak | °C | -29 | 3TS-501-04 | -  |
|  Loss modulus (E") peak | °C | -47 | 3TS-501-04  |   |

Integrated UV light: 45kJ/m² Measuring device: DMS made by Seiko Instruments
Curing conditions: 120mW/cm² Used high pressure mercury lamp cold mirror, cold filter
Irradiation distance: 150mm Frequency 1Hz

# 8. Linear expansion coefficient

Table 5. Linear expansion coefficient for TB3081J

|  Test item |   | Unit | Result | Test method | Remark  |
| --- | --- | --- | --- | --- | --- |
|  Linear expansion coefficient | α1 | ppm/°C | 97 | 3TS-501-05 | -120~ -70°C  |
|   |  α2 |   | 205 |   | 100~150°C  |
|  Glass transition temperature |   | °C | -55 | 3TS-501-05 | TMA method  |

Integrated UV light: 45kJ/m² Measuring device TMA made by Rigaku
Curing conditions: 120mW/cm² Used high pressure mercury lamp cold mirror, cold filter
Irradiation distance: 150mm

ED2010065

---

<!-- page: 3 -->

TB3081J

# 9. Sealing properties

![img-2.jpeg](img-2.jpeg)
Figure 3. Relationship between compression ratio and pressure resistance

Flange used: Flange outer diameter 70mm, inner diameter 56mm, width 7mm

Pressurization Air medium:

Pressure booster 0.01MPa/15sec (maximum pressure: 0.4MPa) condition:

Bead shape: Width: 3mm, Height: 2mm

Integrated UV light: 45kJ/m²

Curing conditions: 120mW/cm² Used high pressure mercury lamp cold mirror, cold filter

Irradiation distance: 150mm

# 10. Durability properties

Table 6. Durability properties (120°C×240h)

|  Item | Unit | Result | Test method | Remark  |
| --- | --- | --- | --- | --- |
|  Hardness | - | A30 | 3TS-215-01 | -  |
|  Elongation | % | 190 | 3TS-320-01 | No. 3 Dumbbell  |
|  Tensile strength | MPa | 2.0 | 3TS-320-01 | No. 3 Dumbbell  |
|  Compression set | % | 23 | 3TS-332-01 | *2  |

Integrated UV light: 45kJ/m²

Curing conditions: 120mW/cm² Used high pressure mercury lamp cold mirror, cold filter

Irradiation distance: 150mm

*2 Compression ratio: 25% Bead shape: Width: 3mm, Height: 2mm

Measuring device: Three-dimensional non-contact measurement device made by Mitaka Optical

ED2010065

---

<!-- page: 4 -->

TB3081J

## 11. Usage method

① Remove oil, moisture and other contaminants completely from the bonding surface.
② Cure by UV light irradiation. If the curing method is not clear, please contact our sales engineer.

## 12. Usage precautions

① Harmful to health. Do not touch directly nor inhale fumes.
② Persons with allergies or sensitive skin should avoid using.
③ Do not use near fire.
④ Keep out of reach of infants and children.
⑤ The curing speed varies depending on the type of light source and irradiation distance. Sufficiently confirm the curing speed prior to use.
⑥ Before using, sufficiently confirm whether the method of application and the purpose of use are appropriate.
⑦ While handling, use suitable protective equipment (respirator, safety glasses, protective gloves, protective clothing, etc.). And use local exhaust system.
⑧ Because quality deterioration is likely, if the content is transferred to another container, confirm the effects before using. Do not return the unused portion into the original container.
⑨ Harmful to health. Do not inhale or swallow. If swallowed, get medical aid
⑩ If on skin, may cause inflammation.

If on skin, immediately wipe off with cloth or paper, and wash the affected area with soap and water. If in eyes, rinse with clean water for at least 15 minutes and seek medical attention.

⑪ If any bodily abnormalities occur, discontinue use and get medical attention.
⑫ For hazards not mentioned in this document, please read the material safety data sheet (MSDS).

## 13. Storage

Store with the cap closed tightly to prevent deterioration and contamination. Store at -5 to 25°C under low humidity, away from direct sunlight.

## 14. Disposal method

Dispose as industrial waste.

ED2010065

---

<!-- page: 5 -->

TB3081J

## 15. Precautions

For Industrial Use Only

(Do not use for household purposes)

This product was developed for general industrial use. Before using this product, the user must agree with the following conditions.

- The technical data described in this report are based on our company's test method specifications. These values do not represent guaranteed values.

Also, there are no guarantees that the uses presented in this report do not infringe on any third party's intellectual property rights.

- Regarding safety validation, the user bears all responsibilities and risks associated for confirming prior to use. Absolutely do not embed this product into body by injection or as residue from medical implant applications.

- Three Bond accepts no responsibility for injuries and damages caused by improper handing of this product. If the user is uncertain about properties of this product and/or how to use it, absolutely do not use.

- For more information about product safety information, please read this product's Material Safety Data Sheet (MSDS). To obtain the MSDS, please contact our sales office or our customer service.

- Three Bond reserves the right to modify this report at its own discretion.

ED2010065

File: data/tds-cache/threebond-tb3124.txt
<!-- page: 0 -->

TB3124

ThreeBond

May 18, 2004

Three Bond Co., Ltd.

# Technical Data

# ThreeBond 3124

# UV-curing resin for organic EL panels

## 1. Outline

ThreeBond 3124 is a UV-curing epoxy resin that cures at a wavelength of 200 to 400 nm. Since it can cure in several seconds under irradiation with UV light, it is helpful in increasing the speed of production line, and, since it excels in moisture absorption resistance and moisture permeation resistance, it contributes toward improvement of panel reliability.

Although it can cure under irradiation only with UV light, it develops more stable adhesion when it is annealed.

Since it was developed as a sealant for organic EL panels, it has low moisture absorption and low moisture permeability. It is suitable for glass-to-glass and glass-to-SUS bonding and sealing.

## 2. Features

1. Grade developed as a sealant for organic EL panels
2. One-part non-solvent UV-curing epoxy resin
3. Curing in several seconds under irradiation with UV light
4. Low moisture permeability helpful in improvement of display reliability
5. No cobwebbing and excellent dispensing performance
6. 20-µm glass fiber contained as a gap material

## 3. Use

For sealing organic EL panels

## 4. Properties

### 4.1 Properties

Table 1 Properties

|  Test item | Unit | Property | Test method | Remarks  |
| --- | --- | --- | --- | --- |
|  Appearance | - | Pinkish white | 3TS-201-01 | -  |
|  Viscosity | Pa·s | 270 | 3TS-210-05 | EHD-type rotary viscometer *1)  |
|  Specific gravity | - | 1.41 | 3TS-213-02 | Specific gravity cup  |

*1) Use of 3" R14 cone rotor Number of rotations: 1

ED080506

---

<!-- page: 1 -->

TB3124

## 4.2 Flow curves (rheometer)

![img-0.jpeg](img-0.jpeg)
Fig. 1 Viscosity curve and flow curve

![img-1.jpeg](img-1.jpeg)
Fig. 2 Temperature-viscosity curve

ED080506

---

<!-- page: 2 -->

TB3124

## 4.3 Physical characteristics of cured resin

Table 2 Characteristics of cured resin

|  Test item | Unit | Characteristic | Test method | Remarks  |
| --- | --- | --- | --- | --- |
|  Hardness |  | D78 | 3TS-215-01 | 25°C  |
|  Moisture absorption | % | 0.6 | 3TS-233-03 |   |
|  Cure shrinkage | % | 3.5 | 3TS-228-01 |   |
|  Tensile shear bond strength | MPa | 9.5 | 3TS-301-13 | Glass/glass *1)  |
|   |   |  8.6 | 3TS-301-13 | SUS/glass *1)  |
|  Moisture permeability | g/m²·24h | 80 | JIS K 7129 | 80°C × 95%RH  |
|   |   |  30 |   | 60°C × 95%RH *2)  |
|  Glass transition point | °C | 134 | 3TS-501-04 | DMA method, 1 Hz, E” peak  |
|   |   |  153 | 3TS-501-04 | DMA method, 1 Hz, tanδ peak  |
|  Linear expansion coefficient | 1/K | 35 × 10⁻⁶ | 3TS-501-05 | TMA method  |
|  Dynamic viscoelasticity | GPa | 5.3 (25°C) | 3TS-501-04 | DMA method, elastic modulus (E’)  |
|   |   |  3.7 (100°C)  |   |   |
|  Electrical characteristics |  |  | 3TS-401-01 | Conforming to JIS K 6911  |
|  Volume resistivity | Ω·m | 4.7 × 10¹⁴ | 3TS-402-01 |   |
|  Surface resistivity | Ω | 1.0× 10¹⁵( | 3TS-405-01 |   |
|  Dielectric constant | 50 Hz | 3.85 | 3TS-405-01 |   |
|   |  1 kHz | 3.81 | 3TS-405-01 |   |
|  Dielectric loss tangent | 50 Hz | 0.0047 | 3TS-405-01 |   |
|   |  1 kHz | 0.0043 | 3TS-405-01 |   |

Irradiation conditions: High-pressure mercury vapor lamp (HMW-244-11CM), 4 kW
Dominant wavelength: 365 nm
Irradiation distance: 15 cm
Integrated light intensity: 60 kJ/m²
Illuminance: 100 mW/cm²

Heating conditions after irradiation with UV light: Heating for 1 hr at 80°C
Heating conditions after irradiation with UV light: Heating for 20 hrs at 150°C (moisture permeability, glass transition point and linear expansion coefficient)

Remarks:
*1) Glass material failure
*2) Specimen thickness: 150 μm

## 5. Instructions for use

(1) The curing speed varies depending on the type of light source and irradiation distance. Check the curing speed prior to use.
(2) The resin is harmful to the health. Do not touch it directly or inhale its vapor. Adhesion of the resin to the skin may cause an inflammation. If it adheres to the skin, immediately wipe it away with a cloth or paper, and wash the skin with soap and water. If it gets in the eyes, wash them with clean water for about 15 minutes, and get medical attention.

ED080506

---

<!-- page: 3 -->

TB3124

(3) When using it, wear appropriate protective clothings, such as a mask, gloves (impervious) and goggles. Use it in a place equipped with a local exhaust system.

(4) If any abnormality is found in the body, stop using it, and get medical attention. People who have allergies or sensitive skin should avoid using it.

(5) Since it contains harmful components, it must not be used for drinking water or hot water supply piping. Before using it, sufficiently confirm whether the method and purpose of use are appropriate.

(6) Do not remove the product into other containers. Do not return the product left unused to its container.

(7) Some materials may deteriorate if this product is used. Ascertain in advance whether or not it affects the parts to be bonded with it. If any problem occurs, do not use it.

(8) To prevent deterioration or entry of foreign matter, fit the cap tightly after using it.

(9) Store the product at -5 to 10°C away from light.

(10) It is refrigerated. Use it after it reaches room temperature.

(11) Use and store it out of reach of children.

(12) It is designated as a non-pharmaceutical deleterious substance. Be sure to store it in a locked cabinet.

(13) Although its flash point is low, it should be carefully stored and handled.

## 6. Applicable laws

Poisons and Deleterious Substances Control Law: Non-pharmaceutical deleterious substance, antimony compound, 0.7%

Fire Defense Law: Flammable, fourth class, third type petroleum product, epoxy adhesive, hazard class III

## 7. Cautions

**For industrial use only** (Do not use it for household products.)

This product has been developed for general industrial use. Before using the product, you must accept the following sales terms.

- The technical data given herein are not guaranteed values, but examples of experimental values obtained by our specified test methods. We do not guarantee that the uses introduced herein do not conflict with any intellectual property right.

- Users are asked to evaluate the validity and safety of the use of the product for the relevant purpose prior to use and bear all responsibilities and hazards involved in its use.

Never use the product for medical implants that will be implanted or injected into the body or may be left in the body.

- We are not liable for personal injury or property damage caused by improper handling of this product.

ED080506

---

<!-- page: 4 -->

TB3124

If the properties and use of the relevant product are unknown, never use it.

- For detailed information on product safety, see the material safety data sheet (MSDS).
To obtain the MSDS, contact our sales department or customer service office.
- This document is subject to change at our discretion.

ED080506

File: data/tds-cache/threebond-tb3166.txt
<!-- page: 0 -->

TB3166

# ThreeBond

Nov. 17, 2017

ThreeBond Co., Ltd.

Technical Data

ThreeBond 3166

Ultra-soft type UV-curable silicone resin

## 1. Product description

ThreeBond 3166 is a silicone-based, solvent-free UV-curable resin. It cures by polymerization under irradiation of UV light within a short time and forms gel-like soft cured material having heat resistance and cold resistance. The cured resin is so soft that it has good sealing performance in a wide range of compression ratio and can reduce sealing failures under the influence of dimensional tolerances. It is suitable for CIPG* applications requiring dust and waterproofness.

*CIPG is an abbreviation for Cured-In-Place Gasket.

Hereinafter, ThreeBond is abbreviated to TB.

## 2. Features

(1) The resin can cure under irradiation with UV light (wavelength of 200 to 380 nm) for a short time.

(2) After curing, maintains rubber elasticity over a wide temperature range (-40 to 120°C).

(3) After application, has excellent shape retention before curing.

(4) The cured resin is so soft that it is applicable at a high compression ratio.

(5) Excelling in heat resistance, moisture resistance and sealability.

## 3. Applications

Case sealing of electrical and electronic parts and electrical components

Elastic sealing application which requires heat and cold resistance

## 4. Properties

### 4.1 Properties

Table 1 Properties of TB3166

|  Test item | Unit | Result | Test method | Remarks  |
| --- | --- | --- | --- | --- |
|  Appearance | - | Blue | 3TS-2100-020 | -  |
|  Viscosity | Pa·s | 330 | 3TS-2F00-007 | 25°C
Shear rate: 2.0(s⁻¹)  |
|  Structural viscosity ratio | - | 3.7 | 3TS-2F10-007 | 25°C
Shear rate: 1.0(s⁻¹)/5.0(s⁻¹)  |
|  Specific gravity | - | 1.01 | 3TS-2500-002 | 25°C  |

ED2017045

---

<!-- page: 1 -->

TB3166

## 4.2 Flow curves

Fig. 1 Flow curves of TB3166
![img-0.jpeg](img-0.jpeg)
Measuring device: HAKKE MARS III
Geometry: C20/1
Measuring conditions: Measured at $25^{\circ}\mathrm{C}$ after pre-shearing (shear rate $1.0(\mathrm{s}^{-1})\times 5\mathrm{min}$)

## 4.3 Temperature-viscosity curve

Fig. 2 Temperature-viscosity curve of TB3166
![img-1.jpeg](img-1.jpeg)
Measuring device: HAKKE MARS III
Geometry: C20/1
Shear rate: $2.0(\mathrm{s}^{-1})\times 5\mathrm{min}$
Measuring conditions: Measured at each temperature after pre-shearing (shear rate $1.0(\mathrm{s}^{-1})\times 5\mathrm{min}$)

ED2017045

---

<!-- page: 2 -->

TB3166

# 5. Characteristics

## 5.1 Characteristics of cured sealant

Table 2 Characteristics of TB3166 after curing

|  Test item | Unit | Result | Test method | Remarks  |
| --- | --- | --- | --- | --- |
|  Hardness | – | E15 | 3TS-2B00-010 |   |
|  Tensile strength | MPa | 0.8 | 3TS-4190-001 | No. 3 dumbbell  |
|  Elongation | % | 500 | 3TS-4190-001 | No. 3 dumbbell  |
|  Thick film curability | mm | 6.0 | 3TS-3160-001 |   |
|  Cure shrinkage | % | 0.7 | 3TS-2600-001 | φ32, 1.5g  |
|  Content of low molecular weight siloxane | ppm | 760 | Gas chromatography | D_{3} to D_{10}  |
|  Compression set *1 (120°C×72h) | % | 34 | 3TS-4410-001 | 20% compression  |
|   |   |  54 |   | 50% compression  |
|   |   |  60 |   | 80% compression  |

Curing conditions: UV dose: 45 kJ/m², High-pressure mercury lamp, Main wavelength: 365 nm, Irradiation distance: 15 cm
*1 Bead shape: 2 mm wide, 1.5 mm high, Measurement device: Three-dimensional non-contact measurement device made by Mitaka Optical

## 5.2 Electrical characteristics

Table 3 Electrical characteristics of TB3166

|  Test item |   | Unit | Result | Test method  |
| --- | --- | --- | --- | --- |
|  Volume resistivity |   | Ω·m | 5.5×10^{11} | 3TS-5200-001  |
|  Surface resistivity |   | Ω | 2.7×10^{12} | 3TS-5100-002  |
|  Dielectric constant | 1kHz | – | 3.1 | 3TS-5220-001  |
|   |  1MHz | – | 2.9  |   |
|  Dielectric loss tangent | 1kHz | – | 0.008  |   |
|   |  1MHz | – | 0.006  |   |
|  Dielectric breakdown strength |   | kV/mm | 15.1 | 3TS-5230-001  |

Curing conditions: UV dose: 45 kJ/m², High-pressure mercury lamp, Main wavelength: 365 nm, Irradiation distance: 15 cm

ED2017045

---

<!-- page: 3 -->

TB3166

# 5.3 Thermomechanical analysis

Table 4 Thermomechanical properties of TB3166

|  Test item |   | Unit | Result | Test method | Remarks  |
| --- | --- | --- | --- | --- | --- |
|  Linear expansion coefficient | α1 | ×10-6/°C | 226 | 3TS-4740-001 | -100 to -70°C  |
|   |  α2 |   | 407 |   | 70 to 100°C  |

Curing conditions: UV dose: 45 kJ/m², High-pressure mercury lamp, Main wavelength: 365 nm, Irradiation distance: 15 cm

# 5.4 Dynamic viscoelastic properties

![img-2.jpeg](img-2.jpeg)
Fig.3 Dynamic viscoelastic properties

Table 5 Dynamic viscoelastic properties of TB3166

|  Test item | Unit | Result | Test method | Remarks  |
| --- | --- | --- | --- | --- |
|  Storage modulus (E') | Pa | 5.6×10^5 | 3TS-4730-001 | 25°C  |
|  Loss modulus (E") | °C | -51.7 |   | Peak value  |
|  Loss tangent (tanδ) | °C | -39.6 |   | Peak value  |

Curing conditions: UV dose: 45 kJ/m², High-pressure mercury lamp, Main wavelength: 365 nm, Irradiation distance: 15 cm
Measuring conditions: 1Hz

ED2017045

---

<!-- page: 4 -->

TB3166

# 6. Durability

![img-3.jpeg](img-3.jpeg)
Fig. 4 Tensile strength after endurance test
Curing conditions: UV dose 45kJ/m²
Measurement conditions: 3TS-4190-001

![img-4.jpeg](img-4.jpeg)
Fig. 5 Elongation after endurance test
Curing conditions: UV dose 45kJ/m²
Measurement conditions: 3TS-4190-001

![img-5.jpeg](img-5.jpeg)
Fig. 6 Hardness after endurance test
Curing condition: UV dose 45 kJ/m²
Measurement conditions: 3TS-2B00-010

ED2017045

---

<!-- page: 5 -->

TB3166

# 7. Sealing properties

![img-6.jpeg](img-6.jpeg)
Fig. 7 Pressure resistance at each compression ratio after endurance test at  $120^{\circ}\mathrm{C}$

![img-7.jpeg](img-7.jpeg)
Fig. 8 Shape of flange for endurance test

Test conditions

Flange used: Single-wall flange (Fig. 8)

Pressurization medium: Air

Pressure boosting condition:  $0.01\mathrm{MPa} / 15$  sec (maximum pressure:  $0.4\mathrm{MPa}$ )

Bead shape:  $2\mathrm{mm}$  in width and  $1.5\mathrm{mm}$  in height

Curing conditions: UV dose:  $45\mathrm{kJ} / \mathrm{m}^2$ , High-pressure mercury lamp, Main wavelength:  $365~\mathrm{nm}$ , Irradiation distance:  $15\mathrm{cm}$

# 8. Directions for use

(1) Do not inhale or ingest. Harmful to health. Do not inhale or ingest.
(2) Harmful to the health. Do not directly touch nor inhale vapor. Wear appropriate protective clothing, such as a mask, goggles and gloves (impervious), and use the resin in a place equipped with a local exhaust system.
(3) If swallowed, do not induce vomiting. Immediately rinse the mouth, and get medical attention.
(4) If in eyes, repeatedly and sufficiently rinse with clean water, and get medical attention.
(5) If it adheres to the skin, it may cause inflammation. Immediately wipe with cloth or paper, and wash the affected area with soap and water.
(6) If any bodily abnormality occurs, discontinue use, and get medical attention. People who have allergies or susceptible skin should avoid handling it.
(7) Keep out of reach of children.
(8) Before using it, sufficiently confirm whether the method of application and the purpose of use are appropriate.
(9) Some materials may deteriorate if TB3166 is used. The effects on the substrate should be confirmed in advance. If there are any problems, do not use.

ED2017045

---

<!-- page: 6 -->

TB3166

(10) The curing speed varies depending on the type of light source and irradiation distance. Therefore, sufficiently confirm the curing speed prior to use. Particularly, the curing speed is greatly affected by the adhesive temperature and substrate surface temperature owing to changes in temperature and humidity in the room.

(11) Some gas can be generated during application and curing with UV light. Forcibly ventilate the working area and the UV irradiation area.

(12) If the product is transferred to another container, confirm whether or not there is an adverse effect on the curability prior to use. Do not return the product left unused to the container.

(13) For detailed hazard information of the product, see the Safety Data Sheet (SDS).

## 9. Storage

To prevent deterioration and contamination, fit the cap tightly, and store it indoors in a dark dry place at -5 to 25°C away from sunlight, fire and heat sources.

## 10. Disposal

Entrust disposal of the product to a professional waste disposal company to dispose of it as industrial waste.

Do not burn the product. It may generate toxic gas when burnt.

## 11. Precautions

For Industrial Use Only

(Do not use for household purposes.)

This product is developed for general industrial use. Before using this product, the user must accept the following terms:

- The technical data given herein are not guaranteed values, but examples of experimental values obtained by our specified test methods. We do not guarantee that the uses described herein do not conflict with any intellectual property right.
- Before using this product, confirm the appropriateness and safety of the use for the application in question, and bear all responsibilities and risks involved in the use. Never embed or inject into bodies nor use as a medical implant that may be left in the body.
- We are not liable for personal injury or property damage caused by improper handling of this product. If the properties or usage of the product to be used are unclear, never use it.
- For detailed safety information of the product, see the Safety Data Sheets (SDS). To obtain the SDS, contact our sales office or customer service center.
- Information in this document is subject to change at our own discretion.

## 12. Registered trademark

ThreeBond is a trademark or a registered trademark of ThreeBond Co., Ltd.

ED2017045

File: data/tds-cache/threebond-tb3168j.txt
<!-- page: 0 -->

TB3168J

ThreeBond

October 10, 2012

Three Bond Co., Ltd.

Technical Data

ThreeBond 3168J

UV Curable Silicone Gel

1. Product description

ThreeBond 3168J is a one-part non-solvent UV-curing silicone gel. It can cure in a short time under irradiation with UV light. After curing, the gel has excellent vibration absorbing properties.

This product is a low halogen content material. The total chlorine content and total bromine content are less than 700 ppm each, and the sum of total chlorine content and total bromine content is less than 1000 ppm.

2. Features

① One-part non-solvent silicone resin
② Excellent UV-curing properties
③ A soft gel is formed after curing
④ Reduced content of low-molecular siloxane

3. Applications

Damping agent for optical pickups (CD, DVD and BD)

4. Properties

Table 1 Properties of ThreeBond 3168J

|  Item | Unit | Properties | Test method | Remark  |
| --- | --- | --- | --- | --- |
|  Appearance | - | Blue | 3TS-2100-001 |   |
|  Viscosity | Pa·s | 17 | 3TS-2F00-007 | Shear rate: 20.0 s⁻¹  |
|  Specific gravity | - | 1.02 | 3TS-2500-002 |   |

ED2012079

---

<!-- page: 1 -->

TB3168J

Fig. 1 Rheograms of ThreeBond 3168J
![img-0.jpeg](img-0.jpeg)
Flow curve measuring conditions : VAR·DAR Rheometer manufactured by REOLOGICA
Cone plate:  $4^{\circ}\varphi 25\mathrm{mm}$

Fig. 2 Temperature-viscosity curve of ThreeBond 3168J
![img-1.jpeg](img-1.jpeg)
Temperature-viscosity curve measuring conditions : Manufactured by REOLOGICA VAR·DAR Rheometer
Cone plate:  $4^{\circ}\varphi 25\mathrm{mm}$

ED2012079

---

<!-- page: 2 -->

TB3168J

# 5. Characteristics

## 5.1 After-cure property

Table 2 After curing properties of ThreeBond 3168J

|  Item | Unit | Property value | Test method | Remark  |
| --- | --- | --- | --- | --- |
|  Penetration | - | 88 | 3TS-2B00-003 | 1/4 cone, 9.38 g  |
|  Thick film curability | mm | 3 | 3TS-3160-001 |   |
|  Low molecular weight cyclic siloxane ratio | ppm | 300 | Gas chromatograph mass spectrometer | D_{3}~D_{10}  |

Curing conditions (UV irradiation): High-pressure mercury vapor spot lamp SP9-250DB made by Ushio Inc. With heat ray cut filter, Direct-Radiation Optical Unit
Illuminance 300mW/cm², Exposure time 20s, Integrated light intensity 60kJ/m²

![img-2.jpeg](img-2.jpeg)
Fig.3 Dynamic viscoelasticity(frequency sweep) of ThreeBond 3168J
Conditions of measurement of dynamic viscoelasticity:
Model VAR.DAR rheometer (UV cell type) made by REOLOGICA
Imposed strain 0.7%, Parallel plate φ10mm, Gap1.0mm, 25°C

《Curing conditions》
LC8 Spot mercury lamp made by Hamamatsu Photonics
Illuminance 300mW/cm², Exposure time 20s, Integrated light intensity 60kJ/m²

ED2012079

---

<!-- page: 3 -->

TB3168J

# 5.2 Change in viscoelasticity with UV irradiation time (curing property)

![img-3.jpeg](img-3.jpeg)
Fig. 4 Change in viscoelasticity of ThreeBond B3168J with UV irradiation time (curing property)

Conditions of measurement of dynamic viscoelasticity:

Model VAR.DAR rheometer (UV cell type) made by REOLOGICA

Frequency1H, Parallel plate  $\varphi 10\mathrm{mm}$ , Gap1.0mm, stress 50Pa

《UV irradiation conditions:》

LC8 Spot mercury lamp made by Hamamatsu Photonics

Illuminance  $300\mathrm{mW / cm2}$ $25^{\circ}\mathrm{C}$

In Fig. 4 UV irradiation was started 5 seconds after application.

# 5.3 Durability of cured resin (Penetration)

![img-4.jpeg](img-4.jpeg)
Fig. 5 Durability of cured resin (Penetration) of ThreeBond 3168J

ED2012079

---

<!-- page: 4 -->

TB3168J

## 6. Usage

① Before applying the resin, clean the areas to be filled with it.
② Irradiate the resin directly with UV light to cure it.

## 7. Directions for use

① The curing speed and the characteristics of the cured resin vary depending on the type, illuminance and integrated light intensity of light source. Check the conditions prior to use.
② Parts of the applied resin not exposed to UV light or in shadow do not cure. Also, before using, perform sufficient usage and application confirmation.
③ Because some gas is generated during application and curing with UV light, use forced air ventilation in the working area and UV light irradiation area. Wear appropriate protective clothings, such as a mask, goggles and gloves (impervious), as necessary, and use the resin in a place equipped with a local exhaust system.
④ Some materials may deteriorate if this product is used. The affects on the substrates should be confirmed in advance. If there are any problems, do not use.
⑤ Do not transfer product into another container nor return unused product to the original container.
⑥ Do not burn it. When burnt, it may generate toxic gas.
⑦ Do not inhale or swallow. Harmful to health. Do not inhale or ingest.
⑧ It is harmful to the health. Do not touch it directly or inhale its vapor.
⑨ If it is swallowed, immediately get medical attention.
⑩ If it gets in the eyes, wash them with clean water for about 15 minutes, and get medical attention.
⑪ If on skin, may cause inflammation. If it adheres to the skin, immediately wipe it away with a cloth or paper, and wash the skin with soap and water.
⑫ If any bodily abnormalities occur, discontinue use and seek medical attention. Also, persons with allergies or sensitive skin should avoid handling.
⑬ Keep out of reach of children.
⑭ For hazard and toxicity information not mentioned herein, see the material safety data sheet (MSDS).

## 8. Storage

To prevent deterioration and contamination, seal the cap tightly. Store in a dark dry place at -5 to 10°C avoiding direct sunlight.

## 9. Disposal

Have the product disposed of by a professional waste disposal company.

ED2012079

---

<!-- page: 5 -->

TB3168J

# 10. Cautions

**For Industrial Use Only** (Do not use as a household product)

This product is developed for general industrial use. Before using this product, the user must accept the following terms.

- The technical data given herein are an example of experimental values obtained by our specified test method, and are not guaranteed values. Furthermore, we do not guarantee that the uses described herein do not conflict with any intellectual property right.
- Users are asked to examine whether the product is appropriate to the purpose of use and can be used safely before they use it and bear all responsibilities and hazards involved in its use. Never embed or inject into bodies nor use as a medical implant that may be left in the body.
- We are not liable for personal injury or property damage caused by improper handling of this product. If the properties and usage of this product are unknown, do not use.
- For detailed safety information of the product, see the Material Safety Data Sheet (MSDS). To obtain the MSDS, contact our sales department or customer service office.
- Information in this document is subject to change at our own discretion.

ED2012079

File: data/tds-cache/threebond-tb3170b.txt
<!-- page: 0 -->

TB3170B

# ThreeBond

March 6, 2002
Three Bond Co., Ltd.

# Technical Data

ThreeBond 3170B
Visible-light-curing resin

1. Outline

ThreeBond 3170B is a one-part non-solvent visible-light-curing resin whose main component is acrylate. Since the resin can cure quickly under irradiation of ultraviolet or visible light at a wavelength of 200 to 500 nm, it reduces the time and labor required on manufacturing lines.

ThreeBond 3170B which cures under visible light is suitable for bonding materials that do not transmit ultraviolet light. It forms a thicker film as compared with ultraviolet-curing resins.

ThreeBond 3170B has excellent adhesion to plastics, glass and metals.

2. Features

(1) It cures under irradiation of visible or ultraviolet light in a few seconds to several tens of seconds.
(2) It cures on materials that do not transmit ultraviolet light but transmit visible light.
(3) It excels in curability in thick films.
(4) It has high adhesion to plastics, glass and metals.

3. Uses

(1) Bonding of electric and optical parts
(2) Bonding of transparent materials that do not transmit ultraviolet light
(3) Bonding of parts requiring curing in thick films

ED050803

---

<!-- page: 1 -->

TB3170B

# 4. Properties

## 4.1 Properties

Table 1 Properties

|  Test item | Unit | Measurement | Test method | Remarks  |
| --- | --- | --- | --- | --- |
|  Appearance | - | Transparent light yellow | 3TS-201-01 |   |
|  Viscosity | Pa·s | 1.8 | 3TS-210-01 | 25°C
Rotor No.3 30 rpm  |
|  Specific Gravity | - | 1.04 | 3TS-213-02 | 25°C  |

## 4.2 Rheograms (rheometer)

![img-0.jpeg](img-0.jpeg)
Fig. 1 Viscosity curve and rheogram

![img-1.jpeg](img-1.jpeg)
Fig. 2 Temperature-viscosity curve Shear Rate 1.0 (1/5)

ED050803

---

<!-- page: 2 -->

TB3170B

# 5. Characteristics

Table 2 Characteristics

|  Test item | Unit | Test result | Test method | Remarks  |
| --- | --- | --- | --- | --- |
|  Hardness | - | D70 | 3TS-215-01 | 25°C  |
|  Cure Shrinkage | % | 7.7 | 3TS-228-01 | φ30 1.5 g  |
|  Water Absorption | % | 2.4 | 3TS-233-03 | Boiling for 2 hrs. φ30 1.5 g  |
|  Depth Curability | mm | 3.0 (30 kJ/m²)
7.9 (60 kJ/m²)
18 (90 kJ/m²) | 3TS-222-01 |   |

Irradiation conditions: 80-W/cm high-pressure mercury vapor lamp, dominant wavelength of 365 nm, and irradiation distance of 15 cm
Integrated volume of light: 30 kJ/m² for measurement of cure shrinkage and water absorption<br/>For measurement of hardness, one time of irradiation at 30 kJ/m² on each of front and rear surfaces of film about 4 mm thick<br/>In all cases of measurement, the integrated volume of light was measured at 350 nm or so.

# 6. Temperature characteristics

Table 3 Temperature characteristics

|  Test item |   | Unit | Test result | Test method  |
| --- | --- | --- | --- | --- |
|  Dynamic Mechanical Analysis (DMA) (1Hz) | Storage elastic modulus | Pa | 4.0 ×10⁹ (-40°C)
3.5 ×10⁹ (-20°C)
2.9 ×10⁹ ( 0°C)
2.1 ×10⁹ ( 20°C)
9.7 ×10⁸ ( 40°C)
1.4 ×10⁸ ( 60°C)
3.2 ×10⁸ ( 80°C) | 3TS-501-04  |
|   |  Loss elastic modulus (E”) peak | °C | 38  |   |
|   |  Loss tangent (tanδ) peak | °C | 62  |   |
|  Linear Expansion Coefficient | -40 - 0°C
40 - 80°C | /°C | 93 × 10⁻⁶
210 × 10⁻⁶ | 3TS-501-05  |
|  Glass Transition Temperature |   | °C | 32 (TMA method) |   |

ED050803

---

<!-- page: 3 -->

TB3170B

# 7. Lap shear Strength test

Table 4 Lap shear strength

|  Test material | Test result (MPa) | Remarks  |
| --- | --- | --- |
|  Acrylic /Acrylic * | 3.0 | Curing conditions: 80-W/cm high-pressure mercury vapor lamp
30 kJ/m² × 2 times
Measurement after leaving at normal temperature for 24 hours
Acrylic (containing UV light absorber)
ACRYPET VH001 (Mitsubishi Rayon Co., Ltd.)
Polycarbonate (containing UV light absorber)
Iupilon NF2000
(Mitsubishi Engineering-Plastics Corporation)
PPS
Susteel GS-40 (Tosoh Corporation)
LCP
Vectra E130 (Polyplastics Co., Ltd.)  |
|  Polycarbonate/
Polycarbonate* | 5.0  |   |
|  Glass/Glass | 8 or more*  |   |
|  Glass/Stainless steel 304 | 6 or more*  |   |
|  Glass/
Aluminum A1050P | 8 or more* | PPS
Susteel GS-40 (Tosoh Corporation)
LCP
Vectra E130 (Polyplastics Co., Ltd.)  |
|  Glass/PPS | 4.9  |   |
|  Glass/LCP | 3.2  |   |

* Material failure Test method: 3TS-301-13

# 8. Usage

For the procedures for applying and curing the resin, consult one of our sales engineers.

# 9. Instructions for use

(1) The curing speed varies depending on the kind of light source and irradiation distance. Sufficiently check the conditions prior to use.

(2) Parts of the resin not exposed to visible or ultraviolet light or in the shadows do not cure in principle. Before using the resin, sufficiently confirm whether the method of application and the purpose of use are appropriate.

(3) A little gas is generated during application and curing with light. Forcibly ventilate the working area and the irradiation area. Wear appropriate protective means, such as a mask, gloves (not permeable) and goggles, as necessary, and use the resin in a place provided with a local exhaust system.

(4) It is forbidden to inhale or drink the resin. It is harmful to the health. Never inhale or drink it. If it is drunk, immediately put the sufferer under medical treatment.

(5) The resin is toxic. Do not touch it directly or inhale its vapor. Adhesion of the resin to the skin may cause an inflammation of the skin. If it adheres to the skin, immediately wipe it off with cloth or paper, and wash the skin with soap and water. If it enters the eyes, wash the eyes with fresh water for about 15 minutes, and get medical attention.

ED050803

---

<!-- page: 4 -->

TB3170B

(6) If any abnormality is found in the body, quit handling it, and get medical attention. Persons who have allergies or sensitive skin should avoid handling it.

(7) Some materials may be deteriorated by the use of ThreeBond 3170B. Ascertain in advance whether it does not affect the materials to be bonded. If any problem occurs, do not use the resin.

(8) Do not pour ThreeBond 3170B into other containers. Do not return the resin left unused to its container.

(9) After using it, store it with the cap tightly fitted to prevent deterioration or entry of foreign matter.

(10) Use and store it out of reach of children.

## 10. Storage

Store the resin in a dark and dry place at 10 to 25°C.

## 11. Disposition

Have the product disposed of by a waste disposer that has special knowledge.

Do not burn it. When burnt, it may generate toxic gas.

## 12. Safety precautions

**For industrial use only**

(It is not intended for household use)

Before using the product, approve the following conditions of sale.

(1) This technical information gives experimental values obtained by our specified test methods. We cannot thoroughly guarantee the correctness and perfectness of the data.

The user should determine whether the product is appropriate to the use and purpose before using it, and take all responsibilities for danger caused by it. The guarantee applies only to replacement of apparently defective product.

(2) We are not liable to injuries and damages caused by improper handling of this product.

(3) We do not take responsibility for any matter not mentioned herein unless otherwise mutually agreed in the contract.

ED050803

File: data/tds-cache/threebond-tb3303m.txt
<!-- page: 0 -->

TB3303M

# ThreeBond

Nov. 29, 2005
Three Bond Co., Ltd.

# Technical Data

ThreeBond 3303M

# Silicone-based conductive adhesive for SMD crystal oscillators

1.  Outline

ThreeBond 3303M is a heat-curing one-part silicone-based conductive adhesive. The adhesive is developed particularly for supportless SMD crystal oscillators. (Hereinafter, ThreeBond is abbreviated to TB.)

2.  Features

(1) One-part silicone-based conductive adhesive. It can be cured by heating at 180°C for 60 minutes.

(2) Since the adhesive is based on silicone resin, it shows relatively stable characteristics at low to high temperatures after curing.

(3) Less skinning after application. It is suitable for application in a small quantity.

(4) It can be used as a substitute for the existing silicone-based conductive adhesive TB3303F.

3.  Uses

(1) Applicable to connection of piezoelectric elements and electrodes on small-sized crystal oscillators, crystal oscillators and surface-wave elastic filters

(2) Applicable to spot-bonding of various parts and fixing of chip components

4.  Properties

Table -1 Properties

|  Test item | Unit | Property | Test method  |
| --- | --- | --- | --- |
|  Appearance | - | Light yellow | 3TS-201-02  |
|  Viscosity (25°C) | Pa·s | 40 | 3TS-210-05 (*)  |

*: E-type viscometer  Number of revolutions: 0.5 rpm  Rotor: 1° 34' for 24 hrs.

ED20090905

---

<!-- page: 1 -->

TB3303M

# 5. Characteristics

## 5.1 Characteristics

(after curing at 180°C for 60 min (in hot-air drying oven))

Table -2 Characteristics

|  Test item | Unit | Characteristic | Test method  |
| --- | --- | --- | --- |
|  Volume resistivity | Ω·m | 1.9 × 10^{-6} | 3TS-401-03  |
|  Chip bonding strength | MPa | 3.6 | 3TS-310-02
(2-diam ceramic chip/glass sheet)  |
|  Pencil hardness | – | Softer than 6B | 3TS-215-05  |

## 5.2 Dependence of viscosity and shear stress on shear rate

![img-0.jpeg](img-0.jpeg)

Fig. 1 Dependence of viscosity and shear stress on shear rate

Test method: 3TS-208-01

Test temperature: 25°C

Rheometer system: VAR-50 made by REOLOGICA

Cone plate: 25 Ø, 4°

Measurement mode: The shear rate was swept from 0.1 to 100 (l/s) at a constant rate.

ED20090905

---

<!-- page: 2 -->

TB3303M

## 5.3 Temperature-viscosity curve

![img-1.jpeg](img-1.jpeg)
Fig. 2 Temperature dependence of viscosity

Test method: 3TS-208-03
Test temperature: 10 to 30°C
Rheometer system: VAR-50 made by REOLOGICA
Cone plate: 25 Ø, 4°
Shear rate: 1.0 (l/s)

## 6. Usage

(1) Application
To apply the adhesive, use a syringe or an applicator having a nozzle inner diameter of 0.21 mm (27G) or more.

(2) Curing
After applying the adhesive and bonding the adherend, cure the adhesive heating at 180°C for 60 minutes in a hot-air drying chamber. After the heating, the adhesive finishes curing. For degassing and stress relieving, it is recommended to further age the adhesive at 200°C or more.

ED20090905

---

<!-- page: 3 -->

TB3303M

# 7. Instructions for use

(1) Opening: If the container is opened in the refrigerated state, condensation may occur in the container. Open the container after it reaches room temperature.

(2) Stirring prior to use: The conductive filler may have settled during storage. Sufficiently stir the adhesive to uniformly mix the filler prior to use. The dispersion occurs in the color tone, but there is no problem with respect to quality.

(3) Curing failure: Note that curing failure may be caused if the adhesive is brought into contact or mixed with substances, such as water, sulfur, phosphorus, nitrogen compounds and organic metal salt, which may become catalytic poisons.

(4) For the details of safety, see the material safety data sheet (MSDS).

# 8. Storage

Before and after using this product, store it in a refrigerator (-20 to 5°C) with the cap tightly closed.

# 9. Disposal

Have the product disposed of as industrial waste by authorized industrial waste disposal services.

# 10. Cautions

For industrial use only
(Do not use it for household products.)

This product has been developed for general industrial use. Before using the product, you must accept the following sales terms.

- The technical data given herein are not guaranteed values, but examples of experimental values obtained by our specified test methods. We do not guarantee that the uses introduced herein do not conflict with any intellectual property right.

- Users are asked to evaluate the validity and safety of the use of the product for the relevant purpose prior to use and bear all responsibilities and hazards involved in its use.

Never use the product for medical implants that will be implanted or injected into the body or may be left in the body.

- We are not liable for personal injury or property damage caused by improper handling of this product.

If the properties and use of the relevant product are unknown, never use it.

- For detailed information on product safety, see the material safety data sheet (MSDS).

To obtain the MSDS, contact our sales department or customer service office.

- This document is subject to change at our discretion.

ED20090905
