Repository: vineetpadia/glueguy

# Glueguy Lab

Spreadsheet-style adhesive selector plus a larger McMaster-derived engineering reference library.

## Run locally

```bash
python3 -m http.server 4317 --bind 0.0.0.0
```

Open `http://127.0.0.1:4317/` on the host, or from another machine on the same LAN/VPN open `http://<host-ip>:4317/`.

## Catalog pipeline

1. Crawl McMaster glue families into raw JSON.

```bash
python scripts/mcmaster_glue_pipeline.py --max-pages 220 --output data/mcmaster-glues.json
```

2. Enrich the representative McMaster part page for each family into a reusable detail cache.

```bash
python scripts/enrich_mcmaster_product_details.py
```

File: data/tds-cache/threebond-tb3732.txt
<!-- page: 0 -->

ThreeBond

# Three Bond International, Inc.
Technical Data Sheet

# TB3732 – HEAT RESISTANT INORGANIC ADHESIVE

## Information

TB3732 is an entirely new type of heat resistant inorganic adhesive using a metallic alkoxide binder. This single component can cure at low temperature with minimal foaming. The hardener in TB3732 offers superior water resistance, electric insulation, and air tightness. TB3732 also has excellent resistance to chemicals, oil, and organic solutions.

## Application

TB3732 can be used mainly for filling, fixes and bonding of ceramic, glass, metal, electronic components, and heat resistant molding material. It has wide applicability covering paint through putty using binder system.

## Typical Properties

### 1. Uncured state

|  Property | Unit | Value  |
| --- | --- | --- |
|  Appearance | - | White Paste  |
|  Base Composition | - | Alumina  |
|  Viscosity | Pa · s (P) | 10 (100)  |
|  Specific Gravity | - | 2.6  |

Rev: 0.3
Issued Date: 9/3/04
Document Control Number: 3-TB-20-0760

---

<!-- page: 1 -->

2. Cured material

|  Property | Unit | Value  |
| --- | --- | --- |
|  Heat resistance (Seger Cone Method) | °C | 1400  |
|  Coefficient of Thermal Expansion | / °C | 7.5 × 10^{-6}  |
|  Thermal Conductivity | cal/cm·sec · °C | 6.1 × 10^{-3}  |
|  Vickers Hardness (0.2 kgf) | Hv | 200  |
|  Lap Shear Strength | MPa (kgf / cm^{2}) | 2.8 (28.7)  |
|  Bending Strength | MPa (kgf / cm^{2}) | 9.8 (100)  |
|  Volume Resistivity | Ω / cm | 1 × 10^{12}  |
|  Dielectric constant (1kHz) | - | 6.0  |
|  Dielectric loss tangent (1kHz) | - | 4.1 × 10^{-3}  |

Figure 1: Shear Strength versus Curing Condition
![img-0.jpeg](img-0.jpeg)
R.T. = Room Temperature

Rev: 0.3

Issued Date: 9/3/04

Document Control Number: 3-TB-20-0760

---

<!-- page: 2 -->

Page 3 of 4

# How to Use TB3732

Preparation: TB3732 is a slurry which tends to settle. Mix the contents by rubbing well in the vinyl bag laminated with aluminum before unsealing. Note, mixing by hand can also complete agitation.

Clean the surface of parts to be bonded. This surface should be free of oil and other contaminates. To improve adhesion use sandpaper or sand blast before cleaning the surface. If dilution of TB3732 in necessary, use alcohol (methanol, ethanol, isopropyl alcohol, etc...) following conditions:

- Avoid adding over 5% alcohol
- Do not use solvents containing too much water because it will gel and become unusable.

# How to Use for Painting

Apply an appropriate amount of TB3732 based on the application such as adhesion, filling, coating, etc. Long exposure to air may thicken coat due to volatilization of solvent. We recommend using a dispenser. Consult your Three Bond sales engineer to select the proper dispenser.

# Curing Method

TB3732 can be cured at room temperature but to improve its physical properties we recommend thermal curing. In this case, pre-heat to less than 50°C.

Curing method is various as list in the table below. Please use the appropriate curing method for your application (base on thickness of adhesion layer, adhered material and shape, etc...) In particular, if cured layer is thick, increase the solvent volatilization time and/or temperature in order to prevent cracking and bubbles. TB3732 tends to foam with short exposure. It may cause delustering and cracking with long exposure, especially if the cured layer is thick.

|  For Adhesion | For Filling Adhesion | For Coating  |
| --- | --- | --- |
|  1hr × R.T.
or 30 minutes × 50 ~ 100°C | 2hrs × R.T.
or 4hrs × 50°C
or 30 minutes × 100°C | 30 minutes × R.T.
or 30 minutes × 100°C  |

# Post Treatment

For the unused portion, immediately put in an airtight container such as a glass bottle then seal. If it has excessive exposure to the atmosphere, it may change composition due to moisture absorption or solvent volatilization.

Rev: 0.3
Issued Date: 9/3/04
Document Control Number: 3-TB-20-0760

---

<!-- page: 3 -->

# Handling and Storage

- Store in a cool and dark place. After using, thoroughly seal the container for storage.
- Read Material Safety Data Sheet before work with this material.
- If TB3732 contacts skin, immediately rinse with clean water. If TB3732 gets in eye, rinse with clean water and seek medical attention.

# Packaging

- 1 kg Aluminum laminated vinyl bag.
- 200 grams Aluminum laminated vinyl bag.

These are typical properties not product specifications.

Rev: 0.3
Issued Date: 9/3/04
Document Control Number: 3-TB-20-0760

File: data/tds-cache/threebond-tb3955.txt
<!-- page: 0 -->

TB3955

# ThreeBond

March 24, 2011

ThreeBond Co., Ltd.

Technical Data

ThreeBond 3955

Quick curing, two-part, room temperature-curing, elastic adhesive

1. Outline

ThreeBond 3955 is an acrylic-based, two-part, room temperature setting, elastic adhesive. Upon mixing the two-part liquid together, this product can cure quickly without using special equipment. After curing, the adhesive has a rubber-like elastic body with excellent thermal and moisture resistance.

(Hereinafter, ThreeBond is abbreviated to TB.)

2. Features

(1) No need for special curing equipment and easy to use.
(2) Fast-curing
(3) After curing, has a rubber-like elastic body with excellent thermal and moisture resistance.

3. Uses

Bonding and fixing of various car electrical components, sensors and motors.

4. Properties

Table 1 Properties of TB3955

|  Item | Unit | Agent A | Agent B | Test method | Remarks  |
| --- | --- | --- | --- | --- | --- |
|  Appearance | - | Light transparent blue | Light transparent yellow | 3TS-201-01 |   |
|  Viscosity (at 25°C) | Pa·s | 2.4 | 2.4 | 3TS-210-10 | Shear rate: 38.3 1/s  |
|  Specific gravity (at 25°C) | - | 1.04 | 1.04 | 3TS-213-02 |   |
|  Mixing ratio | - | 100 | 100 | - | Capacity ratio  |

ED2012011

---

<!-- page: 1 -->

TB3955

# 5. Cured properties

## 5.1 Cured adhesive properties

Table 2 Characteristics of TB3955 after curing

|  Test item |   | Unit | Result | Test method | Remarks  |
| --- | --- | --- | --- | --- | --- |
|  Hardness |   | - | A65 | 3TS-215-01 | Durometer A  |
|  Elongation |   | % | 130 | 3TS-320-01 | Dumbbell No.3  |
|  Tensile strength |   | MPa | 5.2 | 3TS-320-01 | Dumbbell No.3  |
|  Tensile shear bond strength | MPa | 6.6 | 3TS-301-13 | Fe / Fe (SPCC,SD)  |   |
|   |   |  6.2 |   | SUS/ SUS (SUS-304)  |   |
|  Cure shrinkage |   | % | 0.9 | 3TS-228-01 | 20φ  |
|  Glass transition point |   | °C | -45 | 3TS-501-04 | DMA method, 1 Hz, E” peak  |
|  Linear expansion coefficient | α₁ | ppm/°C | 66.0 | 3TS-501-05 | -100- -70  |
|   |  α₂ |   | 221.5 |   | 0-50  |

Curing conditions: 25°C for 24hrs

## 5.2 Dependence of tensile shear bond strength on curing time

![img-0.jpeg](img-0.jpeg)
Fig. 1 Curing time &lt;0 to 120 min&gt;

![img-1.jpeg](img-1.jpeg)
Fig. 2 Curing time &lt;0 to 24 hrs&gt;

Curing conditions: 25°C for 24hrs
Substrate: Fe/Fe SPCC, SD

## 5.3 Thermal resistance

Table 3 Thermal resistance of TB3955

|  Test item | Unit | Result | Test method | Remarks  |
| --- | --- | --- | --- | --- |
|  Hardness | - | A72 | 3TS-215-01 | Durometer A  |
|  Elongation | % | 120 | 3TS-320-01 | Dumbbell No.3  |
|  Tensile strength | MPa | 5.8 | 3TS-320-01 | Dumbbell No.3  |
|  Tensile shear bond strength | MPa | 8.8 | 3TS-301-13 | Fe / Fe (SPCC,SD)  |
|   |   |  8.1 |   | SUS / SUS (SUS-304)  |

Curing conditions: 25°C for 24hrs
Test conditions: 120°C for 168 hrs

ED2012011

---

<!-- page: 2 -->

TB3955

## 5.4 Moisture resistance

Table 4 Moisture resistance of TB3955

|  Test item | Unit | Result | Test method | Remarks  |
| --- | --- | --- | --- | --- |
|  Hardness | - | A68 | 3TS-215-01 | Durometer A  |
|  Elongation | % | 125 | 3TS-320-01 | Dumbbell No.3  |
|  Tensile strength | MPa | 5.4 | 3TS-320-01 | Dumbbell No.3  |
|  Tensile shear bond strength | MPa | 7.4 | 3TS-301-13 | Fe / Fe (SPCC,SD)  |
|   |   |  6.8 |   | SUS/ SUS (SUS-304)  |

Curing conditions: 25°C for 24hrs
Test conditions: 85°C, 85%RH, for 168 hrs

## 6. Usage method

(1) Remove oil, moisture and other contaminants completely from the surfaces to be bonded.
(2) Mix the agents A and B at a ratio of 1:1 (capacity ratio). Chemical reaction will start just after they are mixed. Mix the agents in amounts to be used within the pot life (5 minutes).
(3) After mixing, apply the adhesive uniformly. Then, immediately bond the parts, and secure them with a jig.
(4) At room temperature (25°C), the adhesive will reach the practical strength (50% of the final strength) after 3 to 4 hours.

## 7. Usage precautions

(1) Harmful to health. Do not touch directly nor inhale fumes.
(2) If any abnormality to body is found, stop using and get medical attention. Persons with allergies or sensitive skin should avoid using it.
(3) Do not use near fire.
(4) Contains harmful components. Do not use for drinking water or supply water pipes.
(5) Use and store this product out of reach of children.
(6) Before using, sufficiently confirm whether the method of application and the purpose of use are appropriate.
(7) When handing, wear suitable protective equipment (respirator, safety glasses, protective gloves and protective clothing). And use a local exhaust system.
(8) Harmful to health. Do not inhale or swallow. If swallowed, get medical aid immediately.
(9) If in eyes, immediately rinse with clean water for at least 15 minutes and seek medical attention. If on skin, may cause inflammation. If on skin, immediately wipe away with cloth or paper, and wash the skin with soap and water.
(10) Do not return unused product to the container. The unused product should be disposed.
(11) The product solidifies on metallic parts. Do not use with metallic nozzle or other metallic parts.
(12) For hazard and toxicity information not mentioned in this document, read the Material Safety Data Sheet (MSDS).

ED2012011

---

<!-- page: 3 -->

TB3955

## 8. Storage

To prevent deterioration and contamination, seal the cap tightly on each container, and store the product in a dark dry place at -5 to 25°C and avoid direct sunlight.

## 9. Disposal

Dispose product as industrial waste.

## 10. Cautions

**For industrial use only** (Do not use it for household products.)

This product has been developed for general industrial use. Before using the product, the user must accept the following conditions.

- The technical data described in this report are based on our company’s test method specifications. These values do not represent guaranteed values. Also, there are no guarantees that the uses presented in this report do not infringe on any third party’s intellectual property rights.
- Regarding safety validation, the user bears all responsibilities and risks associated for confirming prior to use. Absolutely do not embed this product into body by injection or as residue from medical implant applications.
- ThreeBond accepts no responsibility for injuries and damages caused by improper handling of this product. If the user is uncertain about the properties of this product and/or how to use it, absolutely do not use.
- For more information about product safety information, read this product’s Material Safety Data Sheet (MSDS).

To obtain the MSDS, contact our sales office or our customer service.

- Three Bond reserves the right to modify this report at our own discretion.

ED2012011

File: data/tds-cache/threebond-tb6154d.txt
<!-- page: 0 -->

TB6154D

# ThreeBond

Aug. 28, 2012

Three Bond Co., Ltd.

Technical Data

ThreeBond 6154D

Three Ruster, Long-term Rust Preventative for Salt Damage

Black (Thick Coating Type), 480-ml Aerosol

## 1. Product description

ThreeBond 6154D is a wax type long-term car body rust preventive which forms a self-restoring flexible film. It protects car bodies for a long period from salt damage caused by snow melting agents and seawater and from rusting caused by acid rain. Since the agent forms thick films, it offers vibration and sound damping effects. It dries remarkably quickly, and its working efficiency is excellent.

Hereinafter, ThreeBond is abbreviated to TB.

## 2. Features

1. Long-term car body rust preventive for salt damage mainly composed of wax. Easy to use because it can be applied immediately after car washing.
2. The sprayed agent hardly flows, and sufficient film thickness can be obtained on corners where the coating films are easily thinned.
3. After drying, it has flexibility and less stickiness. Even if the film is scratched, it can protect the car from rust because it has self-restoring properties.
4. Thick coating (high-viscosity) type variation of TB6154B
5. The formed thick films have vibration and sound damping effects.
6. Aerosol type

## 3. Applications

Long-term protection of underbody parts against rusting caused by salt damage

## 4. Properties

Table 1 Properties of undiluted solution of TB6154D

|  Test item | Unit | Result | Test method | Remarks  |
| --- | --- | --- | --- | --- |
|  Appearance | - | Black | 3TS-2100-001 |   |
|  Viscosity | mPa·s | 2300 | 3TS-2F00-001 | BL type, No.4, 60 rpm  |
|  Specific gravity | - | 0.85 | 3TS-2500-002 | Specific gravity cup  |
|  Heating residue | % | 45 | 3TS-2510-005 | 105°C for 3 hrs  |

ED2012062

---

<!-- page: 1 -->

TB6154D

# 5. Characteristics

## 5.1 Test results

Table 2 Characteristics of TB6154D

|  Test item | Result | Test method | Remarks  |
| --- | --- | --- | --- |
|  Salt spray test (incidence of rusting) | 1000 hrs, class B | 3TS-9300-001 | -  |

## 5.2 Test method

(1) In accordance with 3TS-9300-001, prepare a test piece under the following conditions, and conduct the test with a salt spray tester.

- Test piece: SPCC-SB, 70 × 150 × 0.8 (mm)
- Film thickness: 30 to 50 μm
- Drying conditions: 25°C, 55% RH, drying for 24 hours

(2) After the specified time, remove the test piece, wash away the rust preventive from the surface with toluene, then evaluate the degree of rusting on the washed surface in accordance with 3TS-2110-002 (incidence of rusting conforming to JIS K 2246).

## 6. Usage

(1) Before using, sufficiently shake the container, and make sure that the stirring ball is making clattering sound.

(2) Point the injection nozzle to the surface to be coated, and spray an appropriate amount from a distance of 20 to 30 cm.

(3) If the product adheres to unintended surface, immediately wipe off with cloth.

(4) After using, to prevent nozzle clogging, set the container upside down, and hold down the button (for 2 to 3 seconds) until all coating agent is removed from the nozzle and only the gas is sprayed. Then, wipe the nozzle clean.

## 7. Directions for use

(1) Do not use the agent for any purpose other than the specified purpose.

(2) Do not inhale or swallow. This product is harmful to the health.

(3) It may be harmful if inhaled. Use in a well-ventilated area.

(4) When using, wear protective equipment (mask, goggles, gloves, etc.)

(5) Do not use toward the human body.

(6) Flammable. Keep away from fire.

(7) Keep out of reach of children.

(8) If swallowed, do not induce vomiting. Immediately rinse the mouth, and get medical attention.

ED2012062

---

<!-- page: 2 -->

TB6154D

(9) If it gets in the eyes, immediately wash them with clean water for more than 15 minutes, and immediately get medical attention.
(10) If it adheres to the skin, wash the skin with water or soap and water.
(11) If you feel sick while using it, immediately stop using it, and keep quiet in a well-ventilated place. If you do not feel restored, get medical attention. Persons with respiratory illness should use with caution.
(12) Before using TB6154D, completely remove contaminants from the surface to be coated.
(13) Do not apply TB6154D to plastic parts, tires or rubber parts other than the surface to be coated.
(14) Do not mix this product with other coating agents.
(15) Do not use general chassis paints on cars treated with TB6154D.
(16) The container may rupture at a high temperature. Do not leave it in a place where it will be exposed to direct sunlight or temperatures of 40°C or more, particularly near the front glass or rear window, on a seat or near the fan heater outlet.
(17) If the agent is cooled at 5°C or less, warm it with warm water prior to use.
(17) For hazard and toxicity information not mentioned herein, see the material safety data sheet (MSDS).

8. Storage

Store in a cool, dark place. Do not store it in a place where it will be exposed to direct sunlight or temperatures exceeding 40°C, it may easily rust owing to splash of water or high humidity.

9. Disposal

Dispose of the container after the agent has all been used. Completely discharge the gas by pressing the button in the open air without fire until the injection sound disappears, and dispose of it as industrial waste.

10. Precautions

For Industrial Use Only
(Do not use for household purposes.)

This product is developed for general industrial use. Before using this product, the user must accept the following terms:

- The technical data given herein are not guaranteed values, but examples of experimental values obtained by our specified test methods. We do not guarantee that the uses described herein do not conflict with any intellectual property right.
- Before using this product, confirm the appropriateness and safety of the use for the application in question, and bear all responsibilities and risks involved in the use. Never embed or inject into bodies nor use as a medical implant that may be left in the body.

ED2012062

---

<!-- page: 3 -->

TB6154D

- We are not liable for personal injury or property damage caused by improper handling of this product. If the properties or usage of the product to be used are unclear, never use it.
- For detailed safety information of the product, see the Material Safety Data Sheet (MSDS). To obtain the MSDS, contact our sales office or customer service center.
- Information in this document is subject to change at our own discretion.

ED2012062

File: data/tds-cache/threebond-tb6602p.txt
<!-- page: 0 -->

TB6602P

# ThreeBond

Technical Data

ThreeBond 6602P

Brake &amp; Parts Cleaner

Sep. 01, 2004

Three Bond Fine Chemical Co., Ltd.

# 1. Product description

ThreeBond 6602P is an easy-to-use, quick-drying cleaner dedicated to automotive brake shoes, brake drums and mechanical parts. Oil, grease and other stains can easily and in a sanitary manner be cleaned off.

# 2. Features

(1) Stains on brake shoes and brake drums can be easily washed away.
(2) Oil and grease stains on mechanical parts can be easily cleaned.
(3) Because it is quick-drying, it improves workability.

# 3. Applications

Cleaning of automotive brake shoes and brake drums and degreasing of mechanical parts

# 4. General properties

Table 1 Properties

|  Test item | Unit | Result | Test method  |
| --- | --- | --- | --- |
|  Appearance | - | Colorless | 3TS-201-01  |
|  Heating residue | % | 0.00 | 3TS-217-01  |
|  Density | g/cm³ | 0.69 | JIS K 2249  |
|  Drying property | g | 30 | Refer to test method.  |

# 5. Characteristics

Table 2 Cleaning performance

|  Test item | Test result | Test method  |
| --- | --- | --- |
|  Brake fluid | Pass | Refer to test method.  |
|  Gear oil | Pass | Refer to test method.  |

ED2004088

---

<!-- page: 1 -->

TB6602P

Table 3 Influence on materials

|  Resin |   | Metal  |   |
| --- | --- | --- | --- |
|  Polypropylene | No problem | Cast iron | No problem  |
|  Nylon | No problem | Steel | No problem  |
|  Polyethylene | No problem | Aluminum | No problem  |
|  Phenol | No problem | Brass | No problem  |
|  ABS | No problem | Copper | No problem  |
|  PPO | No problem | Zinc | No problem  |

Refer to test method.

6. Usage

1) Drying property

(1) Spray ThreeBond 6602P over the whole surface of brake lining (for ordinary vehicles) for 10 seconds.
(2) Measure the time from spraying until it is visually seen that the brake lining surface is completely dry.
(3) Keep the brake lining to be tested and ThreeBond 6602P at 25°C before the test, and conduct the test at 25°C and 60%RH.

2) Cleaning performance

(1) Pour 50 ml of the cleaner liquid and 1 ml of oil and grease (both at 25°C) into a 100-ml glass container, and stir them vigorously.
(2) Then, allow the liquid to stand for 5 minutes, and observe the condition. If the oil and grease have uniformly dissolved, the product is regarded as acceptable.

3) Influence on materials

(1) Completely immerse each test piece in the cleaning liquid at 25°C.
(2) After 30 minutes, take out, and allow to stand while drying by air blower.
(3) After 5 minutes, visually check the surface to obtain the test result.
(4) For the resins, use 100 x 10 x 2 mm test pieces. For the metals, use test pieces specified in "7.6 Metallic corrosion test" of JIS K 2233.

7. Warning (FLAMMABLE · IT MAY RUPTURE.)

* This product is harmful to the health. Do not inhale or ingest.
* It is flammable. Do not bring it near fire.
* Inhalation of its vapor can harm the health. Use it in a well-ventilated place.
* In case of sensitive skin or prolonged use, wear protective gloves.
* Do not use toward the human body.

ED2004088

---

<!-- page: 2 -->

TB6602P

* The container may rupture at a high temperature. Do not leave it in a place where it will be exposed to direct sunlight or temperatures of 40°C or more, particularly near the front or rear window, on a seat or near the fan heater outlet.
* Keep the product out of reach of children.

## 8. First aid

* If ingested, do not induce vomiting and immediately seek medical attention.
* If it gets in the eyes or adheres to the skin, immediately wash them with clean water for 15 minutes or more. If any abnormality is found, get medical attention.
* If you feel sick while using it, stop using it, and keep quiet in a well-ventilated place. If you do not feel restored, get medical attention.

## 9. Directions for use and usage

* Do not use the product for any purpose other than the above-mentioned application.
* Do not spray a large amount of this agent over rubber or plastic parts.
* Take care that it will not adhere to clothes. The clothes may be stained.
* Do not use with the container upside down.
* For hazard and toxicity information not mentioned herein, see the MSDS (material safety data sheet).

(1) Put the liquid receiver under the part to be cleaned.
(2) Fit the supplied nozzle, check the spray direction, and set the nozzle at a distance of 30 to 40 cm from the area to be cleaned. Spray the cleaner lightly to moisten the entire area. Then, spray with the nozzle close to the stain.
(3) If the cleaner is kept in any mechanical part or is not dried on any surface, wipe the part or area with cloth or dry it with an air blower before reassembling.
(4) In case of heavy staining, use a brush, waste cloth, etc.
(5) If the part has not dried completely, the braking force may temporarily reduce. Perform braking force test twice or three times to check the braking force before starting the vehicle.

## 10. Storage and disposal

1) Do not store it in a place where it will be exposed to direct sunlight, the temperature may exceed 40°C or it may easily rust owing to splash of water or high humidity, or it may freeze.
2) Dispose of the container after the cleaner has all been used. Completely discharge the gas by pressing the button in the open air without fire until the injection sound disappears, and dispose of it.
3) Treat the dust on the receiver and used cloth as industrial waste.

ED2004088

---

<!-- page: 3 -->

TB6602P

## 11. Precautions

For Industrial Use Only
(Do not use for household purposes.)

Before using this product, the user must accept the following sales terms:

(1) The technical data given herein are experimental values obtained by our specified test methods. We do not absolutely guarantee the correctness and integrity of the data. Users are asked to examine by themselves whether the product is appropriate to the purpose of use before they use it and bear all responsibilities and hazards involved in its use.

(2) We are not liable for personal injury or property damage caused by improper handling of this product.

(3) We are not liable for any matter not mentioned herein unless otherwise specified in the contract.

ED2004088

File: data/tds-cache/threebond-tb7737.txt
<!-- page: 0 -->

TB7737

ThreeBond

March 25, 2008

Three Bond Co., Ltd.

# Technical Data

# ThreeBond 7737

# Instant adhesive of Gold Label Series (ultrahigh peel strength and impact resistance type)

## 1. Outline

ThreeBond 7737 is an ultrahigh peel strength, high thixotropic and impact resistance type instant adhesive whose main components are ethyl-α-cyanoacrylate and elastomer. The adhesive excels in peel strength and impact resistance and shows high adhesion even at high temperature and humidity.

(Hereinafter, ThreeBond is abbreviated to TB.)

## 2. Features

(1) One-part and easy-to-use adhesive
(2) Half gel adhesive excelling in fluidity and hard to sag
(3) Quickly separating from applicator with no cobwebbing
(4) Excellent peel strength and impact resistance
(5) Good thermal resistance and moisture resistance
(6) High bonding strength to wide range of materials

## 3. Uses

(1) Bonding of general parts requiring high strength and impact resistance
(2) Bonding on vertical surfaces where sagging of adhesive must be prevented
(3) Bonding of components, such as IC chips and capacitors, on PC boards
(4) Bonding of loudspeaker parts, such as loudspeaker cones and magnets
(5) Bonding of car window frame members (weather strips)

## 4. Properties and characteristics

### 4.1 Liquid properties and set time

Table 1 Liquid properties and set time

|  Test item | Substrate | Unit | TB7737 | Test method  |
| --- | --- | --- | --- | --- |
|  Appearance | - | - | Clear light yellow | 3TS-201-01  |
|  Viscosity | - | mPa·s | 2000 | 3TS-210-01  |
|  Structural viscosity ratio | - | - | 4.8 | 3TS-211-02  |
|  Specific gravity (at 25°C) | - | - | 1.07 | 3TS-213-02  |
|  Set time (at 25°C, 50%RH) | NBR | sec | 90 | 3TS-220-04  |
|   |  Iron |   | 90  |   |
|   |  ABS |   | 25  |   |
|  Set time With the use of cure accelerator (at 25°C, 50%RH) | NBR |   | 25  |   |
|   |  Iron |   | 7  |   |

Note: As iron substrates for set time test, SPCC-SD sheets with sandblasted surfaces were used. For the set time test with the use of a cure accelerator, TB1796 was applied to one of the sandblasted iron surfaces, and, after a lapse of 30 seconds, the adhesive was applied to the other iron surface. Then, the surfaces were bonded, and the set time was measured.

### 4.2 Tensile shear bond strength to various materials

For the tensile shear bond strength test, sandblasted metal test pieces were used. Other test pieces were used without treatment. The substrates were bonded with the adhesive in an environment with 50%RH at 25 °C. After the adhesive was cured for 24 hours in the same environment, the bond strength was measured at room temperature.

Test method: Tensile shear bond strength (3TS-301-11)

Table 2 Tensile shear bond strength to various materials

|  Material of substrate | Tensile shear bond strength (MPa)  |
| --- | --- |
|   |  TB7737  |
|  Iron | 25.7  |
|  Aluminum | 20.4  |
|  SUS | 18.2  |
|  Brass | 24.1  |
|  Copper | 20.3  |
|  Nickel | 26.8  |
|  Zinc chromate | 9.3  |
|  Hard PVC | 1.5  |
|  PC (polycarbonate) | 6.2(*)  |
|  Phenol | 9.2(*)  |
|  Nylon 6 | 7.8(*)  |
|  Nylon 6,6 | 11.9  |
|  ABS (acrylonitrile-butadiene-styrene resin) | 7.2(*)  |
|  Glass epoxy | 16.0  |
|  PBT (polybutylene terephthalate) | 2.4  |
|  PET (polyethylene terephthalate) | 8.8(*)  |
|  PPO (polyphenylene oxide) | 4.0  |
|  PPS (polyphenylene sulfide) | 3.2  |
|  HIPS (high-impact polystyrene) | 4.0(*)  |
|  Acrylic | 6.6(*)  |
|  Polyacetal | 0.4  |
|  NR (natural rubber) | 0.4(*)  |
|  CR (chloroprene rubber) | 0.6(*)  |
|  NBR (nitrile-based rubber) | 0.7(*)  |
|  SBR (styrene-butadiene rubber) | 1.5(*)  |
|  EPDM (ethylene propylene diene monomer) | 0.7(*)  |

Note: (*) in the table indicates material failure of the substrate.

ED080304

---

<!-- page: 1 -->

TB7737

## 4.3 Peel strength and impact strength

Peel strength: Two 0.5-mm-thick L-shaped metal sheets were bonded with the adhesive with a bonding area of $25 \times 100 \, \mathrm{mm}^2$ in an environment with $50\% \mathrm{RH}$ at $25^{\circ}\mathrm{C}$, and the adhesive was cured for 24 hours in the same environment. Then, the peel strength in the 25-mm-wide area was measured at a rate of $50 \, \mathrm{mm/min}$ at room temperature. Degreased iron sheets and aluminum sheets annealed at $120^{\circ}\mathrm{C}$ for 3 hours after degreasing were used.

Impact strength: Two degreased iron blocks were bonded with the adhesive with a bonding area of 3 $\mathrm{cm}^2$ in an environment with $50\% \mathrm{RH}$ at $25^{\circ}\mathrm{C}$, and the adhesive was cured for 24 hours in the same environment. Then, the impact strength was measured by hitting one of the blocks with a Charpy impact tester while the other is secured.

Test method: T-peel strength (3TS-304-21)

Impact bond strength (3TS-324-01)

Table 3 Peel strength and impact bond strength

|  Test item | Substrates | Unit | TB7737 | Test method  |
| --- | --- | --- | --- | --- |
|  Peel strength | Fe/Fe | kN/m | 3.4 | 3TS-304-21  |
|   |  Al/Al |   | 3.4  |   |
|  Impact bond strength | Fe/Fe | kJ/m² | 28 | 3TS-324-01  |

## 5. Durability

### 5.1 Thermal resistance

Steel sheet test pieces were bonded with the adhesive in an environment with $50\% \mathrm{RH}$ at $25^{\circ}\mathrm{C}$, and the adhesive was cured for 24 hours in the same environment. Then, the test pieces were aged at various temperatures for the specified time, and the tensile shear bond strength was measured after they were cooled to room temperature (3TS-301-11).

![img-0.jpeg](img-0.jpeg)
Fig. 1 Thermal resistance

### 5.2 Thermal resistance during heating

Steel sheet test pieces were bonded with the adhesive in an environment with $50\% \mathrm{RH}$ at $25^{\circ}\mathrm{C}$, and the adhesive was cured for 24 hours in the same environment. Then, the test pieces were exposed to various temperatures for two hours, and the tensile shear bond strength was measured at the temperatures (3TS-301-11).

![img-1.jpeg](img-1.jpeg)
Fig. 2 Thermal resistance during heating

### 5.3 Thermal resistance (strength during heating after aging)

Steel sheets were bonded with the adhesive in an environment with $50\% \mathrm{RH}$ at $25^{\circ}\mathrm{C}$, and the adhesive was cured for 24 hours in the same environment. Then, the sheets were exposed to $120^{\circ}\mathrm{C}$ for the specified time, and the tensile shear bond strength was measured in an environment at $120^{\circ}\mathrm{C}$ (3TS-301-11).

![img-2.jpeg](img-2.jpeg)
Fig. 3 Thermal resistance (strength during heating after aging)

ED080304

---

<!-- page: 2 -->

TB7737

# 5.4 Heat cycle resistance

Steel sheet test pieces were bonded with the adhesive in an environment with 50%RH at 25°C, and the adhesive was cured for 24 hours in the same environment. Then, the test pieces were exposed to the specified number of heat cycles (one cycle: at -40°C for 1 hr and at 120°C for 1 hr). After they were cooled to room temperature, the tensile shear bond strength was measured (3TS-301-11).

![img-3.jpeg](img-3.jpeg)
Fig. 4 Heat cycle resistance

# 5.5 Moisture resistance

Aluminum test pieces were bonded with the adhesive in an environment with 50%RH at 25°C, and the adhesive was cured for 24 hours in the same environment. Then, the test pieces were aged at 85°C and 85%RH for the specified time. After they were cooled to room temperature, the tensile shear bond strength was measured (3TS-301-11).

![img-4.jpeg](img-4.jpeg)
Fig. 5 Moisture resistance

# 5.6 Water resistance

Aluminum test pieces were bonded with the adhesive in an environment with 50%RH at 25°C, and the adhesive was cured for 24 hours in the same environment. Then, the test pieces were immersed in water at various temperatures for the specified time. After a lapse of the specified time, they were taken from water and dried, and the tensile shear bond strength was measured (3TS-301-11).

![img-5.jpeg](img-5.jpeg)
Fig. 6 Water resistance

# 6. Chemical resistance

Steel sheet test pieces were bonded with the adhesive in an environment with 50%RH at 25°C, and the adhesive was cured for 24 hours in the same environment. Then, they were immersed in various chemicals for 250 hours under the following conditions. After they were taken from the chemicals and dried, the tensile shear bond strength was measured at room temperature (3TS-301-11).

Table 4 Resistance to various chemicals

|  Chemical | Immersion temperature | Tensile shear bond strength (MPa)  |
| --- | --- | --- |
|   |   |  TB7737  |
|  Before immersion | - | 25.7  |
|  Isopropyl alcohol | 25°C | 25.4  |
|  Toluene | 25°C | 26.3  |
|  Gasoline | 25°C | 21.4  |
|  Engine oil | 40°C | 25.9  |
|  Long-life coolant (50%aq.) | 25°C | 24.6  |

# 7. Usage

(1) Completely remove moisture, oil, rust and other contaminants from the surface to be bonded and the fitting area.
(2) Apply the adhesive to the surface to be bonded and the fitting area. The thinner the adhesive layer, the higher the adhesion.

ED080304

---

<!-- page: 3 -->

TB7737

(3) Rub the surfaces to spread the adhesive liquid thin and uniformly, and fix them in the specified position.
(4) The adhesion time slightly varies depending on the kind of substrate and the surface condition. The adhesive interlocks in approx. 10 seconds to 5 minutes and shows the practical strength in approx. 30 minutes to 1 hour.
(5) The use of a cure accelerator (TB1796 Series) can reduce the adhesion time. Application of the cure accelerator to adhesive overflow after bonding is effective in reinforcement and prevention of blushing.

## 8. Storage

The adhesive deteriorates when it is exposed to heat, moisture and UV light.

After using, fit the cap tightly, and store it in a dark dry place at 5 to 10°C (in a refrigerator) away from direct sunlight.

## 9. Disposal

After the adhesive has all been used, ask authorized waste disposal services to dispose of it as industrial waste.

## 10. Applicable laws

(1) Fire Defense Law: Fourth class, third type petroleum product. Hazard class III. Cyanoacrylate adhesive. Flammable
(2) Labor Safety and Sanitation Law: Not applicable

## 11. Instructions for use

- Use and store the adhesive out of reach of children.
- It is flammable. Do not use it near fire.
- It can irritate the eyes, skin and respiratory organs. When using it, wear appropriate protective clothings, such as a mask, gloves (not permeable) and goggles. Use it in a well-ventilated outdoor area or in a place equipped with a local exhaust system.
- If it gets in the eyes, wash them with clean water for about 15 minutes, and get medical attention. While washing the eyes, take care not to blink too frequently or rub the eyes. Never use a stripper or a solvent, as doing so may damage the eyeballs.
- If it adheres to the skin, wipe it away with a cloth, and wash the skin with soap.
- If any abnormality is found in the body, stop using the adhesive, and get medical attention.
- Do not use it on the human body.
- People who have allergies or sensitive skin should avoid using it.
- The adhesive may spout from the nozzle. Do not open the cap with the nozzle pointing towards someone.
- It strongly and quickly bonds the skin and mucous membranes. Handle it carefully.

- If fingers are bonded with it and cannot be separated, do not separate the fingers forcibly. Separate them by rubbing them in warm water at 40°C or so.
- If it adheres to clothing, the skin may be scalded with the heat generated by chemical reaction. Handle it carefully.
- It may generate a large amount of heat and foams depending on the curing conditions. Sufficiently check the conditions prior to use.
- Do not put it near alkaline substances, such as cure accelerators and epoxy resin cure agents.
- To prevent condensation, unseal the container after it reaches room temperature.
- Ascertain in advance whether or not it affects the parts to be bonded with it. If any problem occurs, do not use it.
- Some materials may be deformed by the heat of chemical reaction.
- Some materials may deteriorate if this product is used.
- If some adhesive overflow remains, the periphery of the bonded part becomes whitish with the solidified vapor of the adhesive.
- The adhesive does not adhere to polyethylene, polypropylene, fluoroplastics, silicone resin, soft PVC or glass.
- For hazard and toxicity information not mentioned herein, see the material safety data sheet (MSDS).

## 12. Cautions

For industrial use only (Do not use it for household products.)

This product was developed for general industrial use.

Before using the product, accept the following sales terms.

- The technical data given herein are not guaranteed values, but actual measurements obtained by our specified test methods.
We do not assure that the uses introduced herein do not conflict with any intellectual property right.
- Users are asked to examine prior to use whether the product is appropriate to the purpose of use and safe to use for the purpose and bear all responsibilities and hazards involved in its use.
Never use the product for medical implant products that will be implanted or infused or may be left in the body.
- We are not liable for personal injury or property damage caused by improper handling of the product.
If the properties and usage of the product are unknown, never use it.
- For the detailed safety information on the product, see the material safety data sheet (MSDS).
To obtain the MSDS, contact one of our offices or customer service centers.
- The contents of this document are subject to change at our own discretion.

ED080304
