Repository: vineetpadia/glueguy

# Glueguy Lab

Spreadsheet-style adhesive selector plus a larger McMaster-derived engineering reference library.

## Run locally

```bash
python3 -m http.server 4317 --bind 0.0.0.0
```

Open `http://127.0.0.1:4317/` on the host, or from another machine on the same LAN/VPN open `http://<host-ip>:4317/`.

## Catalog pipeline

1. Crawl McMaster glue families into raw JSON.

```bash
python scripts/mcmaster_glue_pipeline.py --max-pages 220 --output data/mcmaster-glues.json
```

2. Enrich the representative McMaster part page for each family into a reusable detail cache.

```bash
python scripts/enrich_mcmaster_product_details.py
```

File: data/tds-cache/threebond-tb7738.txt
<!-- page: 0 -->

TB7738

ThreeBond

March 25, 2008

Three Bond Co., Ltd.

# Technical Data

# ThreeBond 7738

# Instant adhesive of Gold Label Series (ultrahigh peel strength and impact resistance type)

## 1. Outline

ThreeBond 7738 is an ultrahigh peel strength, high thixotropic and impact resistance type instant adhesive whose main components are ethyl-α-cyanoacrylate and elastomer. The adhesive excels in peel strength and impact resistance and shows high adhesion even at high temperature and humidity.

(Hereinafter, ThreeBond is abbreviated to TB.)

## 2. Features

(1) One-part and easy-to-use adhesive
(2) Half gel adhesive excelling in fluidity and hard to sag
(3) Quickly separating from applicator with no cobwebbing
(4) Excellent peel strength and impact resistance
(5) Good thermal resistance and moisture resistance
(6) High bonding strength to wide range of materials

## 3. Uses

(1) Bonding of general parts requiring high strength and impact resistance
(2) Bonding on vertical surfaces where sagging of adhesive must be prevented
(3) Bonding of components, such as IC chips and capacitors, on PC boards
(4) Bonding of loudspeaker parts, such as loudspeaker cones and magnets
(5) Bonding of car window frame members (weather strips)

## 4. Properties and characteristics

### 4.1 Liquid properties and set time

Table 1 Liquid properties and set time

|  Test item | Substrate | Unit | TB7738 | Test method  |
| --- | --- | --- | --- | --- |
|  Appearance | - | - | Clear light yellow | 3TS-201-01  |
|  Viscosity | - | mPa·s | 5000 | 3TS-210-01  |
|  Structural viscosity ratio | - | - | 5.0 | 3TS-211-02  |
|  Specific gravity (at 25°C) | - | - | 1.08 | 3TS-213-02  |
|  Set time (at 25°C, 50%RH) | NBR | sec | 90 | 3TS-220-04  |
|   |  Iron |   | 90  |   |
|   |  ABS |   | 25  |   |
|  Set time With the use of cure accelerator (at 25°C, 50%RH) | NBR |   | 25  |   |
|   |  Iron |   | 7  |   |

Note: As iron substrates for set time test, SPCC-SD sheets with sandblasted surfaces were used. For the set time test with the use of a cure accelerator, TB1796 was applied to one of the sandblasted iron surfaces, and, after a lapse of 30 seconds, the adhesive was applied to the other iron surface. Then, the surfaces were bonded, and the set time was measured.

### 4.2 Tensile shear bond strength to various materials

For the tensile shear bond strength test, sandblasted metal test pieces were used. Other test pieces were used without treatment. The substrates were bonded with the adhesive in an environment with 50%RH at 25 °C. After the adhesive was cured for 24 hours in the same environment, the bond strength was measured at room temperature.

Test method: Tensile shear bond strength (3TS-301-11)

Table 2 Tensile shear bond strength to various materials

|  Material of substrate | Tensile shear bond strength (MPa)  |
| --- | --- |
|   |  TB7738  |
|  Iron | 27.7  |
|  Aluminum | 21.4  |
|  SUS | 17.5  |
|  Brass | 26.1  |
|  Copper | 18.8  |
|  Nickel | 28.6  |
|  Zinc chromate | 8.4  |
|  Hard PVC | 1.4  |
|  PC (polycarbonate) | 5.4(*)  |
|  Phenol | 8.5(*)  |
|  Nylon 6 | 5.3(*)  |
|  Nylon 6,6 | 11.6  |
|  ABS (acrylonitrile-butadiene-styrene resin) | 7.6(*)  |
|  Glass epoxy | 17.5  |
|  PBT (polybutylene terephthalate) | 2.5  |
|  PET (polyethylene terephthalate) | 11.5(*)  |
|  PPO (polyphenylene oxide) | 4.0  |
|  PPS (polyphenylene sulfide) | 3.7  |
|  HIPS (high-impact polystyrene) | 4.0(*)  |
|  Acrylic | 5.4(*)  |
|  Polyacetal | 0.5  |
|  NR (natural rubber) | 0.4(*)  |
|  CR (chloroprene rubber) | 0.6(*)  |
|  NBR (nitrile-based rubber) | 0.7(*)  |
|  SBR (styrene-butadiene rubber) | 1.5(*)  |
|  EPDM (ethylene propylene diene monomer) | 0.7(*)  |

Note: (*) in the table indicates material failure of the substrate.

ED080306

---

<!-- page: 1 -->

TB7738

## 4.3 Peel strength and impact strength

Peel strength: Two 0.5-mm-thick L-shaped metal sheets were bonded with the adhesive with a bonding area of $25 \times 100 \, \mathrm{mm}^2$ in an environment with $50\% \mathrm{RH}$ at $25^{\circ}\mathrm{C}$, and the adhesive was cured for 24 hours in the same environment. Then, the peel strength in the 25-mm-wide area was measured at a rate of $50 \, \mathrm{mm/min}$ at room temperature. Degreased iron sheets and aluminum sheets annealed at $120^{\circ}\mathrm{C}$ for 3 hours after degreasing were used.

Impact strength: Two degreased iron blocks were bonded with the adhesive with a bonding area of 3 $\mathrm{cm}^2$ in an environment with $50\% \mathrm{RH}$ at $25^{\circ}\mathrm{C}$, and the adhesive was cured for 24 hours in the same environment. Then, the impact strength was measured by hitting one of the blocks with a Charpy impact tester while the other is secured.

Test method: T-peel strength (3TS-304-21)

Impact bond strength (3TS-324-01)

Table 3 Peel strength and impact bond strength

|  Test item | Substrates | Unit | TB7738 | Test method  |
| --- | --- | --- | --- | --- |
|  Peel strength | Fe/Fe | kN/m | 4.2 | 3TS-304-21  |
|   |  Al/Al |   | 2.9  |   |
|  Impact bond strength | Fe/Fe | kJ/m² | 34 | 3TS-324-01  |

## 5. Durability

### 5.1 Thermal resistance

Steel sheet test pieces were bonded with the adhesive in an environment with $50\% \mathrm{RH}$ at $25^{\circ}\mathrm{C}$, and the adhesive was cured for 24 hours in the same environment. Then, the test pieces were aged at various temperatures for the specified time, and the tensile shear bond strength was measured after they were cooled to room temperature (3TS-301-11).

![img-0.jpeg](img-0.jpeg)
Fig. 1 Thermal resistance

### 5.2 Thermal resistance during heating

Steel sheet test pieces were bonded with the adhesive in an environment with $50\% \mathrm{RH}$ at $25^{\circ}\mathrm{C}$, and the adhesive was cured for 24 hours in the same environment. Then, the test pieces were exposed to various temperatures for two hours, and the tensile shear bond strength was measured at the temperatures (3TS-301-11).

![img-1.jpeg](img-1.jpeg)
Fig. 2 Thermal resistance during heating

### 5.3 Thermal resistance (strength during heating after aging)

Steel sheets were bonded with the adhesive in an environment with $50\% \mathrm{RH}$ at $25^{\circ}\mathrm{C}$, and the adhesive was cured for 72 hours in the same environment. Then, the sheets were exposed to $120^{\circ}\mathrm{C}$ for the specified time, and the tensile shear bond strength was measured in an environment at $120^{\circ}\mathrm{C}$ (3TS-301-11).

![img-2.jpeg](img-2.jpeg)
Fig. 3 Thermal resistance (strength during heating after aging)

ED080306

---

<!-- page: 2 -->

TB7738

# 5.4 Heat cycle resistance

Steel sheet test pieces were bonded with the adhesive in an environment with 50%RH at 25°C, and the adhesive was cured for 72 hours in the same environment. Then, the test pieces were exposed to the specified number of heat cycles (one cycle: at -40°C for 1 hr and at 120°C for 1 hr). After they were cooled to room temperature, the tensile shear bond strength was measured (3TS-301-11).

![img-3.jpeg](img-3.jpeg)
Fig. 4 Heat cycle resistance

# 5.5 Moisture resistance

Aluminum test pieces were bonded with the adhesive in an environment with 50%RH at 25°C, and the adhesive was cured for 24 hours in the same environment. Then, the test pieces were aged at 85°C and 85%RH for the specified time. After they were cooled to room temperature, the tensile shear bond strength was measured (3TS-301-11).

![img-4.jpeg](img-4.jpeg)
Fig. 5 Moisture resistance

# 5.6 Water resistance

Aluminum test pieces were bonded with the adhesive in an environment with 50%RH at 25°C, and the adhesive was cured for 24 hours in the same environment. Then, the test pieces were immersed in water at various temperatures for the specified time. After a lapse of the specified time, they were taken from water and dried, and the tensile shear bond strength was measured (3TS-301-11).

![img-5.jpeg](img-5.jpeg)
Fig. 6 Water resistance

# 6. Chemical resistance

Steel sheet test pieces were bonded with the adhesive in an environment with 50%RH at 25°C, and the adhesive was cured for 24 hours in the same environment. Then, they were immersed in various chemicals for 250 hours under the following conditions. After they were taken from the chemicals and dried, the tensile shear bond strength was measured at room temperature (3TS-301-11).

Table 4 Resistance to various chemicals

|  Chemical | Immersion temperature | Tensile shear bond strength (MPa)  |
| --- | --- | --- |
|   |   |  TB7738  |
|  Before immersion | - | 27.7  |
|  Isopropyl alcohol | 25°C | 28.8  |
|  Toluene | 25°C | 28.2  |
|  Gasoline | 25°C | 21.0  |
|  Engine oil | 40°C | 27.5  |
|  Long-life coolant (50%aq.) | 25°C | 25.6  |

# 7. Usage

(1) Completely remove moisture, oil, rust and other contaminants from the surface to be bonded and the fitting area.
(2) Apply the adhesive to the surface to be bonded and the fitting area. The thinner the adhesive layer, the higher the adhesion.
(3) Rub the surfaces to spread the adhesive liquid thin and uniformly, and fix them in the specified position.

ED080306

---

<!-- page: 3 -->

TB7738

(4) The adhesion time slightly varies depending on the kind of substrate and the surface condition. The adhesive interlocks in approx. 10 seconds to 5 minutes and shows the practical strength in approx. 30 minutes to 1 hour.

(5) The use of a cure accelerator (TB1796 Series) can reduce the adhesion time. Application of the cure accelerator to adhesive overflow after bonding is effective in reinforcement and prevention of blushing.

## 8. Storage

The adhesive deteriorates when it is exposed to heat, moisture and UV light.

After using, fit the cap tightly, and store it in a dark dry place at 5 to 10°C (in a refrigerator) away from direct sunlight.

## 9. Disposal

After the adhesive has all been used, ask authorized waste disposal services to dispose of it as industrial waste.

## 10. Applicable laws

(1) Fire Defense Law: Fourth class, third type petroleum product. Hazard class III. Cyanoacrylate adhesive. Flammable

(2) Labor Safety and Sanitation Law: Not applicable

## 11. Instructions for use

- Use and store the adhesive out of reach of children.
- It is flammable. Do not use it near fire.
- It can irritate the eyes, skin and respiratory organs. When using it, wear appropriate protective clothings, such as a mask, gloves (not permeable) and goggles. Use it in a well-ventilated outdoor area or in a place equipped with a local exhaust system.
- If it gets in the eyes, wash them with clean water for about 15 minutes, and get medical attention. While washing the eyes, take care not to blink too frequently or rub the eyes. Never use a stripper or a solvent, as doing so may damage the eyeballs.
- If it adheres to the skin, wipe it away with a cloth, and wash the skin with soap.
- If any abnormality is found in the body, stop using the adhesive, and get medical attention.
- Do not use it on the human body.
- People who have allergies or sensitive skin should avoid using it.
- The adhesive may spout from the nozzle. Do not open the cap with the nozzle pointing towards someone.
- It strongly and quickly bonds the skin and mucous membranes. Handle it carefully.
- If fingers are bonded with it and cannot be separated, do not separate the fingers forcibly. Separate them by rubbing them in warm water at 40°C or so.

- If it adheres to clothing, the skin may be scalded with the heat generated by chemical reaction. Handle it carefully.
- It may generate a large amount of heat and foams depending on the curing conditions. Sufficiently check the conditions prior to use.
- Do not put it near alkaline substances, such as cure accelerators and epoxy resin cure agents.
- To prevent condensation, unseal the container after it reaches room temperature.
- Ascertain in advance whether or not it affects the parts to be bonded with it. If any problem occurs, do not use it.
- Some materials may be deformed by the heat of chemical reaction.
- Some materials may deteriorate if this product is used.
- If some adhesive overflow remains, the periphery of the bonded part becomes whitish with the solidified vapor of the adhesive.
- The adhesive does not adhere to polyethylene, polypropylene, fluoroplastics, silicone resin, soft PVC or glass.
- For hazard and toxicity information not mentioned herein, see the material safety data sheet (MSDS).

## 12. Cautions

For industrial use only (Do not use it for household products.)

This product was developed for general industrial use.

Before using the product, accept the following sales terms.

- The technical data given herein are not guaranteed values, but actual measurements obtained by our specified test methods.
We do not assure that the uses introduced herein do not conflict with any intellectual property right.
- Users are asked to examine prior to use whether the product is appropriate to the purpose of use and safe to use for the purpose and bear all responsibilities and hazards involved in its use.
Never use the product for medical implant products that will be implanted or infused or may be left in the body.
- We are not liable for personal injury or property damage caused by improper handling of the product.
If the properties and usage of the product are unknown, never use it.
- For the detailed safety information on the product, see the material safety data sheet (MSDS).
To obtain the MSDS, contact one of our offices or customer service centers.
- The contents of this document are subject to change at our own discretion.

ED080306

File: data/tds-cache/threebond-tb7781.txt
<!-- page: 0 -->

TB7781

ThreeBond

June 23, 2006

Three Bond Co., Ltd.

# Technical Data

# ThreeBond 7781

# Instant adhesive Gold Label Series (ultra-rapid curing type)

## 1. Outline

ThreeBond 7781 is a ultra-rapid curing type instant adhesive whose main component is ethyl-α-cyanoacrylate. When a thin layer of the adhesive is applied to one of substrates and the substrates are laminated, the adhesive causes a chemical reaction in several seconds to a few minutes with the aid of a trace amount of water on the bonded surfaces and becomes a rigid cured substance. It can bond various materials remarkably quickly.

(Hereinafter, ThreeBond is abbreviated to TB.)

## 2. Features

(1) The adhesive exhibits high adhesion instantaneously (within 2 seconds to 3 minutes).
(2) It is a one-part adhesive, which can be used readily.
(3) It excels in quick-curing properties and bonds various materials (porous and acid materials) in a short time.
(4) It is useful in reducing the working hours and improving the working efficiency.
(5) It firmly bonds a wide range of materials.

## 3. Uses

(1) General parts that must be bonded quickly
(2) Bonding requiring permeability
(3) Temporary fixing for bonding with adhesives, such as epoxy resins and acrylic adhesives, that require time or fixing jig to cure

## 4. Properties and characteristics

### 4.1 Properties and set time of TB7781 liquid

Table 1 Properties and set time of TB7781 liquid

| Test item | Substrate | Unit | TB7781 | Existing product (quick-curing) | Test method |
| --- | --- | --- | --- | --- | --- |
| Appearance | - | - | Colorless to clear light yellow | Colorless to clear light yellow | 3TS-201-01 |
| Viscosity | - | mPa·s | 2 | 3 | 3TS-210-01 |
| Specific gravity (25°C) | - | - | 1.05 | 1.06 | 3TS-213-02 |
| Set time (25°C, 50%RH) | NBR | sec | 2 | 3 | 3TS-220-01 |
| Iron | 2 | 5 | 3TS-220-04 |
| PC | 7 | 10 |
| PBT | 5 | 10 |
| Japanese cypress | 15 | 50 |
| Acid paper | 2 | 7 | - |
| Tensile shear bond strength (25°C, 50%RH, for 24 hrs.) | Iron | MPa | 14.0 | 12.0 | 3TS-301-11 |
| PBT | 4.3 | 3.2 |

Note: Set time: As iron test pieces, SPCC-SB substrates that had been degreased only were used. The test pieces of other materials were used without treatment.

### 4.2 Adhesion to various substrates

For the test of tensile shear bond strength, the metallic test pieces were sandblasted. The test pieces of other materials were used without treatment. The test pieces were bonded with the adhesive in an environment with a relative humidity of 50% at 25°C, and the adhesive was cured for 24 hours in the same environment. Then, the adhesion was measured at room temperature.

Test method: Tensile shear bond strength (3TS-301-11)

Table 2 Adhesion of TB7781 to various substrates

|  Substrate | Tensile shear bond strength (MPa)  |
| --- | --- |
|  Iron | 14.0  |
|  Aluminum | 14.9  |
|  SUS | 12.2  |
|  Brass | 9.0  |
|  Copper | 12.7  |
|  Nickel | 13.3  |
|  Zinc chromate | 7.5  |
|  Hard PVC | 3.0  |
|  PC (polycarbonate) | 6.9 (*)  |
|  Phenol | 10.5 (*)  |
|  Nylon 6 | 8.1 (*)  |
|  Nylon 6,6 | 13.1 (*)  |
|  Noryl | 9.3 (*)  |
|  ABS (acrylonitrile-butadiene-styrene resin) | 6.2 (*)  |
|  Glass epoxy | 19.2  |
|  PBT (polybutylene terephthalate) | 4.3  |
|  PET (polyethylene terephthalate) | 10.5 (*)  |
|  PPO (polyphenylene oxide) | 8.0  |
|  PPS (polyphenylene sulfide) | 1.9  |
|  HIPS (high-impact polystyrene) | 4.4 (*)  |
|  Acrylic | 7.6 (*)  |
|  Polyacetal | 1.2  |
|  NR (natural rubber) | 0.4 (*)  |
|  CR (chloroprene rubber) | 0.6 (*)  |
|  NBR (nitrile-based rubber) | 0.8 (*)  |
|  SBR (styrene-butadiene rubber) | 1.7 (*)  |
|  EPDM (ethylene propylene diene monomer) | 0.8 (*)  |
|  Acid paper | - (*)  |
|  Balsa | 1.8 (*)  |
|  Lauan (veneer) | 8.8 (*)  |
|  Japanese cypress | 11.2 (*)  |

Note: * indicates material failure of the substrate.

ED061002

---

<!-- page: 1 -->

TB7781

## 4.3 Adhesion under various humidity conditions

Test pieces were bonded with the adhesive under various humidity conditions at a constant temperature (25°C), and the adhesive was cured in the same environment for the predetermined time. Then, the tensile shear bond strength was measured at room temperature.

![img-0.jpeg](img-0.jpeg)
Fig. 1 Adhesion of TB7781 under various humidity conditions

## 4.4 Characteristics of cured TB7781

Table 3 Characteristics of cured TB7781

|  Test item |   | Unit | Characteristic value | Test method  |
| --- | --- | --- | --- | --- |
|  Linear expansion coefficient (0 to 100°C) |   | × 10⁻⁶/°C | 79 - 116 | 3TS-501-05  |
|  Glass transition point (DMA E° peak) |   | °C | 107 | 3TS-501-04  |
|  Hardness |   | - | D80 | 3TS-215-01  |
|  Dielectric breakdown voltage |   | kV/mm | 30 | 3TS-406-01  |
|  Volume resistivity |   | Ω·m | 1.59 × 10¹⁴ | 3TS-401-01  |
|  Surface resistivity |   | Ω | 6.15 × 10¹⁴ | 3TS-402-01  |
|  Dielectric constant | 1kHz | - | 3.93 | 3TS-405-01  |
|   |  1MHz | - | 3.42  |   |
|  Dielectric loss tangent | 1kHz | - | 0.037  |   |
|   |  1MHz | - | 0.028  |   |

## 5. Durability

### 5.1 Thermal resistance

Steel sheet test pieces were bonded with the adhesive in an environment with 50% RH at 25°C, and the adhesive was cured for 24 hours in the same environment. Then, after aging at various temperatures for the predetermined time, the test pieces were cooled to room temperature, and the tensile shear bond strength was measured (3TS-301-11).

![img-1.jpeg](img-1.jpeg)
Fig. 2 Thermal resistance of TB7781

### 5.2 Moisture resistance

Aluminum test pieces were bonded with the adhesive in an environment with 50% RH at 25°C, and the adhesive was cured for 24 hours in the same environment. Then, after aging at various temperatures and amount of moistures for the predetermined time, the test pieces were cooled to room temperature, and the tensile shear bond strength was measured (3TS-301-11).

![img-2.jpeg](img-2.jpeg)
Fig. 3 Moisture resistance of TB7781

## 6. Chemical resistance

After test pieces for measurement of tensile shear bond strength (Fe/Fe) were immersed in each chemical under the following conditions for 250 hours, the tensile shear bond strength was measured at room temperature.

Table 4 Resistance of TB7781 to various chemicals

|  Chemical | Immersion temp. | Tensile shear bond strength (MPa)  |
| --- | --- | --- |
|  Before immersion | - | 14.0  |
|  Isopropyl alcohol | 25°C | 13.7  |
|  Toluene | 25°C | 13.9  |
|  Gasoline | 25°C | 12.9  |
|  Engine oil | 40°C | 16.5  |
|  Long-life coolant (50% aq.) | 25°C | 13.5  |

## 7. Usage

(1) Remove moisture, oil, rust and other contaminants from the surface to be bonded and the fitting area.
(2) Apply the adhesive to the surface to be bonded and the fitting area. The thinner the adhesive is applied, the higher the adhesion can be obtained.
(3) Rub the surfaces to spread the adhesive liquid thin and uniformly, and fix them in the specified position.
(4) The time to bond slightly varies depending on the kind and surface conditions of the substrate. The adhesive solidifies within 2 seconds to 3 minutes and exhibits practical strength in 30 minutes to 2 hours.

## 8. Storage

The adhesive deteriorates in quality under the influence of high temperature, high humidity and ultraviolet light. After using it, fit the cap tightly, and store it in a dark dry place at 5 to 10°C (in a refrigerator) avoiding direct sunlight.

ED061002

---

<!-- page: 2 -->

TB7781

## 9. Disposal

After the adhesive has all been used, have the container disposed of as industrial waste by authorized industrial waste disposal services.

## 10. Applicable laws

(1) Fire Defense Law: Fourth class, third type petroleum product. Hazard class III. Cyanoacrylate adhesive. Flammable.
(2) Labor Safety and Sanitation Law: Not applicable

## 11. Instructions for use

- Use and store the adhesive out of reach of children.
- It is flammable. Do not use it near fire.
- It can irritate the eyes, skin and respiratory organs. When using it, wear appropriate protective clothings, such as a mask, gloves (not permeable) and goggles. Use it in a well-ventilated outdoor area or in a place equipped with a local exhaust system.
- If it gets in the eyes, wash them with clean water for about 15 minutes, and get medical attention. While washing the eyes, take care not to blink too frequently or rub the eyes. Never use a stripper or an agent, as doing so may damage the eyeballs.
- If it adheres to the skin, wipe it away with a cloth, and wash the skin with soap.
- If any abnormality is found in the body, stop using the adhesive, and get medical attention.
- Do not use it on the human body.
- Persons who have allergies or sensitive skin should avoid using it.
- The adhesive may spout from the nozzle. Do not open the cap with the nozzle pointing towards someone.
- It strongly and quickly bonds the skin and mucous membranes. Handle it carefully.
- If fingers are bonded with it and cannot be separated, do not separate the fingers forcibly. Separate them by rubbing them in warm water at 40°C or so.
- If it adheres to clothing, the skin may be scalded with the heat generated by chemical reaction. Carefully handle it.
- It may generate a large amount of heat and foams depending on the curing conditions. Sufficiently check the conditions prior to use.
- Do not put it near alkaline substances, such as cure accelerators and epoxy resin cure agents.
- To prevent condensation, unseal the container after it reaches room temperature.
- Ascertain in advance whether or not it affects the parts to be bonded with it. If any problem occurs, do not use it.
- Some materials may be deformed by the heat of chemical reaction.
- Some materials may deteriorate if this product is used.
- If some adhesive overflow remains, the periphery of the bonded part becomes whitish with the solidified vapor of the adhesive.
- It does not adhere to polyethylene, polypropylene, fluoroplastics, silicone resin, soft vinyl chloride or glass.
- For hazard and toxicity information not mentioned herein, see the MSDS (material safety data sheet).

## 12. Cautions

**For industrial use only** (Do not use it for household products.)

This product was developed for general industrial use. Before using the product, accept the following sales terms.

- The technical data given herein are not guaranteed values, but actual measurements obtained by our specified test methods. We do not assure that the uses introduced herein do not conflict with any intellectual property right.
- Users are asked to examine prior to use whether the product is appropriate to the purpose of use and safe to use for the purpose and bear all responsibilities and hazards involved in its use. Never use the product for medical implant products that will be implanted or infused or may be left in the body.
- We are not liable for personal injury or property damage caused by improper handling of the product. If the properties and usage of the product are unknown, never use it.
- For the detailed safety information on the product, see the material safety data sheet (MSDS). To obtain the MSDS, contact one of our offices or customer service centers.
- The contents of this document are subject to change at our own discretion.

ED061002

File: data/tds-cache/threebond-tb7784.txt
<!-- page: 0 -->

TB7784

ThreeBond

June 23, 2006

Three Bond Co., Ltd.

# Technical Data

# ThreeBond 7784

# Instant adhesive Gold Label Series (ultra-rapid curing type)

## 1. Outline

ThreeBond 7784 is a ultra-rapid curing type instant adhesive whose main component is ethyl-α-cyanoacrylate. When a thin layer of the adhesive is applied to one of substrates and the substrates are laminated, the adhesive causes a chemical reaction in several seconds to a few minutes with the aid of a trace amount of water on the bonded surfaces and becomes a rigid cured substance. It can bond various materials remarkably quickly.

(Hereinafter, ThreeBond is abbreviated to TB.)

## 2. Features

(1) The adhesive exhibits high adhesion instantaneously (within 2 seconds to 3 minutes).
(2) It is a one-part adhesive, which can be used readily.
(3) It excels in quick-curing properties and bonds various materials (porous and acid materials) in a short time.
(4) It is useful in reducing the working hours and improving the working efficiency.
(5) It firmly bonds a wide range of materials.

## 3. Uses

(1) General parts that must be bonded quickly
(2) Bonding requiring permeability
(3) Temporary fixing for bonding with adhesives, such as epoxy resins and acrylic adhesives, that require time or fixing jig to cure

## 4. Properties and characteristics

### 4.1 Properties and set time of TB7784 liquid

Table 1 Properties and set time of TB7784 liquid

|  Test item | Substrate | Unit | TB7784 | Existing product (quick-curing) | Test method  |
| --- | --- | --- | --- | --- | --- |
|  Appearance | - | - | Colorless to clear light yellow | Colorless to clear light yellow | 3TS-201-01  |
|  Viscosity | - | mPa·s | 160 | 150 | 3TS-210-01  |
|  Specific gravity (25°C) | - | - | 1.05 | 1.06 | 3TS-213-02  |
|  Set time (25°C, 50%RH) | NBR | sec | 2 | 3 | 3TS-220-01  |
|   |  Iron |   | 3 | 5 | 3TS-220-04  |
|   |  PC |   | 10 | 15  |   |
|   |  PBT |   | 7 | 15  |   |
|   |  Japanese cypress |   | 15 | 45  |   |
|   |  Acid paper |   | 7 | 15 | -  |
|  Tensile shear bond strength (25°C, 50%RH, for 24 hrs.) | Iron | MPa | 15.3 | 18.0 | 3TS-301-11  |
|   |  PBT |   | 4.5 | 4.5  |   |

Note: Set time: As iron test pieces, SPCC-SB substrates that had been degreased only were used. The test pieces of other materials were used without treatment.

### 4.2 Adhesion to various substrates

For the test of tensile shear bond strength, the metallic test pieces were sandblasted. The test pieces of other materials were used without treatment. The test pieces were bonded with the adhesive in an environment with a relative humidity of 50% at 25°C, and the adhesive was cured for 24 hours in the same environment. Then, the adhesion was measured at room temperature.

Test method: Tensile shear bond strength (3TS-301-11)

Table 2 Adhesion of TB7784 to various substrates

|  Substrate | Tensile shear bond strength (MPa)  |
| --- | --- |
|  Iron | 15.3  |
|  Aluminum | 16.1  |
|  SUS | 15.4  |
|  Brass | 11.5  |
|  Copper | 13.3  |
|  Nickel | 15.7  |
|  Zinc chromate | 8.0  |
|  Hard PVC | 4.4 (*)  |
|  PC (polycarbonate) | 6.9 (*)  |
|  Phenol | 10.8 (*)  |
|  Nylon 6 | 7.5 (*)  |
|  Nylon 6,6 | 12.0 (*)  |
|  Noryl | 9.8 (*)  |
|  ABS (acrylonitrile-butadiene-styrene resin) | 6.3 (*)  |
|  Glass epoxy | 18.8  |
|  PBT (polybutylene terephthalate) | 4.5  |
|  PET (polyethylene terephthalate) | 10.6 (*)  |
|  PPO (polyphenylene oxide) | 6.8  |
|  PPS (polyphenylene sulfide) | 2.5  |
|  HIPS (high-impact polystyrene) | 4.4 (*)  |
|  Acrylic | 8.7 (*)  |
|  Polyacetal | 1.3  |
|  NR (natural rubber) | 0.4 (*)  |
|  CR (chloroprene rubber) | 0.6 (*)  |
|  NBR (nitrile-based rubber) | 0.8 (*)  |
|  SBR (styrene-butadiene rubber) | 1.7 (*)  |
|  EPDM (ethylene propylene diene monomer) | 0.8 (*)  |
|  Acid paper | - (*)  |
|  Balsa | 1.8 (*)  |
|  Lauan (veneer) | 8.3 (*)  |
|  Japanese cypress | 10.5 (*)  |

Note: * indicates material failure of the substrate.

ED061004

---

<!-- page: 1 -->

TB7784

## 4.3 Adhesion under various humidity conditions

Test pieces were bonded with the adhesive under various humidity conditions at a constant temperature (25°C), and the adhesive was cured in the same environment for the predetermined time. Then, the tensile shear bond strength was measured at room temperature.

![img-0.jpeg](img-0.jpeg)
Fig. 1 Adhesion of TB7784 under various humidity conditions

## 4.4 Characteristics of cured TB7784

Table 3 Characteristics of cured TB7784

|  Test item | Unit | Characteristic value | Test method  |
| --- | --- | --- | --- |
|  Linear expansion coefficient (0 to 100°C) | /°C | 83 - 135 | 3TS-501-05  |
|  Glass transition point (DMA E° peak) | °C | 118 | 3TS-501-04  |
|  Hardness | - | D82 | 3TS-215-01  |
|  Dielectric breakdown voltage | kV/mm | 26 | 3TS-406-01  |
|  Volume resistivity | Ω·m | 1.46 × 10^{14} | 3TS-401-01  |
|  Surface resistivity | Ω | 1.82 × 10^{15} | 3TS-402-01  |
|  Dielectric constant | 1kHz | - | 6.08  |
|   |  1MHz | - | 5.29  |
|  Dielectric loss tangent | 1kHz | - | 0.037  |
|   |  1MHz | - | 0.028  |

## 5. Durability

### 5.1 Thermal resistance

Steel sheet test pieces were bonded with the adhesive in an environment with 50% RH at 25°C, and the adhesive was cured for 24 hours in the same environment. Then, after aging at various temperatures for the predetermined time, the test pieces were cooled to room temperature, and the tensile shear bond strength was measured (3TS-301-11).

![img-1.jpeg](img-1.jpeg)
Fig. 2 Thermal resistance of TB7784

### 5.2 Moisture resistance

Aluminum test pieces were bonded with the adhesive in an environment with 50% RH at 25°C, and the adhesive was cured for 24 hours in the same environment. Then, after aging at various temperatures and amount of moistures for the predetermined time, the test pieces were cooled to room temperature, and the tensile shear bond strength was measured (3TS-301-11).

![img-2.jpeg](img-2.jpeg)
Fig. 3 Moisture resistance of TB7784

## 6. Chemical resistance

After test pieces for measurement of tensile shear bond strength (Fe/Fe) were immersed in each chemical under the following conditions for 250 hours, the tensile shear bond strength was measured at room temperature.

Table 4 Resistance of TB7784 to various chemicals

|  Chemical | Immersion temp. | Tensile shear bond strength (MPa)  |
| --- | --- | --- |
|  Before immersion | - | 15.3  |
|  Isopropyl alcohol | 25°C | 17.9  |
|  Toluene | 25°C | 16.0  |
|  Gasoline | 25°C | 15.7  |
|  Engine oil | 40°C | 17.1  |
|  Long-life coolant (50% aq.) | 25°C | 15.0  |

## 7. Usage

(1) Remove moisture, oil, rust and other contaminants from the surface to be bonded and the fitting area.
(2) Apply the adhesive to the surface to be bonded and the fitting area. The thinner the adhesive is applied, the higher the adhesion can be obtained.
(3) Rub the surfaces to spread the adhesive liquid thin and uniformly, and fix them in the specified position.
(4) The time to bond slightly varies depending on the kind and surface conditions of the substrate. The adhesive solidifies within 2 seconds to 3 minutes and exhibits practical strength in 30 minutes to 2 hours.

## 8. Storage

The adhesive deteriorates in quality under the influence of high temperature, high humidity and ultraviolet light. After using it, fit the cap tightly, and store it in a dark dry place at 5 to 10°C (in a refrigerator) avoiding direct sunlight.

ED061004

---

<!-- page: 2 -->

TB7784

## 9. Disposal

After the adhesive has all been used, have the container disposed of as industrial waste by authorized industrial waste disposal services.

## 10. Applicable laws

(1) Fire Defense Law: Fourth class, third type petroleum product. Hazard class III. Cyanoacrylate adhesive. Flammable.
(2) Labor Safety and Sanitation Law: Not applicable

## 11. Instructions for use

- Use and store the adhesive out of reach of children.
- It is flammable. Do not use it near fire.
- It can irritate the eyes, skin and respiratory organs. When using it, wear appropriate protective clothings, such as a mask, gloves (not permeable) and goggles. Use it in a well-ventilated outdoor area or in a place equipped with a local exhaust system.
- If it gets in the eyes, wash them with clean water for about 15 minutes, and get medical attention. While washing the eyes, take care not to blink too frequently or rub the eyes. Never use a stripper or an agent, as doing so may damage the eyeballs.
- If it adheres to the skin, wipe it away with a cloth, and wash the skin with soap.
- If any abnormality is found in the body, stop using the adhesive, and get medical attention.
- Do not use it on the human body.
- Persons who have allergies or sensitive skin should avoid using it.
- The adhesive may spout from the nozzle. Do not open the cap with the nozzle pointing towards someone.
- It strongly and quickly bonds the skin and mucous membranes. Handle it carefully.
- If fingers are bonded with it and cannot be separated, do not separate the fingers forcibly. Separate them by rubbing them in warm water at 40°C or so.
- If it adheres to clothing, the skin may be scalded with the heat generated by chemical reaction. Carefully handle it.
- It may generate a large amount of heat and foams depending on the curing conditions. Sufficiently check the conditions prior to use.
- Do not put it near alkaline substances, such as cure accelerators and epoxy resin cure agents.
- To prevent condensation, unseal the container after it reaches room temperature.
- Ascertain in advance whether or not it affects the parts to be bonded with it. If any problem occurs, do not use it.
- Some materials may be deformed by the heat of chemical reaction.
- Some materials may deteriorate if this product is used.
- If some adhesive overflow remains, the periphery of the bonded part becomes whitish with the solidified vapor of the adhesive.
- It does not adhere to polyethylene, polypropylene, fluoroplastics, silicone resin, soft vinyl chloride or glass.
- For hazard and toxicity information not mentioned herein, see the MSDS (material safety data sheet).

## 12. Cautions

**For industrial use only** (Do not use it for household products.)

This product was developed for general industrial use. Before using the product, accept the following sales terms.

- The technical data given herein are not guaranteed values, but actual measurements obtained by our specified test methods. We do not assure that the uses introduced herein do not conflict with any intellectual property right.
- Users are asked to examine prior to use whether the product is appropriate to the purpose of use and safe to use for the purpose and bear all responsibilities and hazards involved in its use. Never use the product for medical implant products that will be implanted or infused or may be left in the body.
- We are not liable for personal injury or property damage caused by improper handling of the product. If the properties and usage of the product are unknown, never use it.
- For the detailed safety information on the product, see the material safety data sheet (MSDS). To obtain the MSDS, contact one of our offices or customer service centers.
- The contents of this document are subject to change at our own discretion.

ED061004

File: data/tds-cache/threebond-tb7786.txt
<!-- page: 0 -->

TB7786

ThreeBond

May 10, 2007

Three Bond Co., Ltd.

# Technical Data

# ThreeBond 7786

# Instant adhesive Gold Label Series (ultra-rapid curing type)

## 1. Outline

ThreeBond 7786 is a ultra-rapid curing type instant adhesive whose main component is ethyl-α-cyanoacrylate. When a thin layer of the adhesive is applied to one of substrates and the substrates are laminated, the adhesive causes a chemical reaction in several seconds to a few minutes with the aid of a trace amount of water on the bonded surfaces and becomes a rigid cured substance. It can bond various materials remarkably quickly.

(Hereinafter, ThreeBond is abbreviated to TB.)

## 2. Features

(1) The adhesive exhibits high adhesion instantaneously (within 2 seconds to 3 minutes).
(2) It is a one-part adhesive, which can be used readily.
(3) It excels in quick-curing properties and bonds various materials (porous and acid materials) in a short time.
(4) It is useful in reducing the working hours and improving the working efficiency.
(5) It firmly bonds a wide range of materials.

## 3. Uses

(1) General parts that must be bonded quickly
(2) Bonding requiring permeability
(3) Temporary fixing for bonding with adhesives, such as epoxy resins and acrylic adhesives, that require time or fixing jig to cure

## 4. Properties and characteristics

### 4.1 Properties and set time of TB7786 liquid

Table 1 Properties and set time of TB7786 liquid

|  Test item | Substrate | Unit | TB7786 | Existing product (quick-curing) | Test method  |
| --- | --- | --- | --- | --- | --- |
|  Appearance | - | - | Colorless to clear light yellow | Colorless to clear light yellow | 3TS-201-01  |
|  Viscosity | - | mPa·s | 1000 | 1100 | 3TS-210-01  |
|  Specific gravity (25°C) | - | - | 1.08 | 1.05 | 3TS-213-02  |
|  Set time (25°C, 50%RH) | NBR | sec | 2 | 3 | 3TS-220-01  |
|   |  Iron |   | 4 | 15 | 3TS-220-04  |
|   |  PC |   | 20 | 35  |   |
|   |  PBT |   | 10 | 25  |   |
|   |  Japanese cypress |   | 20 | 90  |   |
|   |  Acid paper |   | 15 | 70 | -  |
|  Tensile shear bond strength (25°C, 50%RH, for 24 hrs.) | Iron | MPa | 17.0 | 19.0 | 3TS-301-11  |
|   |  PBT |   | 5.7 | 1.5  |   |

Note: Set time: As iron test pieces, SPCC-SB substrates that had been degreased only were used. The test pieces of other materials were used without treatment.

### 4.2 Adhesion to various substrates

For the test of tensile shear bond strength, the metallic test pieces were sandblasted. The test pieces of other materials were used without treatment. The test pieces were bonded with the adhesive in an environment with a relative humidity of 50% at 25°C, and the adhesive was cured for 24 hours in the same environment. Then, the adhesion was measured at room temperature.

Test method: Tensile shear bond strength (3TS-301-11)

Table 2 Adhesion of TB7786 to various substrates

|  Substrate | Tensile shear bond strength (MPa)  |
| --- | --- |
|  Iron | 17.0  |
|  Aluminum | 14.9  |
|  SUS | 19.8  |
|  Brass | 10.4  |
|  Copper | 11.9  |
|  Nickel | 11.5  |
|  Zinc chromate | 7.0  |
|  Hard PVC | 5.0 (*)  |
|  PC (polycarbonate) | 10.1 (*)  |
|  Phenol | 10.8 (*)  |
|  Nylon 6 | 7.8 (*)  |
|  Nylon 6,6 | 13.0 (*)  |
|  Noryl | 8.7 (*)  |
|  ABS (acrylonitrile-butadiene-styrene resin) | 6.6 (*)  |
|  Glass epoxy | 22.2  |
|  PBT (polybutylene terephthalate) | 5.7  |
|  PET (polyethylene terephthalate) | 10.9 (*)  |
|  PPO (polyphenylene oxide) | 7.0  |
|  PPS (polyphenylene sulfide) | 2.6  |
|  HIPS (high-impact polystyrene) | 4.4 (*)  |
|  Acrylic | 9.5 (*)  |
|  Polyacetal | 1.5  |
|  NR (natural rubber) | 0.4 (*)  |
|  CR (chloroprene rubber) | 0.6 (*)  |
|  NBR (nitrile-based rubber) | 0.8 (*)  |
|  SBR (styrene-butadiene rubber) | 1.7 (*)  |
|  EPDM (ethylene propylene diene monomer) | 0.8 (*)  |
|  Acid paper | - (*)  |
|  Balsa | 1.5 (*)  |
|  Lauan (veneer) | 8.7 (*)  |
|  Japanese cypress | 13.1 (*)  |

Note: * indicates material failure of the substrate.

ED070704

---

<!-- page: 1 -->

TB7786

## 4.3 Adhesion under various humidity conditions

Test pieces were bonded with the adhesive under various humidity conditions at a constant temperature (25°C), and the adhesive was cured in the same environment for the predetermined time. Then, the tensile shear bond strength was measured at room temperature.

![img-0.jpeg](img-0.jpeg)
Fig. 1 Adhesion of TB7786 under various humidity conditions

## 4.4 Characteristics of cured TB7786

Table 3 Characteristics of cured TB7786

|  Test item |   | Unit | Characteristic value | Test method  |
| --- | --- | --- | --- | --- |
|  Linear expansion coefficient (0 to 100°C) |   | °C | 76 - 130 | 3TS-501-05  |
|  Glass transition point (DMA E" peak) |   | °C | 96 | 3TS-501-04  |
|  Hardness |   | - | D84 | 3TS-215-01  |
|  Dielectric breakdown voltage |   | kV/mm | 29 | 3TS-406-01  |
|  Volume resistivity |   | Ω·m | 8.64 × 10¹⁵ | 3TS-401-01  |
|  Surface resistivity |   | Ω | 1.91 × 10¹⁵ | 3TS-402-01  |
|  Dielectric constant | 1kHz | - | 4.33 | 3TS-405-01  |
|   |  1MHz | - | 3.62  |   |
|  Dielectric loss tangent | 1kHz | - | 0.047  |   |
|   |  1MHz | - | 0.040  |   |

## 5. Durability

### 5.1 Thermal resistance

Steel sheet test pieces were bonded with the adhesive in an environment with 50% RH at 25°C, and the adhesive was cured for 24 hours in the same environment. Then, after aging at various temperatures for the predetermined time, the test pieces were cooled to room temperature, and the tensile shear bond strength was measured (3TS-301-11).

![img-1.jpeg](img-1.jpeg)
Fig. 2 Thermal resistance of TB7786

### 5.2 Moisture resistance

Aluminum test pieces were bonded with the adhesive in an environment with 50% RH at 25°C, and the adhesive was cured for 24 hours in the same environment. Then, after aging at various temperatures and amount of moistures for the predetermined time, the test pieces were cooled to room temperature, and the tensile shear bond strength was measured (3TS-301-11).

![img-2.jpeg](img-2.jpeg)
Fig. 3 Moisture resistance of TB7786

## 6. Chemical resistance

After test pieces for measurement of tensile shear bond strength (Fe:Fe) were immersed in each chemical under the following conditions for 250 hours, the tensile shear bond strength was measured at room temperature.

Table 4 Resistance of TB7786 to various chemicals

|  Chemical | Immersion temp. | Tensile shear bond strength (MPa)  |
| --- | --- | --- |
|  Before immersion | - | 17.0  |
|  Isopropyl alcohol | 25°C | 18.6  |
|  Toluene | 25°C | 20.0  |
|  Gasoline | 25°C | 17.5  |
|  Engine oil | 40°C | 19.6  |
|  Long-life coolant (50% aq.) | 25°C | 15.9  |

## 7. Usage

(1) Remove moisture, oil, rust and other contaminants from the surface to be bonded and the fitting area.
(2) Apply the adhesive to the surface to be bonded and the fitting area. The thinner the adhesive is applied, the higher the adhesion can be obtained.
(3) Rub the surfaces to spread the adhesive liquid thin and uniformly, and fix them in the specified position.
(4) The time to bond slightly varies depending on the kind and surface conditions of the substrate. The adhesive solidifies within 2 seconds to 3 minutes and exhibits practical strength in 30 minutes to 2 hours.

## 8. Storage

The adhesive deteriorates in quality under the influence of high temperature, high humidity and ultraviolet light. After using it, fit the cap tightly, and store it in a dark dry place at 5 to 10°C (in a refrigerator) avoiding direct sunlight.

ED070704

---

<!-- page: 2 -->

TB7786

## 9. Disposal

After the adhesive has all been used, have the container disposed of as industrial waste by authorized industrial waste disposal services.

## 10. Applicable laws

(1) Fire Defense Law: Fourth class, third type petroleum product. Hazard class III. Cyanoacrylate adhesive. Flammable.
(2) Labor Safety and Sanitation Law: Not applicable

## 11. Instructions for use

- Use and store the adhesive out of reach of children.
- It is flammable. Do not use it near fire.
- It can irritate the eyes, skin and respiratory organs. When using it, wear appropriate protective clothings, such as a mask, gloves (not permeable) and goggles. Use it in a well-ventilated outdoor area or in a place equipped with a local exhaust system.
- If it gets in the eyes, wash them with clean water for about 15 minutes, and get medical attention. While washing the eyes, take care not to blink too frequently or rub the eyes. Never use a stripper or an agent, as doing so may damage the eyeballs.
- If it adheres to the skin, wipe it away with a cloth, and wash the skin with soap.
- If any abnormality is found in the body, stop using the adhesive, and get medical attention.
- Do not use it on the human body.
- Persons who have allergies or sensitive skin should avoid using it.
- The adhesive may spout from the nozzle. Do not open the cap with the nozzle pointing towards someone.
- It strongly and quickly bonds the skin and mucous membranes. Handle it carefully.
- If fingers are bonded with it and cannot be separated, do not separate the fingers forcibly. Separate them by rubbing them in warm water at 40°C or so.
- If it adheres to clothing, the skin may be scalded with the heat generated by chemical reaction. Carefully handle it.
- It may generate a large amount of heat and foams depending on the curing conditions. Sufficiently check the conditions prior to use.
- Do not put it near alkaline substances, such as cure accelerators and epoxy resin cure agents.
- To prevent condensation, unseal the container after it reaches room temperature.
- Ascertain in advance whether or not it affects the parts to be bonded with it. If any problem occurs, do not use it.
- Some materials may be deformed by the heat of chemical reaction.
- Some materials may deteriorate if this product is used.
- If some adhesive overflow remains, the periphery of the bonded part becomes whitish with the solidified vapor of the adhesive.
- It does not adhere to polyethylene, polypropylene, fluoroplastics, silicone resin, soft vinyl chloride or glass.
- For hazard and toxicity information not mentioned herein, see the MSDS (material safety data sheet).

## 12. Cautions

**For industrial use only** (Do not use it for household products.)

This product was developed for general industrial use. Before using the product, accept the following sales terms.

- The technical data given herein are not guaranteed values, but actual measurements obtained by our specified test methods. We do not assure that the uses introduced herein do not conflict with any intellectual property right.
- Users are asked to examine prior to use whether the product is appropriate to the purpose of use and safe to use for the purpose and bear all responsibilities and hazards involved in its use. Never use the product for medical implant products that will be implanted or infused or may be left in the body.
- We are not liable for personal injury or property damage caused by improper handling of the product. If the properties and usage of the product are unknown, never use it.
- For the detailed safety information on the product, see the material safety data sheet (MSDS). To obtain the MSDS, contact one of our offices or customer service centers.
- The contents of this document are subject to change at our own discretion.

ED070704
