Repository: vineetpadia/glueguy

# Glueguy Lab

Spreadsheet-style adhesive selector plus a larger McMaster-derived engineering reference library.

## Run locally

```bash
python3 -m http.server 4317 --bind 0.0.0.0
```

Open `http://127.0.0.1:4317/` on the host, or from another machine on the same LAN/VPN open `http://<host-ip>:4317/`.

## Catalog pipeline

1. Crawl McMaster glue families into raw JSON.

```bash
python scripts/mcmaster_glue_pipeline.py --max-pages 220 --output data/mcmaster-glues.json
```

2. Enrich the representative McMaster part page for each family into a reusable detail cache.

```bash
python scripts/enrich_mcmaster_product_details.py
```

File: data/tds-cache/threebond-tb7796a.txt
<!-- page: 0 -->

TB7796

# ThreeBond

March 27, 2012

Three Bond Co., Ltd.

Technical Data

ThreeBond 7796

For Gold Label instant adhesives

(Curing Accelerator for Instant Adhesives, Low-odor Type)

1. Product description

ThreeBond 7796 is a curing accelerator that promotes curing of instant adhesives. It is applicable to all instant adhesives in ThreeBond 1700 Series and ThreeBond 7700 Series.

Hereinafter, ThreeBond is abbreviated to TB.

2. Features

(1) It reduces the curing time of instant adhesives.
(2) Effective particularly in bonding porous materials (wood, leather, etc.)
(3) Among our curing accelerators, this product has the best balance between low odor and curability.
(4) It can prevent (reduce) blooming.

3. Applications

(1) Bonding of screen printing gauzes and frames
(2) Securing of lead wires and jumping wires on printed circuit boards
(3) Bonding of components, such as IC chips and capacitors, on PC boards
(4) Bonding of loudspeaker parts, such as loudspeaker cones and magnets
(5) Securing terminals of coil windings
(6) Bonding of porous materials (wood, leather, etc.)
(7) Bonding of cores for casting

4. Properties

Table 1 Properties of TB7796

|  Test item | Unit | Properties | Test method | Remarks  |
| --- | --- | --- | --- | --- |
|  Appearance | - | Colorless to light transparent brown | 3TS-2100-001 | Visual inspection  |
|  Specific gravity | - | 0.75 | 3TS-2500-001 | 25°C  |

ED2012024

---

<!-- page: 1 -->

TB7796

# 5. Characteristics

## 5.1 For the set time (steel sheet/steel sheet)

Test pieces which had been polished with abrasive paper and cleaned were used. TB7796 or TB1796 was applied to one of the test pieces with a brush, and it was dried for about 30 seconds. After this, TB1739 or TB1747 was applied to the other test piece, and immediately the test pieces were laminated. Then, the set time was measured.

Table 2 Set time of TB7796

|  Test item | Unit | Result | Test method  |
| --- | --- | --- | --- |
|  TB1739/TB7796 | sec | Within 5 | 3TS-3140-004  |
|  TB1747/TB7796 |   | Within 5  |   |
|  TB1739/TB1796 |   | Within 5  |   |
|  TB1747/TB1796 |   | Within 5  |   |
|  TB1739 |   | 30  |   |
|  TB1747 |   | 10  |   |

[Test conditions]
Test piece: SPCC-SD (JIS G 3141)
Abrasive paper: 240AA
Amount of adhesive: Approx. 0.03 ml

## 5.2 For the set time (steel sheet/steel sheet) measurement (difference in set time depending on open time)

Test pieces which had been polished with abrasive paper and cleaned were used. TB7796 was applied to one of the test pieces with a brush, and it was dried for the predetermined time. After this, TB1747 was applied to the other test piece, and immediately the test pieces were laminated. Then, the set time was measured.

Table 3 Set time of TB7796 (difference depending on open time)

|  Open time | Unit | Result | Test method  |
| --- | --- | --- | --- |
|  10 sec | sec | Within 5 | 3TS-3140-004  |
|  30 sec |   | Within 5  |   |
|  1 min |   | 5 to 10  |   |
|  3 min |   | 10  |   |

[Test conditions]
Test piece: SPCC-SD (JIS G 3141)
Abrasive paper: 240AA
Amount of adhesive: Approx. 0.03 ml

ED2012024

---

<!-- page: 2 -->

TB7796

## 5.3 Curing time and lap shear strength

Test pieces which had been polished with abrasive paper and cleaned were used. TB7796 or TB1796 was applied to one of the test pieces with a brush, and it was dried for about 30 seconds. After this, TB1739 or TB1747 was applied to the other test piece, and immediately the test pieces were laminated. The lap shear strength was measured after a lapse of the predetermined time.

Table 4 Curing time and lap shear strength (unit: MPa)

|  Curing time | TB1739 | TB1739/ TB7796 | TB1739/ TB1796 | TB1747 | TB1747/ TB7796 | TB1747/ TB1796  |
| --- | --- | --- | --- | --- | --- | --- |
|  10 sec | - | 1.3 | 1.9 | - | 0.9 | 2.1  |
|  1 min | - | 2.7 | 2.5 | 0.3 | 1.8 | 2.3  |
|  3 min | 1.1 | 3.2 | 2.5 | 1.6 | 2.6 | 2.3  |
|  24 hours | 15.0 | 3.9 | 2.7 | 22.9 | 3.0 | 2.3  |

[Test conditions]
Test piece: SPCC-SD (JIS G 3141)
Abrasive paper: 240AA
Amount of adhesive: Approx. 0.03 ml
Test method: Lap shear strength (3TS-4100-011)

## 6. Usage

(1) Completely remove moisture, oil, rust and other contaminants from the surface to be bonded and the fitting area.
(2) Soak a brush or gauze in TB7796, and lightly wipe one of the substrates.
(3) Leave the surface for about 30 seconds to evaporate the solvent components.
(4) Apply an instant adhesive to the other substrate, and immediately laminate it to the above treated surface. The curing reaction of the adhesive will be accelerated in 5 to 10 seconds, and the adhesive will bond the substrates. Laminate the surfaces within 5 minutes after applying TB7796.

In preventing blooming, it is effective to drop TB7796 onto the adhesive overflow that can cause blooming to forcibly cure the adhesive. The set time of the bonded area cannot be reduced by this method. However, since curing of the adhesive overflow is accelerated, a temporary securing effect of the adhesive overflow can be expected. In this case, decrease in the adhesive strength can be minimized as compared when TB7796 is applied directly to the surface to be bonded.

ED2012024

---

<!-- page: 3 -->

TB7796

## 7. Directions for use

(1) Harmful to health. Do not inhale or ingest.
(2) When using it, wear appropriate protective clothing, such as a mask, goggles and gloves (impervious). Use it in a well-ventilated outdoor area or in a place equipped with a local exhaust system.
(3) If swallowed, do not induce vomiting. Immediately get medical attention.
(4) If in eyes or on skin, immediately rinse eyes or wash skin with clean water for 15 minutes or more. If any abnormality is found, get medical attention.
(5) If you feel bad while using it, immediately stop using it, and keep quiet in a well-ventilated place. If you do not feel restored, get medical attention.
(6) Persons who have allergies or sensitive skin should avoid using it.
(7) Flammable. Keep away from fire.
(8) Keep out of reach of children.
(9) Do not use it for any purpose other than the specified purpose.
(10) For Industrial Use Only. Do not use for household purposes.
(11) Since this product contains organic solvents, it may affect thermoplastic materials and unvulcanized elastomers. It can cause deformation or cracking of these materials. Ascertain in advance whether or not it affects the parts to be treated with it. If any problem occurs, do not use it.
(12) For hazard and toxicity information not mentioned herein, see the material safety data sheet (MSDS).

## 8. Storage

Seal the container closely, and store it in a dark place at room temperature avoiding direct sunlight.

## 9. Disposal

After the entire content has been used, ask an authorized specialist to dispose of the container as industrial waste.

ED2012024

---

<!-- page: 4 -->

TB7796

## 10. Cautions

For Industrial Use Only
(Do not use for household purposes.)

Before using this product, you must accept the following sales terms.

- The technical data given herein are not guaranteed values, but examples of experimental values obtained by our specified test methods.
We do not guarantee that the uses described herein do not conflict with any intellectual property right.

- Users are asked to examine whether the product is appropriate to the purpose of use and can be used safely before they use it and bear all responsibilities and hazards involved in its use.
Never use the product for medical implant applications that may be embedded, injected or left in the body.

- We are not liable for personal injury or property damage caused by improper handling of this product.
If the properties or usage of the product to be used are unclear, never use it.

- For detailed safety information of the product, see the Material Safety Data Sheet (MSDS).
To obtain the MSDS, contact our sales office or customer service center.

- Information in this technical document is subject to change at our discretion without notice.

ED2012024

File: data/tds-cache/titebond-ii-premium.txt
cancel Search Woodworking Glues Construction Adhesives Caulks & Sealants Flooring Products Product Guide Where To Buy Technical Resources Siding Color Match Get SDS Community Media Contact Us FEATURED PRODUCT Titebond PVC Trim MULTI-PURPOSE Titebond All Purpose Titebond Contractor Grade Heavy Duty Titebond Contractor Grade Projects Titebond Fast Set Polyurethane Titebond Heavy Duty Titebond PROvantage Heavy Duty Titebond TiteGrab Plus SUBFLOOR Titebond Contractor Grade Subfloor Titebond PROvantage Subfloor Titebond Subfloor DRYWALL Titebond Contractor Grade Drywall Titebond Drywall Titebond Drywall Plus SPECIALTY Titebond Acoustical Ceiling Tile Titebond Advanced Polymer Panel Titebond Cove Base Plus Titebond Fast Grab FRP Titebond FRP Titebond PROvantage Landscape Titebond PVC Trim Titebond PVC Trim Joint FEATURED PRODUCT Titebond 771-Step WOOD Titebond 231 Acrylic Titebond 741 Choice Titebond 771-Step Titebond 801 Urethane Titebond 811 Advantage Titebond 821-Step Titebond 991 PROvantage MOISTURE CONTROL Titebond 531 Plus Titebond 771-Step Titebond 821-Step RESILIENT Titebond 675 Titebond 720 Titebond 780 Titebond 920 ACCESSORIES Titebond Tongue & Groove Glue Titebond Urethane Repair Titebond Wood Flooring Tape Trowels and Sausage Gun FEATURED PRODUCT WeatherMaster ULTIMATE MP SIDING & WINDOW WeatherMaster X-TREME Window & Door Foam MULTI-PURPOSE Titebond 100% Silicone Titebond Pro-Grade Titebond Pro-Grade Plus Titebond TiteShield Titebond UA 920 WeatherMaster ULTIMATE MP X-TREME Multi-Purpose Foam ROOF & GUTTER Titebond Roof Cement Titebond Roof Plus WeatherMaster Gutter & Seam WeatherMaster Metal Roof SPECIALTY Titebond Acoustical Sound Titebond Blacktop Repair Titebond Concrete Repair Titebond PVC Trim Titebond Radon Titebond TitePatch WeatherMaster Concrete Joint X-TREME Dispenser Gun X-TREME Fireblock Foam X-TREME Multi-Purpose Cleaner FEATURED PRODUCT Titebond Quick & Thick WOODWORKING Titebond Genuine Hide Titebond II Dark Titebond II Premium Titebond III Ultimate Titebond Original Titebond Quick & Thick Titebond Speed Set Titebond Translucent PRO CABINET SHOP Super Titebond Titebond Cold Press HPL Titebond Cold Press Veneer Titebond Doweling Titebond Doweling LV Titebond Extend Titebond II Extend Titebond II Fluorescent Titebond II Premium Titebond III Ultimate Titebond Melamine Titebond Original Titebond Speed Set Titebond White MULTI SURFACE Instant Bond Accelerator Instant Bond Activator Instant Bond Gel Instant Bond Medium Instant Bond Medium - Jet Black Instant Bond Thick Instant Bond Thin Titebond All Purpose Titebond Quick & Thick ACCESSORIES Titebond Titebrush Titebond Wood Glue Pump menu search Product Guide Where To Buy Technical Resources Siding Color Match Get SDS Search Woodworking Glues Construction Adhesives Caulks & Sealants Flooring Products Woodworking Glues The most comprehensive wood glue program available. Printable View Back to glues TITEBOND II PREMIUM WOOD GLUE Part Number UPC Case UPC Size Weight (lbs.) Units Per Package Packages Per Pallet Get SDS Get TDS 50009 037083500097 037083500097 2.15 Gallon PROjug 21.48 1 60 check print 5001 0037083050011 10037083050018 1.25 Oz. Bottle 6.19 50 160 check print 5002 037083050028 10037083050025 4 Oz. Bottle 4.02 12 270 check print 5003 037083050035 10037083050032 8 Oz. Bottle 7.75 12 160 check print 5004 037083050042 10037083050049 16 Oz. Bottle 15.03 12 100 check print 5005 037083050059 10037083050056 Quart Bottle 16.11 6 88 check print 5006 037083050066 10037083050063 Gallon Jug 19.26 2 63 check print 5007 037083050073 5 Gallon Pail 48.30 1 24 check print 5008 55 Gallon Drum 539.29 1 4 check print Back To Product Details TITEBOND II PREMIUM WOOD GLUE Titebond II Premium Wood Glue set the industry standard as the first one-part, readily available wood glue to meet the ANSI Type II water-resistance specifications. It is ideal for exterior woodworking projects, including outdoor furniture, birdhouses, mailboxes, planters and picnic tables. Titebond II Premium provides a strong initial tack, fast speed of set, superior strength and excellent sandability. It is U.S. FDA approved for indirect food contact (cutting boards) and is ideal for radio frequency (R-F) gluing systems. less Titebond II Premium Wood Glue set the industry standard as the first one-part, readily available wood glue to meet the ANSI Type II water-resistance specifications. It is ideal for exterior woodworking projects, including outdoor furniture, birdhouses, mailboxes, planters and picnic tables. Titebond II Premium provides a strong init... more List Available Sizes and SDS Find Woodworking Glues Get Literature Watch Video Features & Benefits check_circle First one-part wood glue to pass ANSI Type II water-resistance check_circle Designed for exterior use check_circle Excellent sandability check_circle Unaffected by finishes check_circle U.S. FDA-compliant for indirect food contact check_circle Ideal for radio frequency (R-F) and hot press gluing systems check_circle Easy cleanup with water Application Guidelines Application Temperature: Above 55°F Open Assembly Time: 3-5 minutes (70°F./50%RH) Total Assembly Time: 10-15 minutes (70°F./50%RH) Minimum Required Spread : Approximately 6 mils or 250 square feet per gallon Required Clamping Pressure: Enough to bring joints tightly together (generally, 100-150 psi for softwoods, 125-175 psi for medium woods and 175-250 psi for hardwoods) Method of Application: Plastic bottles for fine applications; glue may also be spread with a roller spreader or brush. Cleanup: Damp cloth while glue is wet. Scrape off and sand dried excess. Limitations: Titebond II Premium Wood Glue is not for continuous submersion or for use below the waterline. Not for structural or load bearing applications. Do not use when temperature, glue or materials are below 55°F. Due to low pH, product may cause corrosion on metal surfaces, test product before using where rusting/corrosion may be of concern. Freezing may not affect the function of the product but may cause it to thicken. Agitation should restore product to original form. Because of variances in the surfaces of treated lumber, it is a good idea to test for adhesion. For best results gluing exotic or oily woods, such as Ipe and Teak, please contact our Technical Support Team at 1-800-347-4583. Read MSDS before use. KEEP FROM FREEZING. KEEP OUT OF THE REACH OF CHILDREN. Physical Properties Type Cross-linking polyvinyl acetate Calculated VOC State Liquid Weight Per Gallon 9.1 lbs. Color Honey cream Dried Film Translucent, yellow Solids 48% Freeze / Thaw Stability Stable Flashpoint > 200°F Viscosity 4,000 cps pH 3.0 Chalk Temperature To assure a good bond, 55°F is the lowest recommended temperature of the glue, air and materials during application. Storage Life 24 months in tightly closed containers at 75°F Bond Strength ASTM D-905 (On Hard Maple) Temperature Strength Wood Failure Room Temperature 3,750 psi 72% 150&deg;F. Overnight 1,750 psi 6% Specifications CONFORMS TO ASTM D-4236 Caution Statement CAUTION: EYE AND SKIN IRRITANT. Contains aluminum chloride. Do not swallow. Do not allow eye contact or prolonged skin contact. FIRST AID: If swallowed, do not induce vomiting; contact physician. If eye contact occurs, flush with water for 15 minutes. Wash skin contact areas with soap and water. If irritation from eye or skin contact persists, contact physician. For additional information, refer to Safety Data Sheet. KEEP OUT OF THE REACH OF CHILDREN. Community Media Contact Us Privacy Policy CTSC Policy Legal Disclaimer Digital Asset Policy MAP Policy Careers &copy; Copyright . Franklin International. Production

File: data/tds-cache/titebond-iii-ultimate.txt
cancel Search Woodworking Glues Construction Adhesives Caulks & Sealants Flooring Products Product Guide Where To Buy Technical Resources Siding Color Match Get SDS Community Media Contact Us FEATURED PRODUCT Titebond PVC Trim MULTI-PURPOSE Titebond All Purpose Titebond Contractor Grade Heavy Duty Titebond Contractor Grade Projects Titebond Fast Set Polyurethane Titebond Heavy Duty Titebond PROvantage Heavy Duty Titebond TiteGrab Plus SUBFLOOR Titebond Contractor Grade Subfloor Titebond PROvantage Subfloor Titebond Subfloor DRYWALL Titebond Contractor Grade Drywall Titebond Drywall Titebond Drywall Plus SPECIALTY Titebond Acoustical Ceiling Tile Titebond Advanced Polymer Panel Titebond Cove Base Plus Titebond Fast Grab FRP Titebond FRP Titebond PROvantage Landscape Titebond PVC Trim Titebond PVC Trim Joint FEATURED PRODUCT Titebond 771-Step WOOD Titebond 231 Acrylic Titebond 741 Choice Titebond 771-Step Titebond 801 Urethane Titebond 811 Advantage Titebond 821-Step Titebond 991 PROvantage MOISTURE CONTROL Titebond 531 Plus Titebond 771-Step Titebond 821-Step RESILIENT Titebond 675 Titebond 720 Titebond 780 Titebond 920 ACCESSORIES Titebond Tongue & Groove Glue Titebond Urethane Repair Titebond Wood Flooring Tape Trowels and Sausage Gun FEATURED PRODUCT WeatherMaster ULTIMATE MP SIDING & WINDOW WeatherMaster X-TREME Window & Door Foam MULTI-PURPOSE Titebond 100% Silicone Titebond Pro-Grade Titebond Pro-Grade Plus Titebond TiteShield Titebond UA 920 WeatherMaster ULTIMATE MP X-TREME Multi-Purpose Foam ROOF & GUTTER Titebond Roof Cement Titebond Roof Plus WeatherMaster Gutter & Seam WeatherMaster Metal Roof SPECIALTY Titebond Acoustical Sound Titebond Blacktop Repair Titebond Concrete Repair Titebond PVC Trim Titebond Radon Titebond TitePatch WeatherMaster Concrete Joint X-TREME Dispenser Gun X-TREME Fireblock Foam X-TREME Multi-Purpose Cleaner FEATURED PRODUCT Titebond Quick & Thick WOODWORKING Titebond Genuine Hide Titebond II Dark Titebond II Premium Titebond III Ultimate Titebond Original Titebond Quick & Thick Titebond Speed Set Titebond Translucent PRO CABINET SHOP Super Titebond Titebond Cold Press HPL Titebond Cold Press Veneer Titebond Doweling Titebond Doweling LV Titebond Extend Titebond II Extend Titebond II Fluorescent Titebond II Premium Titebond III Ultimate Titebond Melamine Titebond Original Titebond Speed Set Titebond White MULTI SURFACE Instant Bond Accelerator Instant Bond Activator Instant Bond Gel Instant Bond Medium Instant Bond Medium - Jet Black Instant Bond Thick Instant Bond Thin Titebond All Purpose Titebond Quick & Thick ACCESSORIES Titebond Titebrush Titebond Wood Glue Pump menu search Product Guide Where To Buy Technical Resources Siding Color Match Get SDS Search Woodworking Glues Construction Adhesives Caulks & Sealants Flooring Products Woodworking Glues The most comprehensive wood glue program available. Printable View Back to glues TITEBOND III ULTIMATE WOOD GLUE Part Number UPC Case UPC Size Weight (lbs.) Units Per Package Packages Per Pallet Get SDS Get TDS 14109 037083141092 037083141092 2.15 Gallon PROjug 21.83 1 60 check print 1411 037083014112 10037083014119 1.25 Oz. Bottle 6.27 50 160 check print 1412 037083014129 10037083014126 4 Oz. Bottle 4.17 12 270 check print 1413 037083014136 10037083014133 8 Oz. Bottle 7.97 12 160 check print 1414 037083014143 10037083014140 16 Oz. Bottle 15.30 12 100 check print 1415 037083014150 10037083014157 Quart Bottle 15.68 6 88 check print 1416 037083014167 10037083014164 Gallon Jug 19.59 2 63 check print 1417 037083014174 5 Gallon Pail 49.12 1 24 check print 1418 55 Gallon Drum 548.29 1 4 check print 18000 037083014112 20037083014116 1.25 Oz. Bottle 4.44 30 150 check print Back To Product Details TITEBOND III ULTIMATE WOOD GLUE Titebond III Ultimate Wood Glue is the first one-part, water cleanup wood glue ever offered that is proven waterproof. The waterproof formula passes the ANSI/HPVA Type I water-resistance specification and offers superior bond strength, longer open assembly time and lower application temperature. Titebond III is solvent free and cleans up with water - safer to use than traditional waterproof wood glues. It provides strong initial tack, sands easily without softening and is U.S. FDA approved for indirect food contact (cutting boards). The ultimate in wood glues - ideal for both interior and exterior applications. less Titebond III Ultimate Wood Glue is the first one-part, water cleanup wood glue ever offered that is proven waterproof. The waterproof formula passes the ANSI/HPVA Type I water-resistance specification and offers superior bond strength, longer open assembly time and lower application temperature. Titebond III is solvent free and cl... more List Available Sizes and SDS Find Woodworking Glues Get Literature Watch Video Features & Benefits check_circle Passes ANSI/HPVA Type I water-resistance check_circle Waterproof formula that cleans up with water check_circle Superior strength - Strong initial tack check_circle Designed for interior and exterior applications check_circle Longer open assembly time check_circle Lower application temperature check_circle Unaffected by finishes check_circle U.S. FDA-compliant for indirect food contact Application Guidelines Application Temperature: Above 47°F Open Assembly Time: 8-10 minutes (70°F./50%RH) Total Assembly Time: 20-25 minutes (70°F./50%RH) Minimum Required Spread : Approximately 6 mils or 250 square feet per gallon Required Clamping Pressure: Enough to bring joints tightly together (generally, 100-150 psi for softwoods, 125-175 psi for medium woods and 175-250 psi for hardwoods) Method of Application: Plastic bottles for fine applications; glue may also be spread with a roller spreader or brush. Cleanup: Damp cloth while glue is wet. Scrape off and sand dried excess. Limitations: Titebond III Ultimate Wood Glue is not for continuous submersion or for use below the waterline. Not for structural or load bearing applications. Use when temperature, glue and materials are above 45°F. Store product below 75°F. Storage above this temperature may cause product to thicken and reduce the usable shelf life. If thickened, shake vigorously by firmly tapping bottle on a hard surface until product is restored to original form. Due to low pH, product may cause corrosion on metal surfaces, test product before using where rusting/corrosion may be of concern. Because of variances in the surfaces of treated lumber, it is a good idea to test for adhesion. For best results gluing exterior doors or exotic and oily woods, please contact our Technical Support Team at 1-800-347-4583. Read SDS before use. KEEP FROM FREEZING. KEEP OUT OF THE REACH OF CHILDREN. Physical Properties Type Advanced Proprietary Polymer Calculated VOC State Liquid Weight Per Gallon 9.22 lbs Color Tan Dried Film Light brown Flashpoint > 200°F Solids 52% Freeze / Thaw Stability Stable Viscosity 4,200 cps pH 2.5 Chalk Temperature To assure a good bond, 45°F is the lowest recommended temperature of the glue, air and materials during application. Storage Life 24 months in tightly closed containers below 75°F Bond Strength ASTM D-905 (On Hard Maple) Temperature Strength Wood Failure Room Temperature 4,000 psi 57% 150&deg;F. Overnight 800 psi 0% Specifications CONFORMS TO ASTM D-4236 Community Media Contact Us Privacy Policy CTSC Policy Legal Disclaimer Digital Asset Policy MAP Policy Careers &copy; Copyright . Franklin International. Production

File: data/tds-cache/titebond-original.txt
cancel Search Woodworking Glues Construction Adhesives Caulks & Sealants Flooring Products Product Guide Where To Buy Technical Resources Siding Color Match Get SDS Community Media Contact Us FEATURED PRODUCT Titebond PVC Trim MULTI-PURPOSE Titebond All Purpose Titebond Contractor Grade Heavy Duty Titebond Contractor Grade Projects Titebond Fast Set Polyurethane Titebond Heavy Duty Titebond PROvantage Heavy Duty Titebond TiteGrab Plus SUBFLOOR Titebond Contractor Grade Subfloor Titebond PROvantage Subfloor Titebond Subfloor DRYWALL Titebond Contractor Grade Drywall Titebond Drywall Titebond Drywall Plus SPECIALTY Titebond Acoustical Ceiling Tile Titebond Advanced Polymer Panel Titebond Cove Base Plus Titebond Fast Grab FRP Titebond FRP Titebond PROvantage Landscape Titebond PVC Trim Titebond PVC Trim Joint FEATURED PRODUCT Titebond 771-Step WOOD Titebond 231 Acrylic Titebond 741 Choice Titebond 771-Step Titebond 801 Urethane Titebond 811 Advantage Titebond 821-Step Titebond 991 PROvantage MOISTURE CONTROL Titebond 531 Plus Titebond 771-Step Titebond 821-Step RESILIENT Titebond 675 Titebond 720 Titebond 780 Titebond 920 ACCESSORIES Titebond Tongue & Groove Glue Titebond Urethane Repair Titebond Wood Flooring Tape Trowels and Sausage Gun FEATURED PRODUCT WeatherMaster ULTIMATE MP SIDING & WINDOW WeatherMaster X-TREME Window & Door Foam MULTI-PURPOSE Titebond 100% Silicone Titebond Pro-Grade Titebond Pro-Grade Plus Titebond TiteShield Titebond UA 920 WeatherMaster ULTIMATE MP X-TREME Multi-Purpose Foam ROOF & GUTTER Titebond Roof Cement Titebond Roof Plus WeatherMaster Gutter & Seam WeatherMaster Metal Roof SPECIALTY Titebond Acoustical Sound Titebond Blacktop Repair Titebond Concrete Repair Titebond PVC Trim Titebond Radon Titebond TitePatch WeatherMaster Concrete Joint X-TREME Dispenser Gun X-TREME Fireblock Foam X-TREME Multi-Purpose Cleaner FEATURED PRODUCT Titebond Quick & Thick WOODWORKING Titebond Genuine Hide Titebond II Dark Titebond II Premium Titebond III Ultimate Titebond Original Titebond Quick & Thick Titebond Speed Set Titebond Translucent PRO CABINET SHOP Super Titebond Titebond Cold Press HPL Titebond Cold Press Veneer Titebond Doweling Titebond Doweling LV Titebond Extend Titebond II Extend Titebond II Fluorescent Titebond II Premium Titebond III Ultimate Titebond Melamine Titebond Original Titebond Speed Set Titebond White MULTI SURFACE Instant Bond Accelerator Instant Bond Activator Instant Bond Gel Instant Bond Medium Instant Bond Medium - Jet Black Instant Bond Thick Instant Bond Thin Titebond All Purpose Titebond Quick & Thick ACCESSORIES Titebond Titebrush Titebond Wood Glue Pump menu search Product Guide Where To Buy Technical Resources Siding Color Match Get SDS Search Woodworking Glues Construction Adhesives Caulks & Sealants Flooring Products Woodworking Glues The most comprehensive wood glue program available. Printable View Back to glues TITEBOND ORIGINAL WOOD GLUE Part Number UPC Case UPC Size Weight (lbs.) Units Per Package Packages Per Pallet Get SDS Get TDS 50609 037083506099 037083506099 2.15 Gallon PROjug 21.24 1 60 check print 5062 037083050622 10037083050629 4 Oz. Bottle 3.98 12 270 check print 5063 037083050639 10037083050636 8 Oz. Bottle 7.67 12 160 check print 5064 037083050646 10037083050643 16 Oz. Bottle 14.86 12 100 check print 5065 037083050653 10037083050650 Quart Bottle 14.40 6 88 check print 5066 037083050660 10037083050667 Gallon Jug 19.05 2 63 check print 5067 037083050677 5 Gallon Pail 47.74 1 24 check print 5068 037083050684 55 Gallon Drum 538.80 1 4 check print Back To Product Details TITEBOND ORIGINAL WOOD GLUE Titebond Original Wood Glue is the industry standard for woodworking. It provides a strong initial tack and fast speed of set to reduce clamp time. It also develops a bond stronger than the wood itself, offers excellent sandability and is unaffected by finishes. Titebond Original can help any woodworker achieve professional-looking results. It is ideal for wood, hardboard, particleboard, leather, cloth and most other porous materials. Titebond Original is easy to use and cleans up with water. less Titebond Original Wood Glue is the industry standard for woodworking. It provides a strong initial tack and fast speed of set to reduce clamp time. It also develops a bond stronger than the wood itself, offers excellent sandability and is unaffected by finishes. Titebond Original can help any woodworker achieve professional-looking... more List Available Sizes and SDS Find Woodworking Glues Get Literature Watch Video Features & Benefits check_circle Fast set - Shortens clamp time check_circle Bonds stronger than wood check_circle Solvent-resistant check_circle Excellent sandability check_circle Unaffected by finishes check_circle Easy cleanup with water Application Guidelines Application Temperature: Above 50°F (10°C) Open Assembly Time: 4-6 minutes (70°F./50%RH) Total Assembly Time: 10-15 minutes (70°F./50%RH) Minimum Required Spread : Approximately 6 mils or 250 square feet per gallon Required Clamping Pressure: Enough to bring joints tightly together (generally, 100-150 psi for softwoods, 125-175 psi for medium woods and 175-250 psi for hardwoods) Method of Application: Plastic bottles for fine applications; glue may also be spread with a roller spreader or brush. Cleanup: Damp cloth while glue is wet. Scrape off and sand dried excess. Limitations: Titebond Original Wood Glue is not intended for exterior use or where moisture is likely. For exterior applications use Titebond III Ultimate Wood Glue or Titebond II Premium Wood Glue. Not for structural or load bearing applications. Do not use when temperature, glue or materials are below 50°F. Freezing may not affect the function of the product but may cause it to thicken. Agitation should restore product to original form. Read MSDS before use. KEEP FROM FREEZING. KEEP OUT OF THE REACH OF CHILDREN. Physical Properties Type Aliphatic resin emulsion Calculated VOC State Liquid Weight Per Gallon 9.2 lbs. Color Yellow Dried Film Translucent Flashpoint > 200°F Solids 46% Freeze / Thaw Stability Stable Viscosity 3,200 cps pH 4.0 Chalk Temperature To assure a good bond, 50°F is the lowest recommended temperature of the glue, air and materials during application. Storage Life 24 months in tightly closed containers at 75°F Bond Strength ASTM D-905 (On Hard Maple) Temperature Strength Wood Failure Room Temperature 3,600 psi 77% 150&deg;F. Overnight 1,600 psi 10% Specifications CONFORMS TO ASTM D-4236 Caution Statement CAUTION: EYE AND SKIN IRRITANT. Do not swallow. Do not allow eye contact or prolonged skin contact. FIRST AID: If swallowed, do not induce vomiting; contact physician. If eye contact occurs, flush with water for 15 minutes. Wash skin contact areas with soap and water. If irritation from eye or skin contact persists, contact physician. For additional information, refer to Safety Data Sheet. KEEP OUT OF THE REACH OF CHILDREN. Community Media Contact Us Privacy Policy CTSC Policy Legal Disclaimer Digital Asset Policy MAP Policy Careers &copy; Copyright . Franklin International. Production
