Repository: vineetpadia/glueguy

# Glueguy Lab

Spreadsheet-style adhesive selector plus a larger McMaster-derived engineering reference library.

## Run locally

```bash
python3 -m http.server 4317 --bind 0.0.0.0
```

Open `http://127.0.0.1:4317/` on the host, or from another machine on the same LAN/VPN open `http://<host-ip>:4317/`.

## Catalog pipeline

1. Crawl McMaster glue families into raw JSON.

```bash
python scripts/mcmaster_glue_pipeline.py --max-pages 220 --output data/mcmaster-glues.json
```

2. Enrich the representative McMaster part page for each family into a reusable detail cache.

```bash
python scripts/enrich_mcmaster_product_details.py
```

File: data/tds-cache/mg-chemicals-834htc.txt
<!-- page: 0 -->

834HTC

MG Chemicals

# High Thermal Conductivity Epoxy, Encapsulating &amp; Potting Compound

834HTC is a 2-part, black, rigid, flame-retardant thermal epoxy that provides extreme environmental, mechanical and physical protection for printed circuit boards and electronic assemblies.

This epoxy resin is designed for applications where thermal management and self-extinguishing are critical. It also provides excellent electrical insulation and protects components from static discharge, vibration, abrasion, thermal shock, environmental humidity, salt water, fungus, and many harsh chemicals.

# Features &amp; Benefits

- Certified UL 746A (File# E334302)
- Flame-retardant—UL 94V-0 approved
- Low CTE
- Low exotherm
- High compressive and tensile strength
- Excellent adhesion to a wide variety of substrates including metals, composites, glass, ceramics, and many plastics
- Excellent electrical insulating characteristics
- Low shrinkage and high dimensional stability
- Non-halogenated flame-retardant fillers
- Solvent-free

# Cure Instructions

Allow to cure at room temperature for 24 hours, or cure in an oven at one of these time/temperature options:

|  Temperature | 65 °C | 80 °C | 100 °C  |
| --- | --- | --- | --- |
|  Time | 2 h | 1 h | 30 min  |

![img-0.jpeg](img-0.jpeg)

# Available Packaging

|  Part # | Packaging | Net Vol. | Net Wt.  |
| --- | --- | --- | --- |
|  834HTC-900ML | 2 Can kit | 900 mL | 1.53 kg  |
|  834HTC-4.25L | 2 Can kit | 4.25 L | 7.25 kg  |

# Storage and Handling

Store between 16 and 27 °C in a dry area, away from sunlight (see SDS). Storage below 16 °C can result in crystallization.

MG Chemicals 1210 Corporate Drive Burlington, Ontario, Canada L7L 5R6 ISO 9001:2015 Quality Management System SAI Global File: 004008

support@mgchemicals.com North America +(1) 800-340-0772 International +(1) 905-331-1396 Europe +44 1663 362888 23 January 2026 / Ver. 6.4

---

<!-- page: 1 -->

834HTC

MG Chemicals

Liquid Properties

|  Chemistry | Epoxy | —  |
| --- | --- | --- |
|  Density | 1.7 g/mL (Mixed) | ASTM D1475  |
|   |  1.9 g/mL (A)  |   |
|   |  0.9 g/mL (B)  |   |
|  Viscosity @ 25 °C | 10 000 cP (Mixed) | Brookfield Engineering labs Inc.  |
|   |  56 000 cP (A) | IPCTM-65- Method 2.4.24.4  |
|   |  24 cP (B)  |   |
|  Mix Ratio | 5:1 (Volume) | —  |
|   |  10:1 (Weight)  |   |
|  Working Time a | 1.5 h | —  |
|  Shrinkage | 1.0% | Calculated  |
|  Shelf Life | 5 y | —  |

aBased on 100 g sample. Varies by volume and geometry.

Cured Properties

|  Flame Retardancy | UL 94V-0 | —  |
| --- | --- | --- |
|  Color | Black | —  |
|  Density | 1.7 g/mL | Hydrostatic Weighing  |
|  Service Temperature Range | -50–150 °C | —  |
|  Intermittent Temperature | -55–165 °C | —  |
|  Thermal Conductivity @ 25 °C | 0.9 W/(m·K) | ASTM E1461  |
|  Specific Heat Capacity @ 25 °C | 1.3 J/(g·K) |   |
|  Thermal Diffusivity @ 25 °C | 0.4 mm²/s |   |
|  Glass Transition Temperature (Tg) | 117 °C | ASTM E1545  |
|  Coefficient of Thermal Expansion (CTE) | 34 ppm/°C (Prior Tg) | ASTM E831  |
|   |  116 ppm/°C (After Tg) |   |
|  Hardness | 91 D | ASTM D2240  |
|  Tensile Strength | 22 N/mm² | ASTM D638  |
|  Compressive Strength | 123 N/mm² | ASTM D695  |

MG Chemicals 1210 Corporate Drive Burlington, Ontario, Canada L7L 5R6 ISO 9001:2015 Quality Management System SAI Global File: 004008

support@mgchemicals.com North America +(1) 800-340-0772 International +(1) 905-331-1396 Europe +44 1663 362888 23 January 2026 / Ver. 6.4

---

<!-- page: 2 -->

834HTC

MG Chemicals

Cured Properties Continued

|  Lap Shear | 6.7 N/mm² (Stainless Steel) | ASTM D1002  |
| --- | --- | --- |
|   |  4.7 N/mm² (Aluminum) |   |
|   |  1.9 N/mm² (ABS) |   |
|   |  1.2 N/mm² (PC) |   |
|  Resistivity | 3.0 x 10¹³ Ω·cm | ASTM D257  |
|  Breakdown Voltage @ 3.175 mm | 43 100 V | ASTM D149  |
|  Dielectric Strength @ 3.175 mm | 345 V/mil |   |
|  Dielectric Constant @ 1 MHz | 3.9 | ASTM D150  |
|  Dissipation Factor @ 1 MHz | 0.02 |   |
|  Comparative Tracking Index (CTI) | 600 V | ASTM D3638  |
|  Chemical Absorption | 10 % (Acetone) | —  |
|  Weight Gain, 30 days @ 25 °C | 6 % (Ethyl Acetate) |   |
|   | 4 % (IPA) |   |
|   | 0.8 % (Toluene) |   |
|   | 0.7 % (Sulphuric Acid 3%) |   |
|   | 4 % (Sulphuric Acid 30%) |   |
|   | 0.1 % (10% NaOH) |   |
|   | 0.2 % (10% NaCl) |   |
|   | 0.2 % (Water) |   |
|   | 0.1 % (Transmission Oil) |   |
|   | 0 % (Transformer Oil) |   |
|   | 1 % (Gasoline) |   |
|  Weight Loss @ 155 °C (600 hrs) | 2.0 % | —  |

MG Chemicals 1210 Corporate Drive Burlington, Ontario, Canada L7L 5R6 ISO 9001:2015 Quality Management System SAI Global File: 004008

support@mgchemicals.com North America +(1) 800-340-0772 International +(1) 905-331-1396 Europe +44 1663 362888 23 January 2026 / Ver. 6.4

---

<!-- page: 3 -->

834HTC

MG Chemicals

# Application Instructions

Read the product SDS and Application Guide for more detailed instructions before using this product.

# Recommended Preparation

Clean the substrate with 824 99.9% Isopropyl Alcohol, so the surface is free of oils, dust, and other residues.

# Mixing

1. Scrape settled material free from the bottom and sides of the part A container; stir the contents until homogenous. Use a paint shaker if available.
2. Measure 5 parts by volume of the part A and pour into the mixing container. Ensure all contents are transferred by scraping the container.
3. Measure 1 part by volume of the part B and pour into the mixing container. Ensure all contents are transferred by scraping the container.
4. Thoroughly and gently mix parts A and B together. Avoid introducing air bubbles.
5. To de-air, let sit for 15 minutes or put in a vacuum chamber at 25 inHg for 2 minutes.
6. If bubbles are present at the top, break them gently with the mixing paddle.
7. Pour the mixture into a container holding the components to be protected.
8. Close the part A and B containers tightly between uses to prevent skinning.

If crystallization/solidification occurs, reconstitute the product by warming to between 55 and 65 °C until it becomes fully re-liquified. Let the material cool to room temperature before mixing, to prevent flash cure.

Mixing &gt;1 kg at a time decreases working time and can lead to a flash cure. Limit the size of hand-mixed batches. For large production volumes, contact MG Chemicals Technical Support for assistance.

Disclaimer: This information is believed to be accurate. It is intended for professional end-users who have the skills required to evaluate and use the data properly. M.G. Chemicals Ltd. does not guarantee the accuracy of the data and assumes no liability in connection with damages incurred while using it.

MG Chemicals 1210 Corporate Drive Burlington, Ontario, Canada L7L 5R6 ISO 9001:2015 Quality Management System SAI Global File: 004008 support@mgchemicals.com North America +(1) 800-340-0772 International +(1) 905-331-1396 Europe +44 1663 362888 23 January 2026 / Ver. 6.4

File: data/tds-cache/mg-chemicals-8810.txt
<!-- page: 0 -->

8810

MG Chemicals

# Black Rigid Urethane

8810 urethane resin is a black, tough, 2-part potting compound. It features a low mixed viscosity and excellent moisture resistance. In addition, this rigid urethane potting compound adheres strongly to a wide variety of substrates, including metals, composites, glass, ceramics, and many plastics.

This 2-part polyurethane resin offers exceptional physical protection and is designed for potting and encapsulating intricate electronic components and cable jointing boxes.

# Features &amp; Benefits

- 2:1 mix ratio
- 45 minute working time
- 24 hour cure at room temperature
- Constant service temperature of -50 to 120 °C
- Low exotherm
- Excellent dielectric properties

# Cure Instructions

Allow to cure at room temperature for 24 hours, or cure in an oven at one of these time/temperature options:

- Temperature: 65 °C, 80 °C
- Time: 1 h, 45 min

Moisture contamination can create large bubbles and a lumpy appearance. For consistent curing results, ensure that part A is dry before use and the mixture is kept dry during cure. If moisture contamination of part A is suspected, follow the steps below:

1. Pre-heat part A at 65 °C for 2 hours. Mix the heated resin with the appropriate amount of hardener (do not allow the resin to cool as this may create condensation that wets the resin).
2. Mix the 2 components together and cure in an enclosure that has a constant stream of nitrogen gas flowing through to keep the environment dry.

![img-0.jpeg](img-0.jpeg)

# Available Packaging

|  Part # | Packaging | Net Vol. | Net Wt.  |
| --- | --- | --- | --- |
|  8810-375ML | 2 Bottle kit | 375 mL | 428 g  |
|  8810-2.55L | 3 Can kit | 2.55 L | 2.91 kg  |
|  8810-60L | 3 Pail kit | 60 L | 68.6 kg  |

# Storage and Handling

Store between 16 and 27 °C in a dry area, away from sunlight (see SDS). Minimize the time that the container is kept opened and purge with nitrogen before closing if the material is not used up at once.

MG Chemicals 1210 Corporate Drive Burlington, Ontario, Canada L7L 5R6 ISO 9001:2015 Quality Management System SAI Global File: 004008

support@mgchemicals.com North America +(1) 800-340-0772 International +(1) 905-331-1396 Europe +44 1663 362888 23 January 2026 / Ver. 5.2

---

<!-- page: 1 -->

8810

MG Chemicals

# Liquid Properties

|  Chemistry | Polyurethane | —  |
| --- | --- | --- |
|  Density | 1.1 g/mL (Mixed) | ASTM D1475  |
|   |  1.1 g/mL (A)  |   |
|   |  1.2 g/mL (B)  |   |
|  Viscosity @ 25 °C | 317 cP (Mixed) | Brookfield Engineering labs Inc.
IPCTM-65- Method 2.4.24.4  |
|   |  320 cP (A)  |   |
|   |  220 cP (B)  |   |
|  Mix Ratio | 2:1 (Volume) | —  |
|   |  1.7:1 (Weight)  |   |
|  Working Time a | 45 min | —  |
|  Shrinkage | 1.5% | Calculated  |
|  Shelf Life | 2 y | —  |

aBased on 100 g sample. Varies by volume and geometry.

# Cured Properties

|  Flame Retardancy | No | —  |
| --- | --- | --- |
|  Color | Black | —  |
|  Density | 1.2 g/mL | Hydrostatic Weighing  |
|  Service Temperature Range | -50–120 °C | —  |
|  Intermittent Temperature | 130 °C | —  |
|  Thermal Conductivity @ 25 °C | 0.3 W/(m·K) | ASTM E1461  |
|  Specific Heat Capacity @ 25 °C | 1.7 J/(g·K) |   |
|  Thermal Diffusivity @ 25 °C | 0.1 mm²/s |   |
|  Glass Transition Temperature (T_{g}) | 44 °C | ASTM E1545  |
|  Coefficient of Thermal Expansion (CTE) | 83 ppm/°C (Prior T_{g}) | ASTM E831  |
|   |  210 ppm/°C (After T_{g}) |   |
|  Hardness | 80 D | ASTM D2240  |
|  Tensile Strength | 10 N/mm² | ASTM D638  |
|  Compressive Strength | 253 N/mm² | ASTM D695  |

MG Chemicals 1210 Corporate Drive Burlington, Ontario, Canada L7L 5R6 ISO 9001:2015 Quality Management System SAI Global File: 004008

support@mgchemicals.com North America +(1) 800-340-0772 International +(1) 905-331-1396 Europe +44 1663 362888 23 January 2026 / Ver. 5.2

---

<!-- page: 2 -->

8810

MG Chemicals

Cured Properties Continued

|  Lap Shear | 4.9 N/mm² (Stainless Steel) | ASTM D1002  |
| --- | --- | --- |
|   |  7.5 N/mm² (Aluminum) |   |
|   |  4.0 N/mm² (ABS) |   |
|   |  4.2 N/mm² (PC) |   |
|  Resistivity | 1.9 x 10¹³ Ω·cm | ASTM D257  |
|  Breakdown Voltage @ 3.175 mm | 50 900 V | ASTM D149  |
|  Dielectric Strength @ 3.175 mm | 410 V/mil |   |
|  Dielectric Constant @ 1 MHz | 3.6 | ASTM D150  |
|  Dissipation Factor @ 1 MHz | 0.2 |   |
|  Chemical Absorption | 0.8 % (IPA) | —  |
|  Weight Gain, 30 days @ 25 °C | 1 % (Sulphuric Acid 3%) |   |
|   |  3 % (Acetic Acid) |   |
|   |  0.4 % (10% NaOH) |   |
|   |  0.3 % (10% NaCl) |   |
|   |  1 % (Water) |   |
|   |  0 % (Transmission Oil) |   |
|   |  0 % (Transformer Oil) |   |
|   |  0.4 % (Gasoline) |   |
|  Weight Loss @ 155 °C (600 hrs) | 2.4 % | —  |
|  Water Absorptionᵃ @ 1 week | 0.0% (water), 0.08% (10% salt water) | —  |
|  @ 2 weeks | 0.1% (water), 0.3% (10% salt water) |   |
|  @ 4 weeks | 1.4% (water), 0.5% (10% salt water) |   |

ᵃSample size: 12.8 mm width, 12.5 mm thickness, and 4.8 g. Cured 1 hour @ 65 °C.

MG Chemicals 1210 Corporate Drive Burlington, Ontario, Canada L7L 5R6 ISO 9001:2015 Quality Management System SAI Global File: 004008

support@mgchemicals.com North America +(1) 800-340-0772 International +(1) 905-331-1396 Europe +44 1663 362888 23 January 2026 / Ver. 5.2

---

<!-- page: 3 -->

8810

MG Chemicals

# Application Instructions

Read the product SDS and Application Guide for more detailed instructions before using this product.

# Recommended Preparation

Clean the substrate with 824 99.9% Isopropyl Alcohol, so the surface is free of oils, dust, and other residues.

# Mixing

1. (Optional) Pre-heat part A to improve surface quality.
2. Scrape settled material free from the bottom and sides of the part A container; stir the contents until homogenous.
3. Measure 2 parts by volume of the pre-stirred part A, and pour into the mixing container. Ensure all contents are transferred by scraping the container.
4. Measure 1 part by volume of the part B, and pour into the mixing container. Ensure all contents are transferred by scraping the container
5. Thoroughly mix parts A and B together.
6. (Optional) Put in a vacuum chamber at 25 inHg.
7. Pour the mixture into a container holding the components to be protected.
8. Blanket both parts with nitrogen if the material is not used up to prevent moisture.
9. Close the part A and B containers tightly between uses.

Mixing &gt;500 g at a time decreases working time and can lead to a flash cure. Limit the size of hand-mixed batches. For large production volumes, contact MG Chemicals Technical Support for assistance.

Disclaimer: This information is believed to be accurate. It is intended for professional end-users who have the skills required to evaluate and use the data properly. M.G. Chemicals Ltd. does not guarantee the accuracy of the data and assumes no liability in connection with damages incurred while using it.

MG Chemicals 1210 Corporate Drive Burlington, Ontario, Canada L7L 5R6 ISO 9001:2015 Quality Management System SAI Global File: 004008 support@mgchemicals.com North America +(1) 800-340-0772 International +(1) 905-331-1396 Europe +44 1663 362888 23 January 2026 / Ver. 5.2

File: data/tds-cache/threebond-1211.txt
Silicone RTV and FIPG Sealant | ThreeBond Threebond International, Inc. Creating our future from a single drop. Request Quote Japanese Site Document Library --> OUR COMPANY &ndash; Who We Are &ndash; Social/Environmental Impact &ndash; News &ndash; Careers Our Markets &ndash; Automotive Manufacturing &ndash; EV & Fuel Cell Manufacturing &ndash; Automotive Aftermarket &ndash; Motorsports Manufacturing & Aftermarket &ndash; Small Engine Manufacturing &ndash; Consumer Electronics Industry &ndash; Nail Care Products &ndash; Custom Product Development &ndash; Medical Grade Products Our Products &ndash; Adhesives &ndash; Sealants &ndash; Adhesive Coatings Manufacturer &ndash; Cleaners &ndash; Engineered Dispensing Solutions &ndash; Pre-Coated Fasteners (MEC) Contact us 1200 Series Silicone RTV Sealant usage Room-Temperature-Vulcanizing Silicone, or RTV sealants are used for sealing inner fluids via application to the joint surfaces of various flanges, screws, etc. ThreeBond RTV sealant forms a rubber elastic bond that have excellent vibration absorption, as well as chemical, shock and heat resistance. We offer a wide variety of single- component, moisture-curing silicones to handle almost any type of application. Just some of the applications for our FIPG or RTV sealant is used includes: • Water pumps • Engine oil pans • ECU modules • And more We offer several reaction types, including oxime, acetone and alcohol to suit a wider array of applications. We know our customers span across industries, and so we offer RTV sealant that is designed to withstand the wear and tear demanded by leading industries. Our silicone RTV sealants are most often used in the automotive aftermarket, motorsports manufacturing and aftermarket and the small engine manufacturing industries. We are proud of the ranging solutions we offer, with an array of different types of FIPG or RTV sealant to choose from. Why Partner with ThreeBond? ThreeBond is proudly making great strides within the industrial sealant, adhesives and coatings industries. Our huge product assortment, including RTV sealants, allows us to be a one-stop-shop for almost any industry, with offerings that are designed to help improve production volume, eliminate waste, stabilize quality and reduce your workers’ costs. As a company, we are also committed to sustainability and offering industrial solutions that help to minimize adverse environmental impact. As a worldwide manufacturer of FIPG sealants, we continue to improve and expand our offerings to better suit our customers. Browse our full selection of FIPG and RTV sealants and find the solutions that will improve your workflow. PRODUCT SPECIFICATIONS ( = download technical data sheet) Product Name Features and Uses Appearance Viscosity (Pa *S) Blow out resistance (MPa room temperature) Tack-Free Time Thermal Conductivity (W/m*K) Curing Condition TB1207B Silicone FIPG, Heat resistant, Oil and LLC resistant. Used on engine oil pans or water pumps sealing. Black 100 10 and higher 8 - Moisture TB1211 Multipurpose low Viscosity silicone based liquid gasket. Excellent oil resistance, used with solid sheet gaskets White 68 10 and higher 90 - Moisture TB1215 Multipurpose silicone with excellent heat, oil gear oil resistant Gray 70 10 and higher 60 - Moisture TB1216E Silicone FIPG, Heat resistant, Oil and LLC resistant. Used on engine oil pans or water pumps sealing. Gray 200 10 and higher 6 - Moisture TB1217F Silicone FIPG, Heat resistant, Oil and LLC resistant. Used on engine oil pans or water pumps sealing. Gray 240 10 and higher 6 - Moisture TB1217H Silicone FIPG, High Viscosity with excellent initial pressure, vibration oil resistant Gray 330 10 and higher 5 - Moisture TB1217M Silicone FIPG, Oily surface adhesion, Heat resistant, oil resistant Black 280 10 and higher 7 - Moisture TB1281 Silicone FIPG, Gear oil resistant, heat resistant Reddish-brown 100 10 and higher 10 - Moisture TB1281B Silicone FIPG, AT fluid resistant, heat resistant Reddish-brown 115 10 and higher 1 - Moisture TB1225B One part room temperature curing silicone adhesive sealant for electric and electronic components. Quick drying and does not affect metals or plastics White 18 - 5 1.59 Moisture TB1225C One part moisture curing heat dissipating agent. Excellent heat resistance. REACH compliant Gray 70 - 10 2.5 Moisture TB1227D Silicone FIPG, engine oil and LLC resistant. Black 200 10 and higher 90 - Moisture * Measurements are taken under the standard testing conditions for each grade. SUGGESTED MARKETS: Automotive Aftermarket Motorsports Manufacturing & Aftermarket Small Engine Manufacturing PLEASE NOTE: Not every product we make is represented here. If there is a product you don’t see, please contact us and we will provide information and specifications on request. REQUEST PDFs: --> RELATED PRODUCTS Liquid Gaskets and Adhesives 1100 series Silicone RTV Sealant 1200 series Anaerobic Adhesives 1300 series Locking Agents 1400 series Rubber & Polymer Adhesives 1500 series Functional Heat Resistant Adhesive Sheets 1600 series Instant Adhesives 1700 series Industrial Epoxy Resins 2200 series Pre-Coated Screw Locking Agents 2400 series Industrial Brakes & Parts Cleaners 2700 series UV CURE ADHESIVES and SEALANTS – EPOXY, ACRYLIC, SILICONE BASED 3000/3100 series Electro-Conductive Resins 3300 series Heat-resistant, inorganic adhesives 3700 series EPOXY AND ACRYLIC STRUCTURAL ADHESIVES 3900 series Aftermarket Automotive Sealants & Coatings 6100 series Brakes & Parts Cleaners 6600 series Cyanoacrylate Instant Adhesives 7700 series COMPANY INFORMATION Who We Are Social/Environmental Impact News Careers Transparency in Coverage Our Markets Automotive Manufacturing EV & Fuel Cell Manufacturing Automotive Aftermarket Motorsports Manufacturing & Aftermarket Small Engine Manufacturing Consumer Electronics Industry Nail Care Products Custom Product Development Medical Grade Products Our Products Adhesives Sealants Adhesive Coatings Manufacturer Cleaners Engineered Dispensing Solutions Pre-Coated Fasteners (MEC) Document library Certifications Technical Data Sheets Safe Application Directions Technical News Catalogs and Product Sheets ThreeBond Product Videos ThreeBond International 6184 Schumacher Park Drive West Chester Township, OH 45069 513-779-7300 Site map PRIVACY POLICY Terms &copy; THREEBOND INTERNATIONAL, INC &rarr; Contact Us Request a Quote

File: data/tds-cache/threebond-1401.txt
<!-- page: 0 -->

ThreeBond

# Three Bond International, Inc.
## Technical Data Sheet

### TB1401 – THREAD LOCK

## Information

TB1401 is a solvent based thread lock and can be used to lock screws, bolts, and threaded fasteners. TB1401 resists vibration and impact, and will not harm most plastics and printed parts. TB1401 can be used to prevent the loosening, leaking and rusting of screws.

## Typical Properties

### 1. General Properties

|  Item | Unit | Value  |
| --- | --- | --- |
|  Appearance | - | Transparent  |
|  Viscosity | mPa{cP} | 350{350}  |
|  Specific Gravity | - | 0.88  |

### 2. Curing speed

|  Property |   | Units | Value  |
| --- | --- | --- | --- |
|  Curing schedule
M10, Iron bolt/nut
Initial fastening force = 0 | 1 day | N•m {kgf•cm} | 0.8{8}  |
|   |  2 days |   | 1.5{15}  |
|   |  3 days |   | 3.0{31}  |
|   |  7 days |   | 10.5{107}  |
|  Break loose torque at various temperature
M10, Iron bolt/nut
Initial fastening force = 0 | 25°C | N•m {kgf•cm} | 10.5 {107}  |
|   |  50°C |   | 6.0 {61}  |
|   |  70°C |   | 4.0 {41}  |
|  Bolt size and break loose torque
Iron bolt/nut
Initial fastening force = 0 | M3 | N•m {kgf•cm} | 0.3 {3}  |
|   |  M4 |   | 0.6 {6}  |
|   |  M6 |   | 3.5 {36}  |
|   |  M8 |   | 5.5 {56}  |
|   |  M10 |   | 10.5 {107}  |

### 3. Percent Non Volatile

$$
\% \mathrm{N/V} = 31
$$

*These are typical results not product specifications.*

Page 1 of 1

Rev: 0.2

Issued Date: 4/15/02

Document Control Number: 3-TB-20-0484

File: data/tds-cache/threebond-1533.txt
<!-- page: 0 -->

TB1533

# ThreeBond

Jan. 1, 2006

Three Bond Co., Ltd.

Technical Data

ThreeBond 1533

Single-component, Moisture-curing, Elastic Adhesive (White)

1. Product description

ThreeBond 1533 is a solvent-free, single-component, moisture-curing, elastic adhesive. Its main component is a silyl-based special polymer. The adhesive cures when reacting with a trace of moisture in the air. It will show strong tackiness about 5 to 10 minutes after application. If substrates are bonded at this stage, the bonding strength will increase significantly with time. It is resistant to vibration and shock and excels in stress relaxation properties for expansion and contraction of parts. Additionally, it has strong adhesion to a wide range of materials, including metals, plastics, rubbers, wood materials and inorganic materials.

It is applicable where conventional RTV silicone agents (sealing agent, potting agent, etc.) are used. Since this product contains no low molecular cyclic siloxane, it will not cause electric contact fault.

Hereinafter, ThreeBond is abbreviated to TB.

2. Features

(1) Solvent-free and environment-friendly
(2) Less odor
(3) Single-component and fast-curing
(4) Light- or heat-curing equipment not required
(5) Has initial tackiness therefore temporary fixing not required
(6) Elastic adhesive with good peel strength and vibration and impact stress relaxation
(7) Good adhesion to wide range of materials, including metals, plastics, rubbers, wood materials and inorganic materials (good adhesion between different substrates)
(8) No dibutyltin compounds (in compliance with EU regulations)

3. Applications

Bonding, sealing and potting of various materials

ED2015055

---

<!-- page: 1 -->

TB1533

# 4. Properties

## 4.1 General properties

Table 1 Properties of TB1533

|  Test item | Unit | Result | Test method  |
| --- | --- | --- | --- |
|  Main component | - | Silyl-based special polymer |   |
|  Appearance | - | White | 3TS-2100-002  |
|  Viscosity | Pa·s | 100* | 3TS-2F00-007  |
|  Specific gravity | - | 1.39 | 3TS-2500-002  |
|  Tack-free | min | 7 | 3TS-3130-006  |

* Measuring conditions: Shear rate: 5s⁻¹

## 4.2 Moisture curing ability

![img-0.jpeg](img-0.jpeg)
Fig. 1 Curing ability of TB1533 depending on temperature and relative humidity
Measuring conditions: 3TS-3160-005

ED2015055

---

<!-- page: 2 -->

TB1533

# 5. Characteristics of cured adhesive

## 5.1 Characteristics of cured adhesive

Table 2 Characteristics of TB1533 after curing

|  Test item |   | Unit | Result | Test method  |
| --- | --- | --- | --- | --- |
|  Hardness |   | — | A40 | 3TS-2B00-004  |
|  Tensile strength |   | MPa | 4.5 | 3TS-4190-001  |
|  Elongation |   | % | 280 | 3TS-4190-001  |
|  Cure shrinkage |   | % | 2.3 | 3TS-2600-001*1  |
|  Glass transition temperature*2 |   | °C | -62 | 3TS-4730-001  |
|  Thermal conductivity |   | W/m·k | 0.28 | 3TS-4750-001  |
|  Moisture permeability |   | g/m²·24hrs | 8.3 | JIS K 7129-C method*3  |
|  Linear expansion coefficient | (-100 to -60°C) | ppm/°C | 25 to 39 | 3TS-4740-001*4  |
|   |  (0 to 150°C) |   | 384 to 393  |   |

Curing conditions: At 23°C and 50% RH for 7 days
*1 Dimensions of cured adhesive: φ20 mm × 2 mm
*2 DMA E" peak top, frequency: 1 Hz
*3 Test conditions: Table C-3, Permeation area: 15.2 m², Thickness 1.5 mm, n = 3
*4 Frequency: 1 Hz

## 5.2 Electrical characteristics of cured adhesive

Table 3 Electrical characteristics of TB1533

|  Test item |   | Unit | Result | Test method  |
| --- | --- | --- | --- | --- |
|  Volume resistivity |   | Ω·m | 3.20×10^{10} | 3TS-5200-001  |
|  Surface resistivity |   | Ω | 1.60×10^{14} | 3TS-5200-002  |
|  Dielectric constant | 1kHz | - | 5.30 | 3TS-5220-001  |
|   |  1MHz |   | 4.60  |   |
|  Dielectric loss tangent | 1kHz | - | 0.028  |   |
|   |  1MHz |   | 0.038  |   |
|  Dielectric breakdown strength |   | kV/mm | 21 | 3TS-5230-002  |

ED2015055

---

<!-- page: 3 -->

TB1533

# 6. Bond strength

## 6.1 Lap shear strength

Table 4 Lap shear strength of TB1533

|  Test material |   | Unit | Result | Failure type  |
| --- | --- | --- | --- | --- |
|  Metals | Aluminum (A1050P) | MPa | 5.7 | CF  |
|   |  Iron (SPCC-SB) |   | 5.8 | CF  |
|   |  Stainless steel |   | 4.5 | CF  |
|   |  Copper |   | 5.0 | CF  |
|  Plastics | Phenolic resin | MPa | 5.9 | CF  |
|   |  Glass epoxy |   | 5.4 | CF  |
|   |  Acryl |   | 2.6 | AF  |
|   |  ABS |   | 2.2 | AF  |
|   |  PC (Polycarbonate) |   | 4.3 | CF  |
|   |  Nylon 6,6 |   | 0.6 | AF  |
|   |  PET (Polyethylene terephthalate) |   | 3.2 | CF  |
|   |  PBT (Polybutylene terephthalate) |   | 1.0 | AF  |
|   |  PPS (Polyphenylene sulfide) |   | 1.4 | AF  |
|  Others | Glass | MPa | 5.0 | CF  |

AF: Adhesive failure CF: Cohesive failure
Curing conditions: At 23°C and 50% RH for 7 days
Test method: 3TS-4100-013 Bonding of substrates of same material/Application to both surfaces/Bonding after 5-minute open time

## 6.2 T-peel strength

Table 5 T-peel strength of TB1533

|  Test material |   | Unit | Result | Failure type  |
| --- | --- | --- | --- | --- |
|  Iron (SPCC-SD) |   | kN/m | 2.6 | CF  |
|  Aluminum (A1050P) |   |   | 3.5 | CF  |
|  Cotton canvas |   |   | 1.5 | CF  |
|  Rubbers | NBR | kN/m | 2.3 | CF  |
|   |  CR |   | 2.1 | AF  |
|   |  SBR |   | 2.3 | *1  |
|   |  NR |   | 1.0 | *1  |
|   |  EPDM |   | 1.0 | AF  |
|   |  Silicone |   | 1.0 | *1  |
|   |  Soft PVC |   | 2.3 | CF  |

ED2015055

---

<!-- page: 4 -->

TB1533

AF: Adhesive failure CF: Cohesive failure *1: Material failure of substrate

Curing conditions: At 23°C and 50%RH for 7 days

Test method: 3TS-4130-023 Bonding of substrates of same material/Application to both surfaces: Bonding after 5-minute open time

* Surface treatment of test pieces in 6.1 and 6.2
* Metallic test pieces: Degreasing with methylene chloride Plastic and rubber test pieces: Wiping with ethanol Rubber test pieces: Degreasing with xylene after rubbing with sandpaper #100

## 6.3 Open time and ultimate bonding strength

![img-1.jpeg](img-1.jpeg)
Fig. 2 Open time and lap shear strength of TB1533
Aluminum substrates were bonded after a prescribed open time.
Curing conditions: At 23°C and 50%RH for 7 days
Measuring conditions: 3TS-4100-013 Bonding of aluminum (A1050P) test pieces/
Application to both surfaces/Bonding after prescribed open time

ED2015055

---

<!-- page: 5 -->

TB1533

## 6.4 Lap shear strength when heated

![img-2.jpeg](img-2.jpeg)
Lap shear strength of TB1533 when heated
Curing conditions: At 23°C and 50%RH for 7 days
Measuring conditions: 3TS-4100-013 Bonding of aluminum (A1050P) test pieces/
Application to both surfaces/Bonding after 5-minute open time

## 6.5 Curing time and lap shear strength

![img-3.jpeg](img-3.jpeg)
Fig. 4 Curing time and lap shear strength of TB1533
Curing conditions: 23°C, 50%RH
Measuring conditions: 3TS-4100-013 Bonding of iron (SPCC-SB) (Fe) test pieces
Measuring conditions: Bonding of aluminum (A1050P) (Al) test pieces and polycarbonate (PC) test pieces/Application to both surfaces/Bonding after 5-minute open time

ED2015055

---

<!-- page: 6 -->

TB1533

## 6.6 Curing time and T-peel strength

Fig. 5 Curing time and T-peel strength of TB1533
![img-4.jpeg](img-4.jpeg)
Curing conditions: 23°C, 50% RH
Measuring conditions: 3TS-4130-023 Bonding of aluminum (A1050P) test pieces/
Application to both surfaces/Bonding after 5-minute open time

## 7. Durability

### 7.1 Heat resistance properties

Fig. 6 Heat resistance (lap shear strength) of TB1533
![img-5.jpeg](img-5.jpeg)
Curing conditions: At 23°C and 50% RH for 7 days
Measuring conditions: 3TS-4100-013 Bonding of aluminum (A1050P) test pieces/
Application to both surfaces/Bonding after 5-minute open time

ED2015055

---

<!-- page: 7 -->

TB1533

![img-6.jpeg](img-6.jpeg)
Fig. 7 Heat resistance (tensile strength) of TB1533
Curing conditions: At 23°C and 50% RH for 7 days
Measuring conditions: 3TS-4190-001

![img-7.jpeg](img-7.jpeg)
Fig. 8 Heat resistance (elongation) of TB1533
Curing conditions: At 23°C and 50% RH for 7 days
Measuring conditions: 3TS-4190-001

ED2015055

---

<!-- page: 8 -->

TB1533

![img-8.jpeg](img-8.jpeg)
Fig. 9 Heat resistance (hardness) of TB1533
Curing conditions: At 23°C and 50% RH for 7 days
Measuring conditions: 3TS-2B00-004

## 7.2 Moisture resistance properties

![img-9.jpeg](img-9.jpeg)
Fig. 10 Moisture resistance (lap shear strength and tensile strength) of TB1533
Curing conditions: At 23°C and 50% RH for 7 days
Environmental conditions: 85°C, 85% RH
Measuring conditions: 3TS-4190-001, 3TS-4100-013
Bonding of aluminum (A1050P) test pieces/Application to both surfaces/Bonding after 5-minute open time

ED2015055

---

<!-- page: 9 -->

TB1533

![img-10.jpeg](img-10.jpeg)
Fig. 11 Moisture resistance (hardness and elongation) of TB1533 Fig. 11
Curing conditions: At 23°C and 50% RH for 7 days
Environmental conditions:
Measuring conditions:

## 8. Usage

(1) Before applying the adhesive, completely remove moisture, oil, rust and other contaminants from the surfaces to be bonded.
(2) Apply the appropriate amount to the bonding area.
(3) Do not move until the adhesive cures.

* Curing speed

Since the adhesive cures by reacting with moisture in the air, its thickness, curing temperature and relative humidity will affect the curing time.

## 9. Storage

The adhesive quality is affected by high temperature, high humidity and UV light. Seal tightly, and store it in a dark dry place at -5 to 25°C avoiding direct sunlight.

## 10. Disposal

After the adhesive has all been used, ask a licensed disposal company to dispose of the container as industrial waste.

## 11. Directions for use

- Do not inhale or ingest the product. It is harmful to the health.
- When using it, wear protective equipment.
- Keep out of reach of children.
- If in eyes, repeatedly and sufficiently rinse with clean water, and get medical attention.
- If on skin, wipe it away with a cloth, and wash the skin thoroughly with water or soap and water.
- If any bodily abnormality occurs, discontinue use, and get medical attention.

ED2015055

---

<!-- page: 10 -->

TB1533

- For industrial use. Do not use for household purposes.
- Do not use on human body.
- To prevent condensation, unseal the container after it reaches room temperature.
- Before using, sufficiently confirm whether the method of application and the purpose are appropriate.
- The effects on the bonding point should be confirmed in advance. If there are any problems, do not use.
- For hazard and toxicity information, see the safety data sheet (SDS).

## 12. Precautions

For Industrial Use Only
(Do not use for household purposes.)

This product is developed for general industrial use. Before using this product, the user must accept the following terms:

- The technical data given herein are not guaranteed values, but examples of experimental values obtained by our specified test methods. We do not guarantee that the uses described herein do not conflict with any intellectual property right.
- Before using this product, confirm the appropriateness and safety of the use for the application in question, and bear all responsibilities and risks involved in the use. Never embed or inject into bodies nor use as a medical implant that may be left in the body.
- We are not liable for personal injury or property damage caused by improper handling of this product. If the properties or usage of the product to be used are unclear, never use it.
- For detailed safety information of the product, see the Safety Data Sheet (SDS). To obtain the SDS, contact our sales office or customer service center.
- Information in this document is subject to change at our own discretion.

## 13. Registered trademark

ThreeBond is a trademark or a registered trademark of ThreeBond Holdings Co., Ltd.

ED2015055

File: data/tds-cache/threebond-1703.txt
<!-- page: 0 -->

ThreeBond

# Three Bond International, Inc.

# Technical Data Sheet

# TB 1703 - CYANOACRYLATE ADHESIVE

## Information

TB1703 is a fast curing, high temperature resistant, high room temperature bond strength, methyl cyanoacrylate adhesive. It has a very large temperature range, -60°C ~ 150°C. TB1703 is recommended for metal-to-metal bonding applications and metal-to-rubber when higher temperature resistance is needed.

## Typical Properties

### 1. Uncured State

|  Properties | Units | Value  |
| --- | --- | --- |
|  Appearance | - | Transparent liquid  |
|  Viscosity (@ 25°C) | mPa·s {cP} | 100 {100}  |
|  Specific gravity (@ 25°C) | - | 1.10  |
|  Solubility | - | Acetone, MEK, Nitromethane  |

### 2. Cured Material

|  Properties | Units | Value  |
| --- | --- | --- |
|  Set Time NBR/NBR | Second | 5  |
|  Shear Strength (Steel/Steel) | mPa {kgf/cm²} | 24.1 {246}  |
|  Temperature range | °C | -60 ~ 150  |
|   |  °F | -76 ~ 302  |

These are typical results, not product specifications

Rev: 0.1

Date Issued: 3/12/02

Control Document Number:3-TB-20-0501

File: data/tds-cache/threebond-tb1102.txt
<!-- page: 0 -->

ThreeBond

# Three Bond International, Inc.
Technical Data Sheet

# TB1102 – SOLVENT BASED LIQUID GASKET

## Information
TB1102 is a non-drying, yellow liquid gasket. Main component is synthetic resin.

## Typical Properties

### 1. Uncured State

|  Property | Units | Value  |
| --- | --- | --- |
|  Appearance | - | Yellow  |
|  Viscosity | Pa·s{P} | 6.9 (69)  |
|  Specific gravity | - | 1.33  |
|  Heating Residue | % | 79  |
|  Main Component | - | Alkyd resin  |

### 2. Cured Material

|  Property |   | Units | Value  |
| --- | --- | --- | --- |
|  Pressure Resistance | RT | MPa {kgf/cm²} | 9.5 (95)  |
|   |  80°C |   | 7.5 (75)  |
|   |  150°C |   | 6.5 (65)  |
|  Chemical Resistance | Water (95°C) | % | +1.0  |
|   |  Gasoline (45-50°C) |   | -2.4  |
|   |  Engine oil (100°C) |   | +3.4  |
|   |  Gear oil (100°C) |   | +14.7  |
|  Tackiness after application |   | - | Tacky  |
|  Elasticity |   | - | Non-elastic  |
|  Serviceable Temperature |   | °C | -40 ~ +150  |

These are typical results and not specifications

Rev: 0.1
Issued Date: 5/20/02
Document Control Number: 3-TB-20-0401

File: data/tds-cache/threebond-tb1121.txt
<!-- page: 0 -->

ThreeBond

# Three Bond International, Inc.
Technical Data Sheet

# TB1121 – LIQUID GASKET

## Information

TB1121 is a non-solvent, non-dry, gray liquid gasket, which is developed for sealing of machine joints.

## Typical Properties

### 1. Uncured State

|  Property | Units | Value  |
| --- | --- | --- |
|  Appearance | - | Gray Paste  |
|  Viscosity | Pa·s (P) | 300 (3000)  |
|  Specific gravity | - | 1.45  |
|  Heating Residue | % | 100  |

### 2. Cured Material

|  Property |   | Units | Value  |
| --- | --- | --- | --- |
|  Pressure Resistance | 25°C | MPa (kgf/cm²) | 9.0 (90)  |
|   |  80°C |   | 7.0 (70)  |
|   |  150°C |   | 6.5 (65)  |
|  Oil Resistance | Water (95°C) | % | -5.5  |
|   |  Gasoline (45-50°C) |   | -4.4  |
|   |  Engine oil (100°C) |   | +1.7  |
|   |  Gear oil (100°C) |   | -1.4  |
|  Serviceable Temperature |   | °C | -40 ~ 130  |

These are typical results and not specifications

Rev: 0.0
Issued Date: 10/4/02
Document Control Number: 3-TB-20-01003
