Repository: vineetpadia/glueguy

# Glueguy Lab

Spreadsheet-style adhesive selector plus a larger McMaster-derived engineering reference library.

## Run locally

```bash
python3 -m http.server 4317 --bind 0.0.0.0
```

Open `http://127.0.0.1:4317/` on the host, or from another machine on the same LAN/VPN open `http://<host-ip>:4317/`.

## Catalog pipeline

1. Crawl McMaster glue families into raw JSON.

```bash
python scripts/mcmaster_glue_pipeline.py --max-pages 220 --output data/mcmaster-glues.json
```

2. Enrich the representative McMaster part page for each family into a reusable detail cache.

```bash
python scripts/enrich_mcmaster_product_details.py
```

File: data/tds-cache/threebond-tb1215.txt
<!-- page: 0 -->

ThreeBond

# Three Bond International, Inc.
Technical Data Sheet

# TB1215 – SILICONE SEALANT

## Information

TB1215 is a high performance, room temperature vulcanized (RTV) silicone commonly used as a formed in place gasket (FIPG). TB1215 is characterized by good elasticity, temperature resistance and chemical resistance after curing.

## Typical Properties

### 1. Uncured State

|  Property |   | Units | Value  |
| --- | --- | --- | --- |
|  Appearance |   | - | Gray Paste  |
|  Viscosity | BH | Pa·s{P} | 70 {700}  |
|   |  SOD |   | 20 {200}  |
|  Sag |   | - | Semi-Sag  |
|  Specific gravity |   | - | 1.55  |
|  Heating Residue |   | % | 99  |
|  Main Component |   | - | Silicone  |
|  Reaction Mechanism |   | - | Deoxime  |
|  Tack Free Time |   | Minute | 60  |

Rev: 0.2
Issued Date: 5/21/02
Document Control Number: 3TB-20-0421

---

<!-- page: 1 -->

2. Cured Material

|  Property |   | Units | Value  |
| --- | --- | --- | --- |
|  Hardness |   | JIS A | 45  |
|  Tensile Strength |   | MPa {kgf/cm²} | 1.5 {15}  |
|  Elongation |   | % | 320  |
|  Lap Shear | Steel/Steel | MPa {kgf/cm²} | 0.9 {9}  |
|   |  Aluminum/Aluminum |   | 0.8{8}  |
|  Pressure Resistance | RT | MPa {kgf/cm²} | Over 10 {100}  |
|   |  80°C  |   |   |
|   |  150°C  |   |   |
|   |  -40°C × 2 hr & 100°C × 3 hr  |   |   |
|  Blow Out Test (Clearance) | 0.10 mm | MPa {kgf/cm²} | 0.07 {0.7}  |
|   |  0.20 mm |   | 0.05 {0.5}  |
|   |  0.50 mm |   | 0.01 {0.1}  |
|  Fluid Resistance | Water (95°C) | % | -0.4  |
|   |  Gasoline (50°C) |   | -4.7  |
|   |  Oil |   | +4.9  |
|  Service Temperature |   | °C | -60 ~ +200  |

These are typical results and not specifications.

Rev: 0.2
Issued Date: 5/21/02
Document Control Number: 3TB-20-0421

File: data/tds-cache/threebond-tb1216e.txt
<!-- page: 0 -->

ThreeBond

# Three Bond International, Inc.
Technical Data Sheet

# TB1216E – SILICONE SEALANT

## Information

TB1216E is a high performance, room temperature vulcanized (RTV) silicone commonly used as a formed in place gasket (FIPG). TB1216E is characterized by good elasticity, temperature resistance and chemical resistance after curing.

## Typical Properties

### 1. Uncured State

|  Property |   | Units | Value  |
| --- | --- | --- | --- |
|  Appearance |   | - | Gray Paste  |
|  Viscosity | SOD | Pa s (P) | 200 (2000)  |
|  Sag |   | - | Non-Sag  |
|  Specific gravity |   | - | 1.41  |
|  Main Component |   | - | Silicone  |
|  Reaction Mechanism |   | - | Deoxime  |
|  Tack Free Time |   | Minute | 6  |

Rev:0.3
Issued Date: 8/11/03
Document Control Number: 3-TB-20-0423

---

<!-- page: 1 -->

2. Cured Properties

|  Property |   | Units | Value  |
| --- | --- | --- | --- |
|  Hardness |   | JIS A | 57  |
|  Tensile Strength |   | MPa (kgf/cm²) | 3.2 (32)  |
|  Elongation |   | % | 300  |
|  Lap Shear | Aluminum/Aluminum | MPa (kgf/cm²) | 2.3 (23)  |
|  Pressure Resistance | RT | MPa (kgf/cm²) | Over 10 (100)  |
|   |  80°C  |   |   |
|   |  150°C  |   |   |
|   |  -40°C × 2 hrs & 100°C × 3 hrs  |   |   |
|  Blow Out Test (Clearance) | 0.10 mm | MPa (kgf/cm²) | 0.49 (4.9)  |
|   |  0.20 mm |   | 0.25 (2.5)  |
|   |  0.50 mm |   | 0.10 (1.0)  |
|  Service Temperature |   | °C | -60 ~ 200  |

These are typical results and not specifications.

Rev:0.3
Issued Date: 8/11/03
Document Control Number: 3-TB-20-0423

File: data/tds-cache/threebond-tb1281.txt
<!-- page: 0 -->

ThreeBond

# Three Bond International, Inc.
Technical Data Sheet

# TB1281 – SILICONE SEALANT

## Information

TB1281 is a high performance, room temperature vulcanized (RTV) silicone commonly used as a formed in place gasket (FIPG). TB1281 is characterized by good elasticity, temperature resistance and chemical resistance after curing.

## Typical Properties

### 1. Uncured State

|  Property |   | Units | Value  |
| --- | --- | --- | --- |
|  Appearance |   | - | Red-Brown Paste  |
|  Viscosity | SOD | Pa·s (P) | 100 (1000)  |
|  Sag |   | - | Non-Sag  |
|  Specific gravity |   | - | 1.39  |
|  Heating Residue |   | % | 99  |
|  Main Component |   | - | Silicone  |
|  Reaction Mechanism |   | - | De-oxime  |
|  Tack Free Time |   | Minute | 10  |
|  Curing Speed |   | mm / day | 2.8  |

Rev: 0.1
Issued Date: 8/29/02
Document Control Number: 3-TB-20-0449

---

<!-- page: 1 -->

2. Cured Material

|  Property |   | Units | Value  |
| --- | --- | --- | --- |
|  Hardness |   | JIS A | 60  |
|  Tensile Strength |   | MPa (kgf/cm²) | 3.1 (31)  |
|  Elongation |   | % | 190  |
|  Lap Shear | Steel/Steel | MPa (kgf/cm²) | 1.5 (15)  |
|   |  Aluminum/Aluminum |   | 1.3 (13)  |
|  Pressure Resistance | RT | MPa (kgf/cm²) | Over 10 (100)  |
|   |  80°C  |   |   |
|   |  150°C  |   |   |
|   |  -40°C × 2 hr & 100°C × 3 hr  |   |   |
|  Blow Out Test (Clearance) | 0.10 mm | MPa (kgf/cm²) | 0.39(3.9)  |
|   |  0.20 mm |   | 0.17(1.7)  |
|   |  0.50 mm |   | 0.10(1.0)  |
|  Service Temperature |   | °C | -60 ~ 200  |

These are typical results and are not specification.

Rev: 0.1
Issued Date: 8/29/02
Document Control Number: 3-TB-20-0449

File: data/tds-cache/threebond-tb1360.txt
<!-- page: 0 -->

ThreeBond

# Three Bond International, Inc.

# Technical Data Sheet

# TB1360 – ANAEROBIC SEALANT

## Information

TB1360 is a high performance, single fluid, solvent less, red, anaerobic sealant. It will not set so long as it is in contact with air. Beside that TB1360 has an excellent heat resistance.

## Application

Used mostly for threaded fasteners and fittings.

## Typical Properties

### 1. Uncured State

|  Property | Units | Value  |
| --- | --- | --- |
|  Appearance | - | Red Liquid  |
|  Viscosity | mPa • s {cP} | 1100 {1100}  |
|  Specific gravity | - | 1.07  |

### 2. Curing Process

|  Property |   | Units | Value  |
| --- | --- | --- | --- |
|  Curing speed at room temperature | Workable | Hours | 6  |
|   |  Final |   | 24  |

Rev: 0.0

Issued Date: 10/24/01

Document Control Number: 3-TB-20-0866

---

<!-- page: 1 -->

3-1. Retaining Torque (M10)

|  Material | Type | Units | Value  |
| --- | --- | --- | --- |
|  Steel | Break loose | N • m {kgf • cm} | 29 {290}  |
|   |  Prevailing |   | 20 {200}  |
|  Aluminum | Break loose |   | 10 {100}  |
|   |  Prevailing |   | 11 {110}  |
|  Brass | Break loose |   | 23 {230}  |
|   |  Prevailing |   | 18 {180}  |
|  Zinc-Chromate | Break loose |   | 14 {140}  |
|   |  Prevailing |   | 18 {180}  |
|  Nickel | Break loose |   | 15 {150}  |
|   |  Prevailing |   | 17 {170}  |
|  Black Plate | Break loose |   | 14 {140}  |
|   |  Prevailing |   | 10 {100}  |

3-2. Lap Shear Strength

|  Material | Units | Value  |
| --- | --- | --- |
|  Steel Pin and Collar | MPa {kgf / cm²} | 23{230}  |

4. Other Properties

|  Property | Units | Value  |
| --- | --- | --- |
|  Recommended Clearance | mm | 0.01 ~ 0.05  |
|  Maximum Clearance | mm | 0.3  |
|  Serviceable Temperature | °C | -40 – 180  |

These are typical results not product specifications.

Rev: 0.0
Issued Date: 10/24/01
Document Control Number: 3-TB-20-0866

File: data/tds-cache/threebond-tb1537.txt
<!-- page: 0 -->

TB1537 Series

ThreeBond

Apr. 7, 2009

Three Bond Co., Ltd.

# Technical Data

ThreeBond 1537 Series

[TB1537, TB1537B, TB1537D]

One-part moisture-curing elastic adhesive meeting UL94V-0 flammability standard

## 1. Outline

ThreeBond 1537 Series is a non-solvent one-part moisture curing elastic adhesive, whose main component is a silyl-based special polymer. The adhesive reacts with a trace amount of moisture in the air to cure. Since the adhesive meets UL94V-0 flammability standard (vertical burning test), it is suitable for securing parts around potential heat sources.

Since it does not contain low-molecular cyclic siloxane, it will not cause electric contact fault.

Hereinafter, ThreeBond is abbreviated to TB.

## 2. Features

(1) Product meeting UL94V-0 flammability standard (vertical burning test)
(2) Non-solvent adhesive (not affecting plastics)
(3) One-part adhesive which reacts with moisture in the air to cure (heating or UV equipment is not required)
(4) Excellent adhesion to metals, plastics, rubber and inorganic materials
(5) Low cure shrinkage

## 3. Uses

Bonding, sealing and potting of parts

## 4. Properties

### 4.1 General properties

Table 1 Properties of TB1537 Series

|  Test item | Unit | TB1537 | TB1537 B | TB1537 D | Test method  |
| --- | --- | --- | --- | --- | --- |
|  Main component | - | Special polymer containing silyl group |   |   |   |
|  Appearance | - | White | Black | Gray | 3TS-201-02  |
|  Viscosity | Pa·s | 55* |   |   | 3TS-210-10  |
|  Specific gravity | - | 1.67 |   |   | 3TS-213-02  |
|  Tack-free time | min | 4 |   |   | 3TS-219-06  |

* Measuring condition: Shear rate: 5 (s⁻¹)

![img-0.jpeg](img-0.jpeg)
4.2 Flow curves
Fig. 1 Viscosity curve and flow curve of TB1537D

Measuring condition: Temperature: 25°C

![img-1.jpeg](img-1.jpeg)
4.3 Temperature-viscosity curve
Fig. 2 Temperature-viscosity curve of TB1537D

Measuring conditions: Shear rate: 1.0 (s⁻¹)

Temperature range: 5 to 50°C (by 5°C)

AD2009027

---

<!-- page: 1 -->

TB1537 Series

4.4 Moisture curability
Fig. 3 Curability of TB1537, TB1537B and TB1537D depending on temperature and relative humidity (The three kinds of adhesives show the same results.)
![img-2.jpeg](img-2.jpeg)
Measuring conditions: 3TS-222-94

# 5. Characteristics of cured adhesive

## 5.1 Characteristics of cured adhesive

Table 2 Characteristics of TB1537 Series after curing

|  Test item |   | Unit | TB1537 | TB1537B | TB1537D | Test method  |
| --- | --- | --- | --- | --- | --- | --- |
|  Hardness |   | - | A72 | A74 | A71 | 3TS-215-01  |
|  Cure shrinkage |   | % | 2.0 | 2.2 | 2.3 | 3TS-228-01  |
|  Water absorption | % | 1.7 | 1.6 | 2.3 | 3TS-233-01*1  |   |
|   |   |  1.4 | 1.8 | 2.3 | 3TS-233-02*2  |   |
|   |   |  5.6 | 3.4 | 5.4 | 3TS-233-03*3  |   |
|  Tensile strength |   | MPa | 5.0 | 3.9 | 4.3 | 3TS-320-01  |
|  T-peel strength |   | kN/m | 1.2 | 1.1 | 1.2 | 3TS-301-03  |
|  Elongation |   | % | 29 | 33 | 29 | 3TS-320-01  |
|  Glass transition point*4 |   | °C | -64 | -65 | -62 | 3TS-501-04  |
|  Thermal conductivity |   | W/m/k | 0.8 | 0.8 | 0.9 | 3TS-501-06  |
|  Linear expansion coefficient | -100 -70°C | ppm/°C | 29 - 34 | 27 - 34 | 26 - 36 | 3TS-501-05*5  |
|   |  0 - 150°C | ppm/°C | 140 - 198 | 144 - 196 | 143 - 199  |   |

Curing conditions: At 25°C and 55%RH for 7 days
*1 25°C for 24 hrs
*2 Boiling water for 0.5hr
*3 95°C for 2 hrs (*1,2,3 Test pieces: 200 mm in diam. and 2 mm thick)
*4 DMA E° peak top, frequency: 1 Hz
*5 Frequency: 1 Hz

## 5.2 Flame retardancy of cured adhesive

Table 3 UL certificate of TB1537 Series

|  Test item | Obtained certificate | Remarks:  |
| --- | --- | --- |
|  UL94 Vertical burning test | V-0 | UL File No, E148575  |

* The series is listed as Three Bond 1537(#) by UL organizations. (#): A symbol from A to Z may be entered.
* The series has been listed in QMFZ2 (US) and QMFZ8 (Canada).

## 5.3 Electrical characteristics of cured adhesive

Table 4 Electrical characteristics of TB1537 Series

|  Test item |   | Unit | TB1537 | TB1537B | TB1537D | Test method  |
| --- | --- | --- | --- | --- | --- | --- |
|  Volume resistivity |   | Ω·m | 1.86 × 10^{10} | 2.30 × 10^{18} | 2.74 × 10^{18} | 3TS-401-01  |
|  Surface resistivity |   | Ω | 6.41 × 10^{11} | 1.38 × 10^{11} | 5.72 × 10^{10} | 3TS-402-01  |
|  Dielectric constant | 1kHz | - | 4.79 | 6.20 | 6.76 | 3TS-405-01  |
|   |  1MHz |  | 4.21 | 5.45 | 5.73  |   |
|  Dielectric loss tangent | 1kHz | - | 0.035 | 0.038 | 0.056  |   |
|   |  1MHz |  | 0.029 | 0.029 | 0.133  |   |
|  Dielectric breakdown strength |   | kV/mm | 25 | 24 | 26 | 3TS-406-02  |

# 6. Bond strength

## 6.1 Tensile shear bond strength

Table 5 Tensile shear bond strength of TB1537 Series
Unit: MPa

|  Test item |   | TB1537 | TB1537B | TB1537D | Remarks  |
| --- | --- | --- | --- | --- | --- |
|  Metals | Aluminum | 4.3 | 4.3 | 4.3 | CF  |
|   |  Iron (SPCC-SB) | 4.0 | 4.2 | 4.4 | CF  |
|   |  Stainless steel (SUS) | 3.5 | 3.3 | 3.5 | CF  |
|   |  Copper | 3.2 | 3.2 | 3.7 | CF  |
|   |  Iron (SPCC-SD) | 4.8 | 4.6 | 4.7 | CF  |
|   |  Magnesium | 3.6 | 3.7 | 3.7 | CF  |
|   |  Zinc (Zn) | 4.0 | 4.2 | 4.2 | CF  |
|   |  Brass | 4.3 | 4.5 | 4.4 | CF  |
|   |  Zinc plating | 4.5 | 4.6 | 4.7 | CF  |
|   |  Nickel plating | 4.0 | 3.9 | 3.8 | CF  |
|   |  Acrylic | 1.7 | 1.6 | 1.8 | AF  |
|  Plastics | PPO | 3.1 | 3.3 | 2.9 | CF  |
|   |  ABS | 0.8 | 1.0 | 0.9 | AF  |
|   |  Nylon 6 | 2.5 | 2.5 | 2.5 | CF  |
|   |  Nylon 66 (1022B) | 1.6 | 2.1 | 1.8 | AF  |
|   |  PC (polycarbonate) | 3.7 | 3.6 | 3.6 | CF  |
|   |  Polystyrol | 1.1 | 1.1 | 1.0 | AF  |
|   |  POM | 0.7 | 0.7 | 0.7 | AF  |
|   |  Hard PVC | 3.0 | 2.8 | 2.6 | CF  |
|   |  FRP (polyester) | 3.5 | 3.7 | 3.7 | AF  |
|   |  PET (polyethylene terephthalate) | 1.2 | 1.1 | 1.2 | AF  |
|   |  Phenol | 3.8 | 3.9 | 4.0 | CF  |
|   |  PPS (polyphenylene sulfite) | 1.0 | 1.1 | 1.0 | AF  |
|   |  PBT (polybutylene terephthalate) | 0.9 | 0.8 | 0.9 | AF  |
|   |  HIPS (high-impact polystyrene) | 1.5 | 1.4 | 1.4 | AF  |
|   |  Glass epoxy | 4.7 | 4.5 | 4.5 | CF  |
|  Other | Lanan plywood | 4.1 | 4.2 | 4.2 | CF  |
|   |  Japanese cypress | 4.6 | 4.8 | 4.6 | CF  |
|   |  Glass | 4.3 | 3.5 | 3.6 | CF  |

AF: Interface failure CF: Cohesion failure
Curing conditions: At 25°C and 55%RH for 7 days
Test method: 3TS-301-13, bonding of test pieces of each material, application to both surfaces
Open time (time after application to bonding): 5 min

## 6.2 Peel strength

Table 6 Peel strength of TB1537 Series
Unit: kN/m

|  Test item |   | TB1537 | TB1537B | TB1537D | Remarks  |
| --- | --- | --- | --- | --- | --- |
|  Aluminum |   | 1.00 | 1.40 | 1.20 | AF  |
|  Canvas |   | 0.61 | 0.64 | 0.70 | AF  |
|  Rubber materials | NBR | 0.10 | 0.11 | 0.09 | AF  |
|   |  Chloroprene | 0.06 | 0.05 | 0.06 | AF  |
|   |  SBR | 0.11 | 0.14 | 0.11 | AF  |
|   |  NR | 0.13 | 0.12 | 0.12 | AF  |
|   |  EPDM | 0.08 | 0.07 | 0.09 | AF  |
|   |  Silicone | 0.13 | 0.13 | 0.12 | AF  |
|   |  Soft PVC | 0.32 | 0.48 | 0.30 | CF  |

AF: Interface failure CF: Cohesion failure
Curing conditions: At 25°C and 55%RH for 7 days
Test method: 3TS-304-23, bonding of test pieces of each material, application to both surfaces
Open time: 5 min
Note: The test pieces used in the tests in 6.1 and 6.2 were surface-treated as shown below.

Table -7 Surface treatment of test pieces

|  Metals | Degreasing with methylene chloride  |
| --- | --- |
|  Plastics and rubber | Wiping with ethanol  |

ED20090402

---

<!-- page: 2 -->

TB1537 Series

![img-3.jpeg](img-3.jpeg)
6.3 Tensile shear bond strength under heat
Fig. 4 Tensile shear bond strength of TB1537D under heat

Curing conditions: At 25°C and 55%RH for 7 days
Test method: 3TS-301-13, bonding of test pieces of each material, application to both surfaces
Open time: 5 min

![img-4.jpeg](img-4.jpeg)
6.4 Open time and tensile shear bond strength
Fig. 5 Dependence of tensile shear bond strength of TB1537D on open time and application condition (one or both surfaces)

Curing conditions: At 25°C and 55%RH for 7 days
Measuring conditions: 3TS-301-13, bonding of test pieces of each material

![img-5.jpeg](img-5.jpeg)
6.5 Open time and peel strength
Fig. 6 Dependence of peel strength of TB1537D on open time and application condition (one or both surfaces)

Curing conditions: At 25°C and 55%RH for 7 days
Measuring conditions: 3TS-304-23, bonding of aluminum test pieces

![img-6.jpeg](img-6.jpeg)
6.6 Curing time and peel strength
Fig. 7 Dependence of peel strength of TB1537D on curing time

Curing conditions: At 25°C and 55%RH for 7 days
Measuring conditions: 3TS-304-23, bonding of aluminum test pieces, application to both surfaces
Open time: 5 min

![img-7.jpeg](img-7.jpeg)
6.7 Curing time and tensile shear bond strength
Fig. 8 Dependence of tensile shear bond strength of TB1537D on curing time

Curing conditions: At 25°C and 55%RH for 7 days
Measuring conditions: 3TS-301-13, bonding of test pieces of each material, application to both surfaces
Open time: 5 min

![img-8.jpeg](img-8.jpeg)
7. Durability
7.1 Heat cycle
Fig. 9 Dependence of bonding strength of TB1537D on number of heat cycles

Curing conditions: At 25°C and 55%RH for 7 days
1 cycle: (-40°C × 1h + 120°C × 1h)

ED20090402

---

<!-- page: 3 -->

TB1537 Series

Measuring conditions: 3TS-301-13 and 3TS-320-01, bonding of iron test pieces, application to both surfaces Open time: 5 min

![img-9.jpeg](img-9.jpeg)
7.2 Heat resistance
Fig. 10 Heat resistance of TB1537D (tensile shear bond strength, iron)

Curing conditions: At 25°C and 55%RH for 7 days
Measuring conditions: 3TS-301-13, bonding of iron test pieces, application to both surfaces
Open time: 5 min
Conditions during measurement: 25°C and 55%RH

![img-10.jpeg](img-10.jpeg)
Fig. 11 Heat resistance of TB1537D (tensile shear bond strength, aluminum)

Curing conditions: At 25°C and 55%RH for 7 days
Measuring conditions: 3TS-301-13, bonding of aluminum test pieces, application to both surfaces
Open time: 5 min
Conditions during measurement: 25°C and 55%RH

![img-11.jpeg](img-11.jpeg)
Fig. 12 Heat resistance of TB1537D (tensile strength)

Curing conditions: At 25°C and 55%RH for 7 days
Measuring conditions: 3TS-320-01

![img-12.jpeg](img-12.jpeg)
7.3 Moisture resistance
Fig. 13 Tensile shear bond strength of TB1537D on various materials exposed to 85°C and 85%RH

Curing conditions: At 25°C and 55%RH for 7 days
Measuring conditions: 3TS-301-13, bonding of test pieces of each material
Conditions during measurement: 25°C and 55%RH

![img-13.jpeg](img-13.jpeg)
Fig. 14 Tensile strength and elongation of TB1537D under exposure to 85°C and 85% RH

Curing conditions: At 25°C and 55%RH for 7 days
Measuring conditions: 3TS-320-01
Conditions during measurement: 25°C and 55%RH

7.4 Chemical strength
Table -8 Chemical strength of TB1537

|   | Volume change (%) | Tensile strength (%) | Elongation (%) | Hardness  |
| --- | --- | --- | --- | --- |
|  KOH,10%aq. | -6.8 | 0.7 | 290 | A18  |
|  H2SO4,10%aq. | -7.7 | 0.8 | 85 | A41  |

Table -9 Chemical strength of TB1537B

|   | Volume change (%) | Tensile strength (%) | Elongation (%) | Hardness  |
| --- | --- | --- | --- | --- |
|  KOH,10%aq. | -5.1 | 0.7 | 245 | A21  |
|  H2SO4,10%aq. | -4.2 | 1.0 | 60 | A48  |

Table -10 Chemical strength of TB1537D

|   | Volume change (%) | Tensile strength (%) | Elongation (%) | Hardness  |
| --- | --- | --- | --- | --- |
|  KOH,10%aq. | -3.0 | 0.7 | 253 | A20  |
|  H2SO4,10%aq. | -2.9 | 0.8 | 80 | A52  |

Curing conditions in tests shown in Tables 8, 9 and 10: 25°C and 55%RH for 7 days
Measuring conditions in tests shown in Tables 8, 9 and 10: 3TS-620-01
Test pieces used in tests shown in Tables 8, 9 and 10: No.3 dumbbells 2 mm thick
Immersion temperature and time in tests shown in Tables 8, 9 and 10: 40°C, 1 week

ED20090402

---

<!-- page: 4 -->

TB1537 Series

# 8. Usage

(1) Before applying the adhesive, cleanly remove moisture, oil, rust and other contaminants from the surfaces to be bonded.
(2) Apply an appropriate quantity of the adhesive to the part to be bonded.
(3) Secure the part so that it does not move until the adhesive cures.

* Curing speed

Since the adhesive cures through reaction with moisture in the air, the curing speed depends on the adhesive thickness and temperature and relative humidity during curing.

# 9. Storage

The adhesive deteriorates when it is exposed to heat, moisture and UV light. After using it, fit the cap tightly, and store it in a dark dry place at -5 to 25°C avoiding direct sunlight.

# 10. Disposal

After the adhesive has all been used, ask an authorized disposal firm to dispose of the container as industrial waste.

# 11. Applicable law

Fire Defense Law: Non-hazardous material

# 12. Instructions for use

- This product is harmful to the health. Do not inhale or drink it.
- When using it, wear protectors.
- Use and store the product out of reach of children.
- If it gets in the eyes, wash them with clean water for more than 15 minutes, and get medical attention.
- If it adheres to the skin, wipe it away with a cloth, and wash the skin with water or soap and water.
- If any abnormality is found in the body, stop using the adhesive, and get medical attention.
- It is a product for industrial use. Do not use it for household products.
- Do not use it on the human body.
- To prevent dew condensation, unseal the container after it returns to room temperature.
- Before using it, sufficiently confirm whether the method and purpose of use are appropriate.
- Ascertain in advance whether or not it affects the parts to be bonded with it. If any problem occurs, do not use it.
- For hazard and toxicity information not mentioned herein, see the material safety data sheet (MSDS).

# 13. Cautions

## For industrial use
(Do not use it for household products.)

This product has been developed for general industrial use. Before using the product, you must accept the following sales terms.

- The technical data given herein are not guaranteed values, but examples of actual measurements obtained by our specified test methods. We do not guarantee that the uses introduced herein do not conflict with any intellectual property right.
- Users are asked to evaluate the validity and safety of the use of the product for the relevant purpose in advance and bear all responsibilities and hazards involved in its use. Never use the product for medical implants that will be implanted or injected into the body or may be left in the body.
- We are not liable for personal injury or property damage caused by improper handling of this product. If the properties and use of the relevant product are unknown, never use it.
- For detailed information on safety of the product, see the material safety data sheet (MSDS). To obtain the MSDS, contact our sales department or customer service office.
- Information in this document is subject to change at our discretion.

ED20090402

File: data/tds-cache/threebond-tb1731.txt
<!-- page: 0 -->

ThreeBond

# Three Bond International, Inc.

# Technical Data Sheet

# TB1731 HIGH PEEL STRENGTH, IMPACT RESISTANT CYANOACRYLATE ADHESIVE

## Information

TB1731 is a high peel strength, impact resistant cyanoacrylate adhesive. It bonds well to rubber substrates and also bonds well at low temperatures. It is moisture resistant and is suitable for a large bonding area. The main components are an -cyanoacrylate and an elastomer.

## Application

TB1731 can be used for bonding speaker frames and magnets, coil terminals, insulators, O-rings and rubber parts.

## Typical Properties

### 1. Uncured State

|  Properties | Units | Value  |
| --- | --- | --- |
|  Appearance | - | Light yellow  |
|  Viscosity | mPa • s (cP) | 20 (20)  |
|  Set time NBR/NBR | Second | 60  |
|  Set time Steel/Steel | Second | 30  |

### 2. Cured Material

#### 2-1. Lap shear strength (metal substrate)

|  Substrate | Units | Value  |
| --- | --- | --- |
|  Steel/Steel | MPa(kgf/cm²) | 20.0(200)  |
|  Aluminum/Aluminum |   | 11.0(110)  |
|  Stainless Steel/Stainless Steel |   | 17.0(170)  |
|  Cupper/Cupper |   | 14.0(140)  |
|  Brass/Brass |   | 9.0(90)  |

Rev: 0.2

Issued Date: 3/24/03

Document Control Number: 3-TB-20-0517

---

<!-- page: 1 -->

2-2. Lap shear strength (Plastic substrate)

|  Substrate | Units | Value  |
| --- | --- | --- |
|  Hard type PVC/ Hard type PVC | MPa(kgf/cm²) | 1.0(10)  |
|  Polycarbonate/ Polycarbonate |   | MF  |
|  Phenol resin/ Phenol resin |   | MF  |
|  6-nylon/6-nylon |   | 3.8(39)  |
|  6,6-nylon/6,6-nylon |   | Material Failure  |
|  ABS/ ABS |   | Material Failure  |
|  Glass epoxy/ Glass epoxy |   | 10(100)  |
|  PBT/PBT |   | 0.8(8)  |
|  PPO/PPO |   | 2.9(30)  |
|  Polyethylene/ Polyethylene |   | 0.4(4.0)  |
|  Polypropylene/ Polypropylene |   | 0.2(2.0)  |
|  Acryl/ Acryl |   | MF  |
|  Polyacetal/ Polyacetal |   | 0.9(9)  |
|  Polystyrol/ Polystyrol |   | 2.4(24)  |

2-3. Lap shear strength (Rubber substrate)

|  Substrate | Units | Value  |
| --- | --- | --- |
|  NR/NR | MPa(kgf/cm²) | Material Failure  |
|  CR/CR |   | Material Failure  |
|  NBR/NBR |   | Material Failure  |
|  SBR/SBR |   | Material Failure  |
|  EPDM/EPDM |   | Material Failure  |

2-4. Lap shear strength (Fe/rubber substrate)

|  Substrate | Units | Value  |
| --- | --- | --- |
|  Steel/NBR | MPa(kgf/cm²) | Material Failure  |
|  Steel/SBR |   | Material Failure  |
|  Steel/NR |   | Material Failure  |
|  Steel/CR |   | Material Failure  |
|  Steel/EPDM |   | Material Failure  |

Rev: 0.2
Issued Date: 3/24/03
Document Control Number: 3-TB-20-0517

---

<!-- page: 2 -->

2-5. Peel strength (90, T-peel)

|  Substrate | Units | Value  |
| --- | --- | --- |
|  Steel/Steel | kN/m (kgf/25mm) | 3.0(8.0)  |
|  Aluminum/Aluminum |   | 2.0(5.0)  |
|  Copper/Cupper |   | 0.4(1.0)  |
|  Stainless Steel/Stainless Steel |   | 1.4(3.5)  |
|  Brass/Brass |   | 0.1(0.3)  |
|  NBR/NBR |   | Material Failure  |
|  SBR/SBR |   | Material Failure  |
|  NR/NR |   | Material Failure  |
|  CR/CR |   | Material Failure  |
|  EPDM/EPDM |   | Material Failure  |

2-6. Peel strength (180)

|  Substrate | Units | Value  |
| --- | --- | --- |
|  Steel/NBR | kN/m (kgf/25mm) | Material Failure  |
|  Steel/SBR |   | Material Failure  |
|  Steel/NR |   | Material Failure  |
|  Steel/CR |   | Material Failure  |
|  Steel/EPDM |   | Material Failure  |

2-7. Impact strength

|  Substrate | Units | Value  |
| --- | --- | --- |
|  Steel/Steel | kJ/m² (kgf cm/cm²) | 34(35)  |

These are typical results not product specifications.

Rev: 0.2
Issued Date: 3/24/03
Document Control Number: 3-TB-20-0517

File: data/tds-cache/threebond-tb1747.txt
<!-- page: 0 -->

ThreeBond

# Three Bond International, Inc.
Technical Data Sheet

# TB1747
CYANOACRYLATE ADHESIVE

## Information
TB1747 is a high viscosity, fast curing, and single component cyanoacrylate adhesive. It cures rapidly at room temperature and demonstrates excellent adhesive efficiency.

## Applications
TB1747 can be used mostly for bonding metals, plastics and rubbers.

## Typical Properties

### 1. Uncured State
|  Properties | Units | Value  |
| --- | --- | --- |
|  Appearance | - | Clear Transparent  |
|  Viscosity | mPa • s (cP) | 1300 (1300)  |
|  Specific gravity | - | 1.05  |
|  Set time Steel/Steel | Second | 10  |
|  Set time NBR/NBR |   | 5  |
|  Set time EPDM/EPDM |   | 10  |
|  Set time ABS/ABS |   | 10  |
|  Set time Polycarbonate/Polycarbonate |   | 10  |
|  Set time Nylon/Nylon |   | 25  |
|  Set time PMMA/PMMA |   | 15  |

Rev: 0.2
Issued Date: 8/27/02
Document Control Number: 3-TB-20-0529

---

<!-- page: 1 -->

Page 2 of 2

2. Cured Material
Lap shear strength

|  Substrate | Units | Value  |
| --- | --- | --- |
|  Steel/Steel | MPa (kgf/cm²) | 18.6(190)  |
|  NBR/NBR |   | MF  |
|  EPDM/EPDM |   | MF  |
|  ABS/ABS |   | MF  |
|  Polycarbonate/Polycarbonate |   | MF  |
|  Nylon/Nylon |   | 4.2(43)  |
|  PMMA/PMMA |   | MF  |

MF - Material failure

3. Military Specification
MIL-A- 46050C, Type II, Class 3

These are typical results not product specifications.

Rev: 0.2
Issued Date: 8/27/02
Document Control Number: 3-TB-20-0529

File: data/tds-cache/threebond-tb1783.txt
<!-- page: 0 -->

ThreeBond

# Three Bond International, Inc.
Technical Data Sheet

# TB1783 CYANOACRYLATE ADHESIVE

## Information
TB1783 is an ethyl, high viscosity, and high impact resistant cyanoacrylate adhesive. It bonds well at high temperatures.

## Application
TB1783 can be used for bonding speaker frames and magnets, coil terminals, insulators, plastics, and metals parts.

## Typical Properties

### 1. Uncured State

|  Properties | Units | Value  |
| --- | --- | --- |
|  Appearance | - | Clear transparent liquid  |
|  Viscosity | mPa • s (cP) | 800(800)  |
|  Specific gravity | - | 1.05  |
|  Set time Steel/Steel | Second | 10  |
|  Set time NBR/NBR |   | 5  |

Rev: 0.1
Issued Date: 4/28/03
Document Control Number: 3-TB-20-0536

---

<!-- page: 1 -->

Page 2 of 2

# 2. Cured Material

## 2-1. Lap shear strength

|  Substrate | Units | Value  |
| --- | --- | --- |
|  Steel/Steel | MPa(kgf/cm²) | 25.0 (255)  |
|  Aluminum/Aluminum |   | 18.0 (184)  |
|  Stainless Steel/ Stainless Steel |   | 17.6 (179)  |
|  Copper/Copper |   | 12.9 (132)  |
|  Brass/Brass |   | 16.1 (164)  |
|  Hard PVC/ Hard PVC |   | MF  |
|  PVC/PVC |   | MF  |
|  Phenol Resin/Phenol Resin |   | MF  |
|  Nylon 6/Nylon 6 |   | 5.0 (51)  |
|  ABS/ABS |   | MF  |
|  Glass Epoxy/Glass Epoxy |   | 12.1 (123)  |
|  PBT/PBT |   | 1.8 (18)  |
|  PPO/PPO |   | 5.9 (60)  |
|  PPS/PPS |   | 3.4 (34)  |
|  HIPS/HIPS |   | MF  |
|  Acryl/Acryl |   | MF  |
|  Polyacetal/Polyacetal |   | 1.7 (17)  |
|  Polystylene/Polystylene |   | MF  |

MF - Material failure

## 2-2. Impact strength

|  Substrate | Units | Value  |
| --- | --- | --- |
|  Steel/Steel | kJ/m² (kgf cm/cm²) | 11 (11)  |

# 3. Military Specification

MIL-A- 46050C, Type II, Class 3

These are typical results not product specifications.

Rev: 0.1

Issued Date: 4/28/03

Document Control Number: 3-TB-20-0536

File: data/tds-cache/threebond-tb17n019.txt
<!-- page: 0 -->

ThreeBond

# Three Bond International, Inc.
Technical Data Sheet

# TB17N-019 CYANOACRYLATE ADHESIVE

## Information

TB17N-019 is a low viscosity, single component cyanoacrylate adhesive. It demonstrates excellent adhesive efficiency, and can be used mostly for bonding metals, plastics and rubbers.

## Typical Properties

### 1. Uncured State

|  Properties | Units | Value  |
| --- | --- | --- |
|  Appearance | - | Clear Transparent Liquid  |
|  Viscosity | mPa • s (cP) | 40 (40)  |
|  Specific gravity | - | 1.05  |

### 2. Set time

|  Substrate | Units | Value  |
| --- | --- | --- |
|  Steel / Steel | Second | 45  |
|  Aluminum / Aluminum |   | 25  |
|  EPDM / EPDM |   | 10  |
|  ABS / ABS |   | 5  |
|  PC / PC |   | 12  |
|  NBR/NBR |   | 12  |
|  Nylon 66 / Nylon 66 |   | 12  |

Rev: 0.0
Issued Date: 5/13/04
Document Control Number: 3-TB-20-1089

---

<!-- page: 1 -->

3. Lap Shear Strength (24 hours)

|  Substrate | Units | Value  |
| --- | --- | --- |
|  Steel / Steel | MPa (kgf/cm²) | 19.4 (198)  |
|  Aluminum / Aluminum |   | 12.9 (131)  |
|  EPDM / EPDM |   | 0.2 (2)  |
|  ABS / ABS |   | 5.9 (60) MF  |
|  PC / PC |   | 5.8 (59) MF  |
|  NBR/NBR |   | 0.3 (3)  |
|  Nylon 66 / Nylon 66 |   | 3.0 (30)  |

MF - Material failure

These are typical results not product specifications.

Rev: 0.0
Issued Date: 5/13/04
Document Control Number: 3-TB-20-1089

File: data/tds-cache/threebond-tb2237j.txt
<!-- page: 0 -->

TB2237J

# ThreeBond

Oct. 26, 2016

ThreeBond Co., Ltd.

Technical Data

ThreeBond 2237J

Heat-curable, one-component epoxy-compound resin

1. Product description

ThreeBond 2237J is a heat-curable, one-component, epoxy-compound resin. It has a high glass transition temperature and can keep a high elastic modulus even in a high-temperature environment. It is suitable for applications where thermal resistance is required. It has good adhesion to various members.

Hereinafter, ThreeBond is abbreviated to TB.

2. Features

(1) One-component, heat-curable adhesive.
(2) With high glass transition temperature.
(3) Excellent lap shear strength and peel strength.

3. Applications

Bonding and filling where thermal resistance is required

4. Properties

4.1 Various properties

Table 1 Properties of TB2237J

|  Test item | Unit | Result | Test method | Remarks  |
| --- | --- | --- | --- | --- |
|  Appearance | - | White | 3TS-2100-020 | -  |
|  Viscosity | Pa·s | 115 | 3TS-2F00-007 | Shear rate: 5.0 [s⁻¹]  |
|  Specific gravity | - | 1.64 | 3TS-2500-002 | 25°C  |

ED2016096

---

<!-- page: 1 -->

TB2237J

## 4.2 Flow curves

![img-0.jpeg](img-0.jpeg)
Fig. 1 Flow curves of TB2237J
Measuring temperature: 25°C
Measuring conditions: 3TS-4200-001
Measuring device: HAAKE MARS-III
Probe: C35/2

## 4.3 Temperature-viscosity curve

![img-1.jpeg](img-1.jpeg)
Fig. 2 Temperature-viscosity curve of TB2237J
Shear rate: 5.0 [s⁻¹]
Measuring conditions: 3TS-4200-003
Measuring device: HAAKE MARS-III
Probe: C35/2

ED2016096

---

<!-- page: 2 -->

TB2237J

# 5. Result

## 5.1 Characteristics of cured adhesive

Table 2 Characteristics of TB2237J after curing

|  Test item | Unit | Result | Test method | Remarks  |
| --- | --- | --- | --- | --- |
|  Hardness | - | D89 | 3TS-2B00-010 | 10-g circular (40 in diam.) cured material  |
|  Specific gravity of cured material | - | 1.66 | 3TS-2500-003 | 10-g circular (40 in diam.) cured material  |
|  Cure shrinkage | % | 1.6 | 3TS-2600-001 | -  |
|  Lap shear strength | MPa | 26 | 3TS-4100-011 | Fe/Fe (SPCC-SD)  |
|   |   |  23 |   | Fe/Fe (SPCC-SB)  |
|   |   |  24 |   | SUS/SUS (SUS304)  |
|   |   |  18 |   | Cu/Cu (1100P)  |
|   |   |  15 |   | Al/Al (A1050P)  |
|   |   |  5.3 |   | PPS/PPS (TOSOH SUSTEEL®)  |
|   |   |  13 |   | Epoxy glass / epoxy glass (KEL-GEF®)  |
|  T-peel strength | kN/m | 3.6 | 3TS-4130-021 | Fe/Fe (SPCC-SD)  |
|   |   |  2.4 |   | Al/Al (A1050P)  |
|  Water absorption | % | 0.42 | 3TS-2530-003 | Boiling for 2 hrs 10-g circular (40 in diam.) cured material  |
|  Storage modulus (E') | GPa | 8.3 | 3TS-4730-001 | 25°C  |
|   |   |  5.8 |   | 100°C  |
|   |   |  2.5 |   | 150°C  |
|   |   |  0.25 |   | 200°C  |
|  Loss modulus (E") peak | °C | 177 |   | DMA method, 1 Hz  |
|  Loss tangent (tan δ) peak | °C | 186 |   | DMA method, 1 Hz  |
|  Glass transition temperature | °C | 150 | 3TS-4740-001 | TMA method  |
|  Linear expansion coefficient (α₁) | ×10⁻⁶/°C | 30 |   | 20 to 40°C  |
|  Linear expansion coefficient (α₂) |   | 121 |   | 180 to 200°C  |

Curing conditions: 120°C for 60 min

ED2016096

---

<!-- page: 3 -->

TB2237J

# 5.2 Characteristics of cured material

Table 3 Electrical characteristics of TB2237J after curing

|  Volume resistivity | Ω·m | 5.9×1015 | 3TS-5200-001 | -  |
| --- | --- | --- | --- | --- |
|  Surface resistivity | Ω | 3.1×1015 | 3TS-5200-002 | -  |
|  Dielectric breakdown strength | kV/mm | 24 | 3TS-5230-002 | -  |
|  Dielectric constant | - | 5.7 | 3TS-5220-001 | 1kHz  |
|   |  - | 5.4 |   | 1MHz  |
|  Dielectric loss tangent | - | 0.010 |   | 1kHz  |
|   |  - | 0.020 |   | 1MHz  |

Curing conditions:  $120^{\circ}\mathrm{C}$  for  $60\mathrm{min}$

# 5.3 Lap shear strength while heated

Fig. 3 Lap shear strength of TB2237J while heated
![img-2.jpeg](img-2.jpeg)
Curing conditions:  $120^{\circ}\mathrm{C}$  for  $60\mathrm{min}$
Measuring conditions: 3TS-4100-011
Test piece material: Fe/Fe (SPCC-SD)

ED2016096

---

<!-- page: 4 -->

TB2237J

# 6. Durability

## 6.1 Heat resistance

![img-3.jpeg](img-3.jpeg)
Fig. 4 Heat resistance (lap shear strength and T-peel strength) of TB2237J
Curing conditions: 120°C for 60 min
Environmental condition: 150°C
Measurement conditions: 3TS-4100-011 and 3TS-4130-021
Test piece material: Fe/Fe (SPCC-SD)

## 6.2 Moisture resistance

![img-4.jpeg](img-4.jpeg)
Fig. 5 Moisture resistance (lap shear strength and T-peel strength) of TB2237J
Curing conditions: 120°C for 60 min
Environmental conditions: 85°C, 85%RH
Measurement conditions: 3TS-4100-011 and 3TS-4130-021
Test piece material: SUS/SUS (SUS304)

ED2016096

---

<!-- page: 5 -->

TB2237J

## 6.3 Heat cycle resistance

Fig. 6 Heat cycle resistance (lap shear strength and T-peel strength) of TB2237J
![img-5.jpeg](img-5.jpeg)
Curing conditions: 120°C for 60 min

![img-6.jpeg](img-6.jpeg)
Environmental conditions: -40°C for 30 min + 125°C for 30 min and -40°C for 30 min + 150°C for 30 min
Measurement conditions: 3TS-4100-011 and 3TS-4130-021
Test piece material: Fe/Fe (SPCC-SD)

## 7. Usage

(1) To prevent dew condensation, unseal and use the resin after it has reached room temperature.
(2) Completely remove dust, oil and other contaminants from the surfaces to be treated.
(3) The curing conditions vary depending on the thermal capacities of the substrate and peripheral parts and the application method.

Check the conditions with actual parts, and determine the optimum curing conditions.

## 8. Directions for use

(1) Before using, sufficiently confirm whether the method of application and the purpose are appropriate.
(2) The filler may settle or the resin may increase in viscosity if it is stored at high temperature or for a long time. Therefore, store it in a refrigerator (-5 to 10°C), and return it to room temperature prior to use. (If it is unsealed before it reaches room temperature, dew condensation can occur, and nonconformity, such as gelation, may be caused when the resin gets into contact with the dew.) After unsealing, use entire contents as soon as possible.
(3) Some materials may deteriorate if this product is used. The effects of the resin on the substrates must be confirmed in advance. Refrain from using the resin if

ED2016096

---

<!-- page: 6 -->

TB2237J

any detrimental effects are observed.

(4) When heated, it generates heat through curing reaction. Take care not to burn yourself.
(5) Due to the properties of the resin, slight discoloration may occur.
(6) It is harmful to the health. Do not touch it directly or inhale its vapor.
(7) Use suitable protective equipment, such as a mask, goggles and gloves (impervious). Use in a well-ventilated outdoor area or in a place equipped with a local exhaust system.
(8) If swallowed, do not induce vomiting. Immediately rinse the mouth, and get medical attention.
(9) If in eyes, repeatedly and sufficiently rinse with clean water, and get medical attention.
(10) If on skin, wipe away with a cloth, and wash with soap.
(11) If any bodily abnormalities occur, discontinue use, and get medical attention.
(12) Persons who have allergies or sensitive skin should avoid using them.
(13) This product is not designated as a hazardous material under the Fire Service Act. However, as with general adhesives, take precautions against fires.
(14) Keep out of reach of children.
(15) For detailed hazard information of the product, see the Safety Data Sheet (SDS).

## 9. Storage

(1) Store with the cap tightly fitted to prevent deterioration and contamination.
(2) Store in an indoor dark dry place at -5 to 10°C avoiding fire, heat sources and direct sunlight.

## 10. Disposal

Ask an industrial waste disposal firm authorized by the governor to dispose of the product and its empty container as industrial waste.

## 11. Precautions

For Industrial Use Only
(Do not use for household purposes.)

This product is developed for general industrial use. Before using this product, the user must accept the following terms:

- The technical data given herein are not guaranteed values, but examples of experimental values obtained by our specified test methods.
We do not guarantee that the uses described herein do not conflict with any intellectual property right.

- Before using this product, confirm the appropriateness and safety of the use for the application in question, and bear all responsibilities and risks involved in the use.
Never embed or inject into bodies nor use as a medical implant that may be left in the body.

ED2016096

---

<!-- page: 7 -->

TB2237J

- We are not liable for personal injury or property damage caused by improper handling of this product.
If the properties or usage of the product to be used are unclear, never use it.

- For detailed safety information of the product, see the Safety Data Sheets (SDS).
To obtain the SDS, contact our sales office or customer service center.

- Information in this document is subject to change at our own discretion.

12. Registered trademark

ThreeBond is a trademark or a registered trademark of ThreeBond Co., Ltd.

ED2016096
