Repository: vineetpadia/glueguy

# Glueguy Lab

Spreadsheet-style adhesive selector plus a larger McMaster-derived engineering reference library.

## Run locally

```bash
python3 -m http.server 4317 --bind 0.0.0.0
```

Open `http://127.0.0.1:4317/` on the host, or from another machine on the same LAN/VPN open `http://<host-ip>:4317/`.

## Catalog pipeline

1. Crawl McMaster glue families into raw JSON.

```bash
python scripts/mcmaster_glue_pipeline.py --max-pages 220 --output data/mcmaster-glues.json
```

2. Enrich the representative McMaster part page for each family into a reusable detail cache.

```bash
python scripts/enrich_mcmaster_product_details.py
```

File: data/tds-cache/threebond-tb2418.txt
Official ThreeBond TB2418 OCR fallback extracted from the official scanned PDF because pdftotext returns a blank text layer.

Product: ThreeBond 2418 pre-coated bolts MEC process, water-based acrylic heat-resistance type. Technical Data, January 13, 2011, Three Bond Co., Ltd., document ED2011003.

Product description: acrylic-based sealing and locking agent for pre-coated bolts. Water-based microencapsulated threadlocking agent; microcapsules break when the processed bolt is screwed and acrylic resin reacts with curing agent to prevent leakage and loosening.

Features: medium fixing strength; heat resistance locking 150 C and sealing 170 C; minimum screw diameter M3; standard drying 25 C for 24 h. Applications: locking and sealing of bolts and screws. Properties: primary component acrylic resin; color yellow.

Curing-rate average fixing strength / breaking torque in N.m, M10 x P1.5 zinc chromate bolt/nut, 30 N.m tightening torque: -5 C: 0.5h 39.6, 3h 41.7, 6h 42.6, 12h 44.1, 24h 45.2, 48h 49.4, 72h 49.3. 5 C: 40.0, 43.1, 44.1, 45.1, 47.9, 49.8, 50.0. 10 C: 40.3, 44.0, 45.4, 46.2, 48.0, 49.5, 50.4. 25 C: 40.8, 45.1, 48.0, 48.7, 49.1, 50.4. 40 C: 41.0, 46.9, 48.5, 48.3, 49.3, 50.0.

Average fixing strength by size in N.m after 25 C x24 h: M3 P0.35 1.1, M4 P0.7 2.2, M6 P1.0 10.2, M8 P1.25 19.5, M10 P1.25 49.4, M10 P1.5 49.1, M12 P1.25 81.4, M12 P1.5 80.7, M12 P1.75 77.1, M14 P2.0 128.8.

Average fixing strength by material in N.m, M10 P1.5: plain steel 49.8, zinc plating chromate 49.1, chromium plating 50.3, nickel plating 50.4, unichrome plating 50.2, black oxide 46.1, SUS304 47.8, brass 26.2, aluminum 26.8.

Chemical resistance average fixing strength in N.m: blank 49.1, NaOH 10% aq 25 C x7d 50.5, gas oil 40 C x7d 44.1, gasoline 40 C x7d 46.0, n-hexane 40 C x7d 45.6, methanol 40 C x7d 49.2, water 100 C x7d 48.9, ethylene glycol 100 C x7d 45.5, ethylene glycol 50% aq 100 C x7d 44.0, engine oil 100 C x7d 42.7, turbine oil 100 C x7d 42.7, ATF 100 C x7d 42.1, gear oil 100 C x7d 44.1.

Heat deterioration average fixing strength in N.m after 25 C x24 h cure: 100 C initial 49.1, 7d 48.3, 14d 48.7, 21d 47.9, 28d 48.2; 120 C initial 49.1, 7d 48.7, 14d 46.6, 21d 46.1, 28d 45.3; 150 C initial 49.1, 7d 46.3, 14d 45.0, 21d 43.7, 28d 42.7.

Average fixing strength by 2 h test temperature in N.m: 25 C 49.1, 60 C 45.6, 80 C 42.9, 100 C 40.5, 130 C 38.3, 150 C 33.2, 180 C 26.2, 200 C 19.0.

Axial force average in kN by tightening torque: 20 N.m 5.4, 30 N.m 7.9, 40 N.m 10.9, 50 N.m 13.6, 60 N.m 16.0. Sealability test uses nitrogen gas; pressure increased from 0.5 MPa to 2.0 MPa, n=10, measurement 3TS-350-01.

File: data/tds-cache/threebond-tb3013q.txt
<!-- page: 0 -->

TB3013Q

# ThreeBond

July 23, 2010

ThreeBond Co., Ltd.

Technical Data

ThreeBond 3013Q

UV Curable Acrylic Elastic Adhesive

1. Product description

ThreeBond 3013Q is a UV curable adhesive mainly composed of acrylic rubber polymer. After UV light irradiation (200 to 400nm), within seconds becomes a soft rubber-like cured material which is resistant to oil, heat and cold. (Hereinafter, ThreeBond is abbreviated as TB).

2. Features

(1) Cures in seconds by exposure to UV light (200 to 400 nm wavelength)
(2) After curing, retains rubber elasticity over a wide temperature range
(3) Excellent heat resistance
(4) Excellent oil resistance

3. Applications

Potting for various electrical and electronic parts

4. Properties

4.1 Properties

Table 1. Properties of TB3013Q

|  Test items | Units | Property values | Test methods | Remarks  |
| --- | --- | --- | --- | --- |
|  Appearance | - | Transparent blue | 3TS-201-01 |   |
|  Viscosity | Pa·s | 23.0 | 3TS-210-10 | Cone plate type, 20 s⁻¹, 25°C  |
|  Specific gravity | - | 1.11 | 3TS-213-02 | 25°C  |
|  Thick film curability | mm | 3.5 | 3TS-222-01 | *1  |

*1 UV dose: 45kJ/m²
Curing conditions: 80W/cm High-pressure mercury lamp Cold mirror, Cold filter lamp used: 150mm

AD2010060

---

<!-- page: 1 -->

TB3013Q

## 4.2 Flow curve (rheometer)

![img-0.jpeg](img-0.jpeg)
Figure 1. Flow curve for TB3013Q

![img-1.jpeg](img-1.jpeg)
Figure 2. Viscosity temperature curve for TB3013Q

Equipment: VAR-50 (manufactured by REOLOGICA)
Test geometry: Cone plate $25\varphi 4^{\circ}$

AD2010060

---

<!-- page: 2 -->

TB3013Q

# 5. Cured adhesive properties

Table 2. Cured adhesive properties for TB3013Q

|  Test items |   | Units | Property values | Test methods | Remarks  |
| --- | --- | --- | --- | --- | --- |
|  Hardness |   | - | A32 | 3TS-215-01 | -  |
|  Elongation at break |   | % | 195 | 3TS-320-01 | No. 3 dumbbell  |
|  Tensile strength |   | MPa | 2.7 | 3TS-320-01 | No. 3 dumbbell  |
|  Lap shear strength |   | MPa | 4.1 | 3TS-301-11 | Fe/Glass  |
|  Cure shrinkage |   | % | 2.9 | 3TS-228-01 | 20φ  |
|  Glass transition temperature |   | °C | -30 | 3TS-501-04 | DMA method, E' Peak (1Hz)  |
|  Coefficient of linear expansion | α₁ | ppm/°C | 96 | 3TS-501-05 | -80 to 30°C  |
|   |  α₂ |   | 282 |   | 100 to 150°C  |
|   |  Tg | °C | -15 |   | -  |

UV dose: 45kJ/m²
Curing conditions: 120W/cm High-pressure mercury lamp, Cold mirror, Cold filter lamp used: 150mm

# 6. Durability

## 6.1 Heat resistance

Table 3. Thermal properties for TB3013Q

|  Test items | Units | Property values | Test methods | Remarks  |
| --- | --- | --- | --- | --- |
|  Hardness | - | A34 | 3TS-215-01 | -  |
|  Elongation at break | % | 120 | 3TS-320-01 | No. 3 dumbbell  |
|  Tensile strength | MPa | 2.1 | 3TS-320-01 | No. 3 dumbbell  |
|  Volumetric change rate | % | -3.0 | 3TS-228-01 | 20φ  |

UV dose: 45kJ/m²
Curing conditions: 120W/cm High-pressure mercury lamp, Cold mirror, Cold filter lamp used: 150mm
Test conditions: 120°C × 240h

## 6.2 Engine oil resistance

Table 4. Engine oil resistance properties for TB3013Q

|  Test items | Units | Property values | Test methods | Remarks  |
| --- | --- | --- | --- | --- |
|  Hardness | - | A34 | 3TS-215-01 | -  |
|  Elongation at break | % | 180 | 3TS-320-01 | No. 3 dumbbell  |
|  Tensile strength | MPa | 2.8 | 3TS-320-01 | No. 3 dumbbell  |
|  Volumetric change rate | % | 1.0 | 3TS-228-01 | 20φ  |

UV dose: 45kJ/m²
Curing conditions: 120W/cm High-pressure mercury lamp, Cold mirror, Cold filter lamp used: 150mm
Test oil: Engine oil (5W-20SL) Immersion conditions: 120°C × 240h

AD2010060

---

<!-- page: 3 -->

TB3013Q

## 6.3 AT oil resistance

Table 5. AT oil resistance properties for TB3013Q

|  Test items | Units | Property values | Test methods | Remarks  |
| --- | --- | --- | --- | --- |
|  Hardness | - | A30 | 3TS-215-01 | -  |
|  Elongation at break | % | 190 | 3TS-320-01 | No. 3 dumbbell  |
|  Tensile strength | MPa | 2.7 | 3TS-320-01 | No. 3 dumbbell  |
|  Volumetric change rate | % | 1.5 | 3TS-228-01 | 20φ  |

UV dose: 45kJ/m²
Curing conditions: 120W/cm High-pressure mercury lamp, Cold mirror, Cold filter lamp used: 150mm
Test oil: AT oil Immersion conditions: 120°C×240h

## 7. Electrical properties

Table 6. Electrical properties for TB3013Q

|  Test items | Units | Property values | Test methods | Remarks  |
| --- | --- | --- | --- | --- |
|  Volume resistivity | Ω·m | 9.4×10⁹ | 3TS-401-01 | -  |
|  Surface resistivity | Ω | 2.7×10¹³ | 3TS-402-01 | -  |
|  Dielectric constant | - | 6.4 | 3TS-405-01 | 1kHz  |
|   |   |  4.9 |   | 1MHz  |
|  Dielectric dissipation factor | - | 0.024 | 3TS-405-01 | 1kHz  |
|   |   |  0.094 |   | 1MHz  |
|  Dielectric strength | kV/mm | 21 | 3TS-406-02 | -  |

UV dose: 45kJ/m²
Curing conditions: 120W/cm High-pressure mercury lamp, Cold mirror, Cold filter lamp used: 150mm

## 8. Usage method

(1) Remove oil, moisture and other contaminants completely from the bonding surface.
(2) To cure, irradiate by ultraviolet light. If uncertain about curing method, contact our sales engineer.

## 9. Usage precautions

(1) Harmful to health. Do not directly touch nor inhale fumes.
(2) Persons with allergies or sensitive skin should avoid handling.
(3) Do not use near fire.
(4) Keep out of reach of children.
(5) The curing speed varies depending on the type of light source and irradiation distance. Therefore, sufficiently confirm the curing speed prior to use.
(6) Before using, sufficiently confirm whether the method of application and the purpose of use are appropriate.
(7) While handling, use suitable protective equipment (respirator, safety glasses, protective gloves, protective clothing, etc.).

AD2010060

---

<!-- page: 4 -->

TB3013Q

(8) If the product is transferred to another container, confirm whether or not there is an adverse effect on the curability prior to use. Also, do not return the unused portion into the original container.

(9) Harmful to human body therefore do not inhale or swallow. If ingested, seek medical attention.

(10) If on skin, may cause inflammation. If on skin, immediately wipe off with cloth or paper, and wash the affected area with soap and water. If in eyes, rinse with clean water for at least 15 minutes and seek medical attention.

(11) If any bodily abnormalities occur, discontinue use and seek medical attention.

(12) For hazard and toxicity information not mentioned herein, see the material safety data sheet (MSDS).

10. Storage method

Store with the cap closed tightly to prevent deterioration and contamination. Store at -5 to 25°C under low humidity, away from direct sunlight.

11. Disposal method

Dispose as industrial waste.

12. Precautions

For Industrial Use Only

(Do not use for household purposes)

This product was developed for general industrial use. Before using this product, the user must agree with the following conditions.

- The technical data described in this report are based on our company's test method specifications. These values do not represent guaranteed values.

Also, there are no guarantees that the uses presented in this report do not infringe on any third party's intellectual property rights.

- Regarding safety validation, the user bears all responsibilities and risks associated for confirming prior to use. Absolutely do not embed this product into body by injection or as residue from medical implant applications.

- Three Bond accepts no responsibility for injuries and damages caused by improper handing of this product. If the user is uncertain about properties of this product and/or how to use it, absolutely do not use.

- Information contained herein is subject to change at our discretion.

AD2010060

File: data/tds-cache/threebond-tb3027g.txt
<!-- page: 0 -->

TB3027G

# ThreeBond

Oct. 11, 2012

Three Bond Co., Ltd.

Technical Data

ThreeBond 3027G

UV-curing resin

## 1. Product description

ThreeBond 3027G is an acrylate-based one-component non-solvent UV-curing resin developed for ITO electrode molding. Improves line speed and labor savings by quickly curing by UV irradiation of 200 to 400 nm wavelength.

Hereinafter, ThreeBond is abbreviated to TB.

## 2. Features

(1) Cures in seconds to several tens of seconds under irradiation with UV light
(2) Low water absorption rate and good moisture resistance
(3) Forms flexible and stretchy cured film having good adhesion.

## 3. Applications

Molding of display panel ITO electrodes

## 4. Result

### 4.1 Result

Table 1. Properties of TB3027G

|  Test items | Unit | Characteristic value | Test methods | Remarks  |
| --- | --- | --- | --- | --- |
|  Appearance | — | Light transparent yellow | 3TS-2100-001 | —  |
|  Viscosity | Pa·s | 1.8 | 3TS-2F00-007 | 76.6 (s⁻¹)  |
|  Specific gravity | — | 1.02 | 3TS-2500-002 | 25°C  |

ED2012076

---

<!-- page: 1 -->

TB3027G

## 4.2 Rheogram

![img-0.jpeg](img-0.jpeg)
Figure 1. Flow curves of TB3027G

Equipment: VAR-50 made by REOLOGICA

Geometry: Cone plate, 25φ, 4°

![img-1.jpeg](img-1.jpeg)
Fig. 2 Temperature-viscosity curve of TB3027G

Equipment: VAR-50 made by REOLOGICA

Geometry: Cone plate, 25φ, 4°

ED2012076

---

<!-- page: 2 -->

TB3027G

# 5. Characteristics

## 5.1 Characteristics of cured adhesive

Table 2. Characteristics of cured TB3027G

|  Test items |   | Unit | Characteristic value | Test methods | Remarks  |
| --- | --- | --- | --- | --- | --- |
|  Hardness |   | — | A80 | 3TS-2B00-004 | * 25°C  |
|  Thick film curability |   | mm | 3.0 | 3TS-3160-001 | -  |
|  Ion concentration | Cl⁻ | ppm | 10 or less | 3TS-6100-001 | Extraction at 120°C × 20 hrs  |
|   |  K⁺ |   | 5 or less  |   |   |
|   |  Na⁺ |   | 5 or less  |   |   |
|  Water absorption |   | % | 0.2 | 3TS-2530-003 | *  |
|  Cure shrinkage |   | % | 5.9 | 3TS-2600-001 | *  |
|  Volume resistivity |   | Ω·m | 1.3 × 10¹² | 3TS-5200-001 | —  |
|  Surface resistivity |   | Ω | 7.4 × 10¹⁵ | 3TS-5200-002 | —  |
|  Dielectric constant |   | — | 4.6 | 3TS-5220-001 | 1 kHz  |
|  Dielectric loss tangent |   | — | 0.030 | 3TS-5220-001 | 1 kHz  |
|  Dielectric breakdown strength |   | kV/mm | 25 | 3TS-5230-002 | —  |

Curing conditions: 30 kJ/m², High-pressure mercury vapor lamp, Dominant wavelength: 365 nm, Irradiation distance: 15 cm
* 30 kJ/m² × 2

## 5.2 Adhesion

Table 3. Bonding strength of TB3027G

|  Substrate 1 | Substrate 2 | Unit | Characteristic value | Test methods | Remarks  |
| --- | --- | --- | --- | --- | --- |
|  Glass | Glass | MPa | 6.0 | 3TS-4100-013 | —  |
|   |  Acrylic |   | 6.1 |   | VH000  |
|   |  Polycarbonate |   | 4.3 |   | —  |
|   |  Glass epoxy |   | 6.3 |   | —  |
|   |  ABS |   | 3.3 |   | —  |
|   |  LCP |   | 4.1 |   |   |
|   |  Fe |   | 7.0 |   | SPCC-SD  |
|   |  Al |   | 3.5 |   | A1050P  |
|   |  SUS304 |   | 5.7 |   | —  |
|   |  SUS430 |   | 6.3 |   | —  |
|  Polycarbonate | Polycarbonate |   | 5.9 |   | —  |

Curing conditions: Irradiation twice at 30 kJ/m², High-pressure mercury vapor lamp, Dominant wavelength: 365 nm, Irradiation distance: 15 cm

ED2012076

---

<!-- page: 3 -->

TB3027G

# 6. Temperature characteristics of cured adhesive

Table -4 Measurement of dynamic viscoelasticity (DMA) of TB3027G

|  Test items | Unit | Characteristic value | Test methods | Remarks  |
| --- | --- | --- | --- | --- |
|  Storage modulus | Pa | 2.5 × 108 | 3TS-4730-001 | 1 Hz E' 25°C  |
|  Loss modulus | °C | -9 |   | 1 Hz E" peak value  |
|  Loss tangent | °C | 43 |   | 1 Hz tan δ peak value  |

Curing conditions: Irradiation twice at  $30\mathrm{kJ} / \mathrm{m}^2$ , High-pressure mercury vapor lamp, Dominant wavelength: 365 nm, Irradiation distance: 15 cm

![img-2.jpeg](img-2.jpeg)
Fig. 3 Dynamic Viscoelasticity characteristics of TB3027G

Table 5. Thermomechanical measurement (TMA) of TB3027G

|  Test items | Unit | Characteristic value | Test methods | Remarks  |
| --- | --- | --- | --- | --- |
|  α1 | 1/°C | 102 × 10-6 | 3TS-4740-001 | -40 ~ -20°C  |
|  α2 |   | 227 × 10-6 |   | 120 ~ 140°C  |
|  Glass transition temperature | °C | 12.4 |   | —  |

ED2012076

---

<!-- page: 4 -->

TB3027G

# 7. Environmental testing of cured material

Table 6. Environmental testing of cured TB3027G

|  Item |   | Unit | TB3027G | Test methods | Remarks  |
| --- | --- | --- | --- | --- | --- |
|  Tensile shear bond strength Bond strength | Initial | MPa | 6.0 | 3TS-4100-013 | Glass / Glass  |
|   |  After exposure |   | 5.9 |   | *1, Glass/Glass  |
|   |  After exposure |   | 7.0 |   | *2, Glass/Glass  |
|  Elongation rate | Initial | % | 210 | 3TS-4190-002 | No. 2 dumbbell  |
|   |  After exposure |   | 180 |   | *3, No.2 dumbbell  |
|  Tensile strength | Initial | MPa | 3.1 |   | No. 2 dumbbell  |
|   |  After exposure |   | 4.9 |   | *3, No.2 dumbbell  |
|  Hardness | Initial | — | A80 | 3TS-2B00-004 | —  |
|   |  After exposure |   | A86 |   | *3  |

Curing condition:  $30\mathrm{kJ} / \mathrm{m}^2\times 2$  cycles
*1: (121°C, 2 atm) × 12 hrs
*2: (85°C, 85%RH) × 1000 hrs
*3: (85°C, 85%RH) × 168 h

# 8. Usage precautions

(1) Do not inhale or swallow. Harmful to health. Do not inhale or ingest.
(2) When handling, use protective equipment, such as masks, gloves (non-permeable) and goggles. Use a local exhaust system.
(3) If in eyes, rinse with water for about 15 minutes, and seek medical attention.
(4) If on skin, may cause inflammation. Immediately wipe away with cloth or paper, and wash the skin with soap and water.
(5) If any abnormality is found in the body, stop using, and get medical attention. People who have allergies or sensitive skin should avoid use.
(6) Keep out of reach of children.
(7) Flammable. Do not use near fire.
(8) To prevent condensation, unseal the container after reaching room temperature.
(9) To prevent quality deterioration, do not transfer into other container and do not return to original container.
(10) Some materials may deteriorate if TB3027G is used. The effects on the bonding point should be confirmed in advance. If there are any problems, do not use.
(11) The curing speed varies depending on the type of light source and irradiation distance, etc. Therefore, sufficiently confirm the curing speed prior to use.
(12) For hazards not mentioned in this document, please read the material safety data sheet (MSDS).

ED2012076

---

<!-- page: 5 -->

TB3027G

## 9. Storage

Store in a sealed condition to prevent contamination and deterioration. Keep in a dark place at -5 to 25°C.

## 10. Disposal

When disposing of this product, entrust it to a disposal company with expertise.

## 11. Cautions

For Industrial Use Only
(Do not use for household purposes.)

This product was developed for general industrial use. Before using this product, the user must accept the following terms:

- The technical data given herein are not guaranteed values, but examples of experimental values obtained by our specified test methods. We do not guarantee that the uses described herein do not conflict with any intellectual property right.
- Users are asked to examine whether the product is appropriate to the purpose of use and can be used safely before they use it and bear all responsibilities and hazards involved in its use. Never embed or inject into bodies nor use as a medical implant that may be left in the body.
- We are not liable for personal injury or property damage caused by improper handling of this product. If the properties or usage of the product to be used are unclear, never use it.
- For more information on product safety, see the material safety data sheet (MSDS). To obtain the MSDS, contact our sales office or customer service center.
- Information in this technical document is subject to change at our discretion without notice.

ED2012076

File: data/tds-cache/threebond-tb3081p.txt
<!-- page: 0 -->

TB3081P

# ThreeBond

Oct. 17, 2016

ThreeBond Co., Ltd.

Technical Data

ThreeBond 3081P

Ultra-soft type UV curable resin

## 1. Product description

ThreeBond 3081P is an acrylic ester based, solvent-free, UV curable resin. Within seconds of exposure to UV light, forms a heat resistant, cold resistant soft rubber material. The cured resin is so soft that it has good sealing performance in a wide range of compression ratio and can reduce sealing failures under the influence of dimensional tolerances. It is suitable for CIPG* applications that require elasticity and waterproofness.

*CIPG is an abbreviation for Cured-In-Place Gasket.

Hereinafter, ThreeBond is abbreviated to TB.

## 2. Features

(1) The resin can cure under irradiation with UV light (wavelength of 200 to 380 nm) only for several to several tens of seconds.

(2) After curing, maintains rubber elasticity over a wide temperature range (-40 to 120°C).

(3) After application, has excellent shape retention before curing.

(4) The cured resin is so soft that it is applicable at a high compression ratio.

(5) Low compression set ensures excellent seal.

## 3. Applications

CIPG for electric, electronic and other electrical parts

Elastic sealing application which requires heat and cold resistance

## 4. Properties

Table 1 Properties of TB3081P

|  Test item | Unit | Result | Test method | Remarks  |
| --- | --- | --- | --- | --- |
|  Appearance | - | Light yellow | 3TS-2100-020 | -  |
|  Viscosity | Pa·s | 400 | 3TS-2F00-007 | 25°C
Shear rate: 2.0 (s⁻¹)  |
|  Structural viscosity ratio | - | 2.3 | 3TS-2F10-007 | 25°C
Shear rate: 1.0 (s⁻¹)/5.0 (s⁻¹)  |
|  Specific gravity | - | 1.09 | 3TS-2500-002 | 25°C  |

ED2016093

---

<!-- page: 1 -->

TB3081P

# 5. Flow curves

## 5.1 Flow curves

Fig. 1 Flow curves of TB3081P
![img-0.jpeg](img-0.jpeg)
Measuring device: HAKKE RS600
Geometry: C35/2

## 5.2 Temperature-viscosity curve

Fig. 2 Temperature-viscosity curve of TB3081P
![img-1.jpeg](img-1.jpeg)
Measuring device: HAKKE RS600
Geometry: C35/2
Shear rate: $2.0\ (\mathrm{s}^{-1})$

ED2016093

---

<!-- page: 2 -->

TB3081P

# 6. Characteristics

## 6.1 Characteristics of cured material

Table 2 Characteristics of TB3081P after curing

|  Test item | Unit | Result | Test method | Remarks  |
| --- | --- | --- | --- | --- |
|  Hardness | - | E19 | 3TS-2B00-010 |   |
|  Tensile strength | MPa | 0.7 | 3TS-4190-001 | No. 3 dumbbell  |
|  Elongation | % | 235 | 3TS-4190-001 | No. 3 dumbbell  |
|  Thick film curability | mm | 3.5 | 3TS-3160-001 |   |
|  Cure shrinkage | % | 0.8 | 3TS-2600-001 | φ32, 1.5g  |

Curing conditions: UV dose: 45 kJ/m², High-pressure mercury lamp, Main wavelength: 365 nm, Irradiation distance: 15 cm

## 6.2 Electrical characteristics

Table 3 Electrical characteristics of TB3081P

|  Test item |   | Unit | Result | Test method  |
| --- | --- | --- | --- | --- |
|  Volume resistivity |   | Ω·m | 8.8 × 10⁸ | 3TS-5200-001  |
|  Surface resistivity |   | Ω | 2.9 × 10¹³ | 3TS-5100-002  |
|  Dielectric constant | 1kHz | - | 5.5 | 3TS-5220-001  |
|   |  1MHz | - | 4.6  |   |
|  Dielectric loss tangent | 1kHz | - | 0.009  |   |
|   |  1MHz | - | 0.064  |   |
|  Dielectric breakdown strength |   | kV/mm | 24.9 | 3TS-5230-001  |

Curing conditions: UV dose: 45 kJ/m², High-pressure mercury lamp, Main wavelength: 365 nm, Irradiation distance: 15 cm

## 6.3 Thermomechanical analysis

Table 4 Thermomechanical properties of TB3081P

|  Test item |   | Unit | Result | Test method | Remarks  |
| --- | --- | --- | --- | --- | --- |
|  Linear expansion coefficient | α₁ | × 10⁻⁶/°C | 82 | 3TS-4740-001 | -100 to -70°C  |
|   |  α₂ |   | 315 |   | 60 to 80°C  |
|  Glass transition temperature |   | °C | -50 | 3TS-4740-001 | TMA method  |

Curing conditions: UV dose: 45 kJ/m², High-pressure mercury lamp, Main wavelength: 365 nm, Irradiation distance: 15 cm

ED2016093

---

<!-- page: 3 -->

TB3081P

# 6.4 Dynamic viscoelastic properties

![img-2.jpeg](img-2.jpeg)
Fig. 3 Dynamic viscoelastic properties

Table 5 Dynamic viscoelastic properties of TB3081P

|  Test item | Unit | Result | Test method | Remarks  |
| --- | --- | --- | --- | --- |
|  Storage modulus (E') | Pa | 8.1 × 105 | 3TS-4730-001 | 25°C  |
|  Loss modulus (E") | °C | -54.1 |   | Peak top value  |
|  Loss tangent (tanδ) | °C | -41.7 |   | Peak top value  |

Curing conditions: UV dose:  $45\mathrm{kJ} / \mathrm{m}^2$ , High-pressure mercury lamp, Main wavelength: 365 nm, Irradiation distance: 15 cm
Measuring conditions: 1Hz

ED2016093

---

<!-- page: 4 -->

TB3081P

# 7. Durability

Table 6 Durability of TB3081P (at 60°C for 96 hrs)

|  Test item | Unit | Result | Test method | Remarks  |
| --- | --- | --- | --- | --- |
|  Hardness | - | E20 | 3TS-2B00-010 |   |
|  Tensile strength | MPa | 0.8 | 3TS-4190-001 | No. 3 dumbbell  |
|  Elongation | % | 260 | 3TS-4190-001 | No. 3 dumbbell  |
|  Compression set *1 | % | 7 | 3TS-4410-001 | 25% compression  |
|   |   |  8 |   | 40% compression  |

Curing conditions: UV dose: 45 kJ/m², High-pressure mercury lamp, Main wavelength: 365 nm, Irradiation distance: 15 cm
*1 Bead shape: 3 mm in width and 2 mm in height
Measuring device: Three-dimensional non-contact measurement device made by Mitaka Optical

# 8. Sealing properties

![img-3.jpeg](img-3.jpeg)
Fig. 4 Relationship between compression ratio and pressure resistance

Test conditions

Applied flange: 70 mm in OD, 56 mm in ID and 7 mm in width

Pressurization medium: Air

Pressure boosting condition: 0.01 MPa/15 sec (maximum pressure: 0.4 MPa)

Bead shape: 3 mm in width and 2 mm in height

Curing conditions: UV dose: 45 kJ/m², High-pressure mercury lamp, Main wavelength: 365 nm, Irradiation distance: 15 cm

ED2016093

---

<!-- page: 5 -->

TB3081P

# 9. Directions for use

(1) Do not inhale or ingest. Harmful to health. Do not inhale or ingest.
(2) Harmful to the health. Do not directly touch nor inhale vapor. Wear appropriate protective clothing, such as a mask, goggles and gloves (impervious), and use the resin in a place equipped with a local exhaust system.
(3) If swallowed, do not induce vomiting. Immediately rinse the mouth, and get medical attention.
(4) If in eyes, repeatedly and sufficiently rinse with clean water, and get medical attention.
(5) If it adheres to the skin, it may cause inflammation. Immediately wipe with cloth or paper, and wash the affected area with soap and water.
(6) If any bodily abnormality occurs, discontinue use, and get medical attention. People who have allergies or susceptible skin should avoid handling it.
(7) Keep out of reach of children.
(8) Before using it, sufficiently confirm whether the method of application and the purpose of use are appropriate.
(9) Some materials may deteriorate if TB3081P is used. The effects on the substrate should be confirmed in advance. If there are any problems, do not use.
(10) The curing speed varies depending on the type of light source and irradiation distance. Therefore, sufficiently confirm the curing speed prior to use. Particularly, the curing speed is greatly affected by the adhesive temperature and substrate surface temperature owing to changes in temperature and humidity in the room.
(11) Some gas can be generated during application and curing with UV light. Forcibly ventilate the working area and the UV irradiation area.
(12) If the product is transferred to another container, confirm whether or not there is an adverse effect on the curability prior to use. Do not return the product left unused to the container.
(13) For detailed hazard information of the product, see the Safety Data Sheet (SDS).

# 10. Storage

To prevent deterioration and contamination, fit the cap tightly, and store it indoors in a dark dry place at -5 to 25°C away from sunlight, fire and heat sources.

# 11. Disposal

Entrust disposal of the product to a professional waste disposal company to dispose of it as industrial waste.

Do not burn the product. It may generate toxic gas when burnt.

# 12. Cautions

For Industrial Use Only
(Do not use for household purposes.)

ED2016093

---

<!-- page: 6 -->

TB3081P

This product is developed for general industrial use. Before using this product, the user must accept the following terms:

- The technical data given herein are not guaranteed values, but examples of experimental values obtained by our specified test methods. We do not guarantee that the uses described herein do not conflict with any intellectual property right.
- Before using this product, confirm the appropriateness and safety of the use for the application in question, and bear all responsibilities and risks involved in the use. Never embed or inject into bodies nor use as a medical implant that may be left in the body.
- We are not liable for personal injury or property damage caused by improper handling of this product. If the properties or usage of the product to be used are unclear, never use it.
- For detailed safety information of the product, see the Safety Data Sheets (SDS). To obtain the SDS, contact our sales office or customer service center.
- Information in this document is subject to change at our own discretion.

## 13. Registered trademark

ThreeBond is a trademark or a registered trademark of ThreeBond Co., Ltd.

ED2016093

File: data/tds-cache/wacker-elastosil-e951.txt
Official WACKER ELASTOSIL E 951 technical data sheet fallback extracted from the WACKER PDF indexed text because local automation receives an Incapsula HTML block page from wacker.com.

Product: ELASTOSIL E 951, Moisture Curing Silicone Rubber (RTV-1). Most recent change: 21.05.2025. Description: high strength one-component adhesive sealant designed for bonding silicone rubber to silicone rubber or substrates; may be used for high strength bonds between metal and glass; adheres tenaciously to most substrates without primer. Properties: one component, ready-to-use; excellent adhesion; high strength.

Uncured properties: dynamic viscosity 400000 cP at 25 C by WSTM-2103; appearance clear paste by WSTM-2119; skin over time 20 min at 25 C / 50% RH.

Cured properties after 7 days / 25 C: releases acetic acid while curing; fully cured product is free of acetic acid odor. Density 1.08 g/cm3 at 25 C; specific gravity 1.08 g/cm3; hardness Shore A 30 by WSTM-2225; tensile strength 4.5 MPa / 650 psi; elongation 400%; tear strength 70 psi / 12.3 kN/m by ASTM D 624 Die B.

Applications: adhesives, industrial adhesives, medical silicone adhesives. Application details: cures at room temperature when exposed to humidity in the air; forms a skin in less than 30 min, is tack free in an hour and normally cures overnight; cure rate depends on open exposure. Acetic acid is liberated during cure and disappears when cure is complete. Adheres well to metals, glass and vulcanized silicone rubber; substrates should be clean; primers are available for special adhesion problems.

Processing cautions: RTV-1 silicones require free access of air moisture. Raising relative humidity can greatly reduce vulcanization time. Total cure rate is limited by moisture diffusion through silicone rubber. Raising curing temperature has only minor effect on skin formation and cure speed; heat curing is recommended only below 0.5 mm film thickness because otherwise blistering can occur from rapid acetic acid release.

Durability and removal: after vulcanization, the silicone elastomer may continuously be exposed to changing climatic conditions, UV radiation and high temperature without damage. The cured product usually has good primerless adhesion to glass, ceramics, metals, plastics and powder coatings. White spirit or similar nonpolar solvents are recommended for cleaning machines or dispensing equipment before full vulcanization; cured silicone needs mechanical removal, optionally with a swelling agent or chemical silicone remover. Storage: best-use-before date is shown on the certificate of analysis; storage beyond that date requires property checks for quality assurance.
