Repository: vineetpadia/glueguy

# Glueguy Lab

Spreadsheet-style adhesive selector plus a larger McMaster-derived engineering reference library.

## Run locally

```bash
python3 -m http.server 4317 --bind 0.0.0.0
```

Open `http://127.0.0.1:4317/` on the host, or from another machine on the same LAN/VPN open `http://<host-ip>:4317/`.

## Catalog pipeline

1. Crawl McMaster glue families into raw JSON.

```bash
python scripts/mcmaster_glue_pipeline.py --max-pages 220 --output data/mcmaster-glues.json
```

2. Enrich the representative McMaster part page for each family into a reusable detail cache.

```bash
python scripts/enrich_mcmaster_product_details.py
```

File: data/tds-cache/3m-scotch-weld-dp420-off-white-7100320185.txt
<!-- page: 0 -->

3M Science. Applied to Life.
V-7 | English-US
Last Revision Date: December, 2025
Supersedes: April, 2025

# Technical Data Sheet

3M™ Scotch-Weld™ Epoxy Adhesive DP420 Off White

![img-0.jpeg](img-0.jpeg)
Additional Info

![img-1.jpeg](img-1.jpeg)
Regulatory Info/SDS

# Product Description

3M™ Scotch-Weld™ DP420 Off-White Epoxy Adhesive is a high performance, two-part epoxy adhesives offering excellent shear and peel adhesion.

# Product Features

- Excellent shear strength
- Excellent peel strength
- Excellent environmental performance
- 20 minute worklife
- Recognized as meeting UL 94 HB

# Technical Information Note

The following technical information and data should be considered representative or typical only and should not be used for specification purposes.

## Typical Uncured Physical Properties

|  Attribute Name | Temperature | Value  |
| --- | --- | --- |
|  Accelerator Viscosity | 23 °C (73 °F) | 9,000 cP (9,000 mPa.s) 1  |
|  Base Viscosity | 23 °C (73 °F) | 18,000 cP (18,000 mPa.s) 1  |
|  Accelerator Density |  | 1.10 g/cm³ (9.2 lb/gal)  |
|  Base Density |  | 1.13 g/cm³ (9.4 lb/gal)  |
|  Mix Ratio by Volume (B:A) |  | 2:1  |
|  Mix Ratio by Weight (B:A) |  | 2:0.98  |
|  Accelerator Resin |  | Amine  |
|  Base Resin |  | Epoxy  |
|  Accelerator Color |  | Amber  |
|  Base Color |  | Off-White  |
|  Color |  | Off-White  |

1 Viscosity measured using cone-and-plate viscometer; reported viscosity at 4 sec⁻¹ shear rate.

## Typical Mixed Physical Properties

|  Attribute Name | Temperature | Value  |
| --- | --- | --- |
|  Time to Handling Strength | 23 °C (73 °F) | 2 h  |
|  Open Time |  | 20 min 1  |

1 Max time allowed after applying adhesive to a substrate before bond must be closed and fixed. Cure times approximate and depend on adhesive temperature. Hotmelts: The approx. bonding range of a 3.2 mm (1/8 in) bead of molten adhesive on a non-metallic surface.

3M™ Scotch-Weld™ Epoxy Adhesive DP420 Off White | English-US

---

<!-- page: 1 -->

Typical Physical Properties

|  Attribute Name | Value  |
| --- | --- |
|  Cured Color | Off-White  |

Typical Cured Characteristics

Temperature: 23 °C (73 °F)

|  Attribute Name | Test Method | Value  |
| --- | --- | --- |
|  Shore D Hardness | ASTM D2240 | 81  |

Typical Performance Characteristics

Overlap Shear Strength

Temperature: 23 °C (73 °F)

Test Method: ASTM D1002, ISO 4587

|  Dwell Time | Substrate | Surface Prep | Value  |
| --- | --- | --- | --- |
|  7 d | ABS | IPA Wipe | 1.7 MPa (240 lb/in²) ¹  |
|  7 d | Acrylic (PMMA) | IPA Wipe | 1.4 MPa (210 lb/in²) ¹  |
|  7 d | Aluminum | Sandblasted | 28.2 MPa (4090 lb/in²) ¹  |
|  24 h | Aluminum | Etched | 30.5 MPa (4420 lb/in²) ¹  |
|  7 d | CRS | Acetone/Abrade/Acetone | 20.8 MPa (3010 lb/in²) ¹  |
|  7 d | FRP (Epoxy) | Acetone/Abrade/Acetone | 39.5 MPa (5730 lb/in²) ¹  |
|  7 d | FRP (Polyester) | Acetone/Abrade/Acetone | 9.9 MPa (1440 lb/in²) ¹  |
|  7 d | Polycarbonate (PC) | IPA Wipe | 4.2 MPa (610 lb/in²) ¹  |
|  7 d | Polyvinyl chloride (PVC) | IPA Wipe/Abrade/IPA Wipe | 1.4 MPa (200 lb/in²) ¹  |

¹ 25 mm (1") wide, 12.7 mm (1/2") overlap samples, 25 mm (1") x 102 mm (4") substrates, bondline thickness: 0.13-0.20 mm (5-8 mil)
Separation rate 2.5 mm/min (0.1 in/min) metal, 51 mm/min (2 in/min) plastic, 510 mm/min (20 in/min) rubber.
Substrate thickness: steel 1.5 mm (60 mil), other metal 1.3-1.6 mm (50-64 mil), rubber and plastic 3.2 mm (125 mil)
Cohesive Failure (CF), Adhesive Failure (AF), Mixed Failure (MF), Substrate Failure (SF)

Overlap Shear Strength

Substrate: Aluminum

Surface Prep: Sandblasted

Temperature: 23 °C (73 °F)

Dwell Time: 7 d

Test Method: ASTM D1002, ISO 4587

|  Test Condition | Value  |
| --- | --- |
|  -40 °F | 23.6 MPa (3430 lb/in²) (84%) ¹  |
|  49 °C (120 °F) | 14.9 MPa (2160 lb/in²) (53%) ¹  |
|  82 °C (180 °F) | 2.7 MPa (390 lb/in²) (10%) ¹  |
|  200 °C (392°F) | 1.3 MPa (190 lb/in²) (5%) ¹  |

¹ Overlap shear (OLS) strengths were measured on 25 mm wide x 13 mm overlap (1 x 0.5 in) specimens on 25 x 102 x 1.5 mm (1 x 4 x 0.06 in) substrates.
Jaw separation 2.5 mm/min (0.1 in/min). 0.25 mm (10 mil) bondline.

3M™ Scotch-Weld™ Epoxy Adhesive DP420 Off White | English-US

---

<!-- page: 2 -->

Substrate: Aluminum

Surface Prep: Etched

Temperature: 23 °C (73 °F)

Test Condition: 23 °C

|  Attribute Name | Test Method | Value  |
| --- | --- | --- |
|  Bell Peel | ASTM D3167 | 12.6 N/mm (72 lb/in) 1  |

1 Floating roller peel; adhesives allowed to cure for 24 hours @RT; 25 mm (1 in) wide samples;
Samples pulled at 15 mm/min (6 in/min)
Cohesive (CF), Adesive (AF) and Substrate (SF) Failure

Test Method: ASTM D638, ISO 527

|  Attribute Name | Temperature | Test Condition | Value  |
| --- | --- | --- | --- |
|  Elongation | 23 °C (73 °F) | 10 mm/min | 4 % 1  |
|  Modulus |  |  | 1,806 MPa  |
|  Tensile Strength |  |  | 35.2 MPa  |

1 Type IV dogbone

Substrate: Aluminum

Surface Prep: MEK,Sandblast,MEK

Test Condition: Pendulum Impact

|  Attribute Name | Test Method | Value  |
| --- | --- | --- |
|  Impact Shear Strength | ASTM D950 | 18 J 1  |

1 21.7J Hammer

## Typical Environmental Performance

## Overlap Shear Strength

Substrate: Aluminum

Surface Prep: MEK,Sandblast,MEK

Temperature: 23 °C (73 °F)

Dwell Time: 7 d

Test Method: ASTM D1002, ISO 4587

|  Environmental Condition | Value  |
| --- | --- |
|  200°C / 30 minutes | 32.7 MPa (4740 lb/in²) (116%) ¹  |
|  85 °C + 85 %RH: 500 hrs | 27.5 MPa (4050 lb/in²) (99%) ¹  |
|  Diesel Fuel: 500 hrs | 29.9 MPa (4330 lb/in²) (106%) ¹  |
|  Gasoline: 500 hrs | 26.6 MPa (3860 lb/in²) (94%) ¹  |
|  Salt water (5% wt in water): 500 hrs | 26.9 MPa (3900 lb/in²) (95%) ¹  |
|  Water: 500 hrs | 27.9 MPa (4050 lb/in²) (95%) ¹  |

1 25 mm (1") wide, 12.7 mm (1/2") overlap samples, 25 mm (1") x 102 mm (4") substrates, bondline thickness: 0.13-0.20 mm (5-8 mil)
Separation rate 2.5 mm/min (0.1 in/min) metal, 51 mm/min (2 in/min) plastic, 510 mm/min (20 in/min) rubber
Substrate thickness: steel 1.5 mm (60 mil), other metal 1.3-1.6 mm (50-64 mil), rubber and plastic 3.2 mm (125 mil)
Cohesive Failure (CF), Adhesive Failure (AF), Mixed Failure (MF), Substrate Failure (SF)

Substrate: PVC

Surface Prep: 50/50 IPA

Temperature: 23 °C (73 °F)

Dwell Time: 7 d

Environmental Condition: 49 °C + 80 %RH

|  Attribute Name | Test Method | Value  |
| --- | --- | --- |
|  Overlap Shear Strength | ASTM D1002, ISO 4587 | 1.9 MPa (280 lb/in²) (140%) ¹  |

1 25 mm (1") wide, 12.7 mm (1/2") overlap samples, 25 mm (1") x 102 mm (4") substrates, bondline thickness: 0.13-0.20 mm (5-8 mil)

3M™ Scotch-Weld™ Epoxy Adhesive DP420 Off White | English-US

---

<!-- page: 3 -->

Separation rate 2.5 mm/min (0.1 in/min) metal, 51 mm/min (2 in/min) plastic, 510 mm/min (20 in/min) rubber
Substrate thickness: steel 1.5 mm (60 mil), other metal 1.3-1.6 mm (50-64 mil), rubber and plastic 3.2 mm (125 mil)
Cohesive Failure (CF), Adhesive Failure (AF), Mixed Failure (MF), Substrate Failure (SF)

Substrate: Cold Rolled Steel
Surface Prep: Acetone/Abrade/Acetone
Temperature: 23 °C (73 °F)
Dwell Time: 7 d
Environmental Condition: 200°C / 30 minutes

|  Attribute Name | Test Method | Value  |
| --- | --- | --- |
|  Overlap Shear Strength | ASTM D1002, ISO 4587 | 22.3 MPa (3240 lb/in²) (108%) ¹  |

¹ 25 mm (1") wide, 12.7 mm (1/2") overlap samples, 25 mm (1") x 102 mm (4") substrates, bondline thickness: 0.13-0.20 mm (5-8 mil)
Separation rate 2.5 mm/min (0.1 in/min) metal, 51 mm/min (2 in/min) plastic, 510 mm/min (20 in/min) rubber
Substrate thickness: steel 1.5 mm (60 mil), other metal 1.3-1.6 mm (50-64 mil), rubber and plastic 3.2 mm (125 mil)
Cohesive Failure (CF), Adhesive Failure (AF), Mixed Failure (MF), Substrate Failure (SF)

## Electrical and Thermal Properties

|  Attribute Name | Test Method | Test Condition | Value  |
| --- | --- | --- | --- |
|  Glass Transition Temperature (Tg) |  |  | 80 °C (177 °F) ¹  |
|  Thermal Conductivity | ASTM E1530 | 50 °C, 25 psi | 0.22 W/m·K  |
|  Coefficient of Thermal Expansion |  | Above Tg | 177.4 x 10⁻⁶ m/m/°C ²  |
|  Coefficient of Thermal Expansion |  | Below Tg (5 ~ 20 °C) | 89.1 x 10⁻⁶ m/m/°C ³  |

¹ Glass Transition Temperature (Tg) determined using DSC Analyzer with a heating rate of 10 °C per minute. Second heat values given.
² CTE determined using TMA Analyzer using a heating rate of 3 °C per minute. Second heat values given.
³ CTE determined using TMA Analyzer using a heating rate of 10 °C per minute. Second heat values given.

## Handling/Application Information

### Directions for Use

3M™ Scotch-Weld™ Epoxy Adhesive DP420 is supplied in dual syringe plastic duo-pak cartridges as part of the 3M™ EPX™ Applicator System. The duo-pak cartridges are supplied in 50 ml, 200 ml and 400 ml configurations. To use the EPX cartridge system simply insert the duo-pak cartridge into the EPX applicator. Next, remove the duo-pak cartridge cap and expel a small amount of adhesive to be sure both sides of the duo-pak cartridge are flowing evenly and freely. If simultaneous mixing of Part A and Part B is desired, attach the EPX mixing nozzle to the duo-pak cartridge and begin dispensing the adhesive.

When mixing Part A and Part B manually the components must be mixed in the ratio indicated in the typical uncured properties section of this data sheet. Complete mixing of the two components is required to obtain optimum properties. Two-part mixing/proportioning/dispensing equipment is available for intermittent or production line use. These systems are ideal for line uses because of their variable shot size and flow rate characteristics and are adaptable to most applications.

Apply adhesive to clean, dry surfaces, joint parts and secure until adhesive sets (see rate of strength build up).

3M™ Scotch-Weld™ Epoxy Adhesive DP420 Off White | English-US

---

<!-- page: 4 -->

3M™ Scotch-Weld™ Epoxy Adhesive DP420 Off White | English-US
5/6

# Surface Preparation

For high strength structural bonds, paint, oxide films, oils, dust, mold release agents and all other surface contaminants must be completely removed. However, the amount of surface preparation directly depends on the required bond strength and the environmental aging resistance desired by user. The following cleaning methods are suggested for common surfaces:

## Steel

1. Wipe free of dust with oil-free solvent such as acetone, isopropyl or alcohol solvents.*
2. Sandblast or abrade using clean fine grit abrasives.
3. Wipe again with solvent to remove loose particles.
4. If a primer is used, it should be applied within 4 hours after surface preparation.

## Aluminum

1. Alkaline Degrease: Oakite 164 solution (9-11 oz./gallon water) at 190°F ± 10°F (88°C ± 5°C) for 10-20 minutes. Rinse immediately in large quantities of cold running water.
2. Optimized FPL Etch Solution (1 liter):

Distilled Water - 700 ml plus balance of liter (see below)

Sodium Dichromate - 28 to 67.3 grams

Sulfuric Acid - 287.9 to 310.0 grams

Aluminum Chips - 1.5 grams/liter of mixed solution

To prepare 1 liter of this solution, dissolve sodium dichromate in 700 ml of distilled water. Add sulfuric acid and mix well. Add additional distilled water to fill to 1 liter. Heat mixed solution to 66 to 71°C (150 to 160°F). Dissolve 1.5 grams of 2024 bare aluminum chips per liter of mixed solution. Gentle agitation will help aluminum dissolve in about 24 hours.

To etch aluminum panels place them in FPL etch solution heated to 66 to 71°C (150 to 160°F). Panels should soak for 12 to 15 minutes.

3. Rinse: Rinse panels in clear running tap water.
4. Dry: Air dry 15 minutes; force dry 10 minutes at 150°F ± 10°F (66°C ± 5°C).
5. If primer is to be used, it should be applied within 4 hours after surface preparation.

## Plastics/Rubber

1. Wipe with isopropyl alcohol.*
2. Abrade using fine grit abrasives.
3. Wipe with isopropyl alcohol.*

## Glass

1. Solvent wipe surface using acetone or MEK.*
2. Apply a thin coating (0.0001 in. or less) of 3M™ Scotch-Weld™ Metal Primer EC3901 to the glass surfaces to be bonded and allow the primer to dry 60 minutes before bonding.

*Note: When using solvents, extinguish all ignition sources, including pilot lights, and follow the manufacturer's precautions and directions for use.

# Industry Specifications

UL 94 HB

---

<!-- page: 5 -->

3M™ Scotch-Weld™ Epoxy Adhesive DP420 Off White | English-US
6/6

# Storage and Shelf Life

Store under normal conditions of 16° to 27°C (60° to 80°F) and 40 to 60% relative humidity in the original packaging, out of direct sunlight. For best performance, use this product within 24 months from date of manufacture.

# Precautionary Information

Refer to Product Label and Material Safety Data Sheet for health and safety information before using this product. For additional health and safety information, call 1-800-364-3577

# Automotive Disclaimer

## Select Automotive Applications:

This product is an industrial product and has not been designed or tested for use in certain automotive applications, such as automotive electric powertrain battery or high voltage applications, which may require the product to be manufactured in a IATF certified facility, meet a Ppk of 1.33 for all properties, undergo an automotive production part approval process (PPAP), or fully adhere to automotive design or quality system requirements (e.g., IATF 16949 or VDA 6.3). Customer assumes all responsibility and risk if customer chooses to use this product in these applications.

# Information

## Technical Information:

The technical information, guidance, and other statements contained in this document or otherwise provided by 3M are based upon records, tests, or experience that 3M believes to be reliable, but the accuracy, completeness, and representative nature of such information is not guaranteed. Such information is intended for people with knowledge and technical skills sufficient to assess and apply their own informed judgment to the information. No license under any 3M or third party intellectual property rights is granted or implied with this information.

## Product Selection and Use:

Many factors beyond 3M's control and uniquely within user's knowledge and control can affect the use and performance of a 3M product in a particular application. As a result, customer is solely responsible for evaluating the product and determining whether it is appropriate and suitable for customer's application, including conducting a workplace hazard assessment and reviewing all applicable regulations and standards (e.g., OSHA, ANSI, etc.). Failure to properly evaluate, select, and use a 3M product and appropriate safety products, or to meet all applicable safety regulations, may result in injury, sickness, death, and/or harm to property.

## Warranty, Limited Remedy, and Disclaimer:

Unless a different warranty is specifically stated on the applicable 3M product packaging or product literature (in which case such warranty governs), 3M warrants that each 3M product meets the applicable 3M product specification at the time 3M ships the product. 3M MAKES NO OTHER WARRANTIES OR CONDITIONS, EXPRESS OR IMPLIED, INCLUDING, BUT NOT LIMITED TO, ANY IMPLIED WARRANTY OR CONDITION OF MERCHANTABILITY, FITNESS FOR A PARTICULAR PURPOSE, OR ARISING OUT OF A COURSE OF DEALING, CUSTOM, OR USAGE OF TRADE. If a 3M product does not conform to this warranty, then the sole and exclusive remedy is, at 3M's option, replacement of the 3M product or refund of the purchase price.

## Limitation of Liability:

Except for the limited remedy stated above, and except to the extent prohibited by law, 3M will not be liable for any loss or damage arising from or related to the 3M product, whether direct, indirect, special, incidental, or consequential (including, but not limited to, lost profits or business opportunity), regardless of the legal or equitable theory asserted, including, but not limited to, warranty, contract, negligence, or strict liability.

## Disclaimer:

3M industrial and occupational products are intended, labeled, and packaged for sale to trained industrial and occupational customers for workplace use. Unless specifically stated otherwise on the applicable product packaging or literature, these products are not intended, labeled, or packaged for sale to or use by consumers (e.g., for home, personal, primary or secondary school, recreational/sporting, or other uses not described in the applicable product packaging or literature), and must be selected and used in compliance with applicable health and safety regulations and standards (e.g., U.S. OSHA, ANSI), as well as all product literature, user instructions, warnings, and limitations, and the user must take any action required under any recall, field action or other product use notice. Misuse of 3M industrial and occupational products may result in injury, sickness, or death. For help with product selection and use, consult your on-site safety professional, industrial hygienist, or other subject matter expert. For additional product information, visit www.3M.com.

# ISO Statement

This product was manufactured under a 3M quality system registered to ISO 9001 standards.

3M™ Industrial Adhesives and Tapes Division
3M Center, St. Paul, MN 55144-1000
3M.com/iatd

3M, Scotch-Weld and EPX are trademarks of 3M Company.
©3M 2025 (12/25)

File: data/tds-cache/3m-scotch-weld-pur-2710p-black.txt
Official 3M fallback extracted from the 3M Scotch-Weld PUR Adhesive 2710P product page and official 3M SDS because local automation timed out on the 3M product page and no separate public TDS was located.

Product: 3M Scotch-Weld PUR Adhesive 2710P / 2710p Black, 30 mL, 3M ID 7100200889. Description: one-component hot melt moisture curing urethane adhesive. 3M states it is designed for rapid strength build and has a pressure-sensitive-adhesive-like property allowing PSA lamination and immediate handling strength. Product-page highlights: PSA-like tack, immediate handling strength with PSA lamination, high bond strength to plastic. Typical properties from 3M product page: adhesive type polyurethane reactive PUR; application method extruded from hand-held or bench-mounted applicators; application temperature 120 C; flexible bond; 30 mL container; industries electronics; open time 1-4 min; set time 1-4 min; physical form solid; color black; shelf life 9 months from date of manufacture; solids 100%; storage temperature 16-27 C / 60-80 F; viscosity range 4,000-9,000 cP. SDS issue date 2021-09-02, document group 36-4058-8, version 3.01. SDS composition: polyurethane resin >97 wt%, P,P'-methylenebis(phenyl isocyanate) <3 wt%. SDS physical properties: solid waxy solid, black, mild odor, melting point 49-55 C, boiling point 302 F, flash point >=390 F closed cup, vapor pressure 0.0003 mmHg at 25 C, vapor density 8.6 air=1, density 1.18 g/cm3, specific gravity 1.18, water solubility nil/reacts, viscosity 9,600 cP at 170 F, VOC <=1 g/L, percent volatile <=3 wt%, VOC less water and exempt solvents <=1 g/L. SDS hazard notes include respiratory sensitizer, skin sensitizer, repeated-exposure respiratory-system target-organ effects, thermal-burn risk when hot, and instruction to wear heat-insulating gloves when handling hot material. Public official sources do not publish lap shear, peel, tensile, hardness, dielectric, thermal conductivity, Tg or service-temperature values.

File: data/tds-cache/3m-scotchkote-323-liquid-epoxy-coating.txt
<!-- page: 0 -->

3M™ Scotchkote™ Liquid Epoxy Coating 323+

Data Sheet
August 2017

Product Description
3M™ Scotchkote™ Liquid Epoxy Coating 323+ is a two-part system designed to help protect steel pipe and other metal surfaces from the harsh effects of corrosion.

Agency Approvals &amp; Self Certifications
For RoHS information, please visit www.3M.com/ROHS

Product Features
- VOC Free.
- High build, up to 45 mils/1150 microns in one application.
- Applicable by cartridge, brush, roller, HSS or plural component spray.
- Excellent adhesion.
- 100% solids.
- Can be applied to a substrate as cold as 41°F/5°C.
- Resistant to damage from acids and bases in pH range 2-14.
- Resistant to hydrocarbons such as crude oil, motor oils and gasoline.

Applications
- As a patch material (Scotchkote coating 323+ is compatible with all 3M™ Scotchkote™ Fusion Bonded Epoxy and abrasion resistant overcoat products).
- As a girthweld coating.
- As an internal lining.
- As a standalone coating for pipe rehabilitation.

General Application Steps
For uses as a joint coating, a refurbishing coating or as a pipe coating:
1. Remove oil, grease and loosely adhering deposits.
2. Abrasive blast clean the surface to NACE No. 2/SSPC- SP10, ISO 8501:1, Grade SA 2 1/2 near-white metal.
3. Ensure the abraded surface is cleaned of abrading debris with the use of an air blast or a clean lint free cloth then verify anchor profile is 2.0 – 4.0 mils.
4. Within four hours of blasting as per the above cleaning process and with the metal above 41°F/5°C and a minimum of 5°F/3°C above the dew point, apply Scotchkote coating 323+ at recommended film thickness and allow to cure.
5. Repair any defects using Scotchkote coating 323+ using the repair procedure below.

1 of 5
3M

---

<!-- page: 1 -->

3M™ Scotchkote™ Liquid Epoxy Coating 323+

## General Application Steps

For use as a repair material in the field where scratches or other holidays may have occurred.

1. Remove oil, grease and loosely adhering deposits.
2. Abrade the FBE surface with medium grit sandpaper (approximately 80 grit). Powered rotary sanders and sweep blasting are also acceptable means of performing this task as well. Ensure that the surrounding Fusion Bonded Epoxy (FBE) is roughened for 10 mm on all sides of the holiday.
3. Ensure the abraded surface is cleaned of abrading debris with the use of an air blast or a clean lint free cloth then verify anchor profile is 1.5 - 4 mils.
4. With the metal above 41°F/5°C and a minimum of 5°F/3°C above the dew point, apply Scotchkote coating 323+ at recommended film thickness.

## Coverage

3M™ Scotchkote™ Liquid Epoxy Coating 323+ Theoretical Coverage per kit size

|  Kit | lbs. of material Total | Coverage in square feet @ mils  |   |   |
| --- | --- | --- | --- | --- |
|   |   |  25 mils | 30 mils | 35 mils  |
|  50 mL | 0.16 | 0.85 | 0.71 | 0.61  |
|  450 mL | 1.4 | 7.6 | 6.4 | 5.4  |
|  900 mL | 2.9 | 15.3 | 12.7 | 10.9  |
|  1 L | 3.2 | 17.0 | 14.1 | 12.1  |
|  3 L | 9.5 | 50.9 | 42.4 | 36.3  |
|  17 L x 3 | 162 | 865 | 720 | 618  |
|  190 L drum x 3 | 1827 | 9764 | 8136 | 6974  |

(Assumes no waste).

2 of 5

---

<!-- page: 2 -->

3M™ Scotchkote™ Liquid Epoxy Coating 323+

Properties

|  Property | Test Description | Value  |
| --- | --- | --- |
|  Color |  | Blue-Green  |
|  Mix Ratio |  | 2A: 1B by volume
67: 33% by weight  |
|  Viscosity in cps @20 rpm
• Brush Grade
77°F/25°C
• Spray Grade
77°F/25°C |  | • Part A: 27000
Part B: 8200
• Part A: 24000
Part B: 16400  |
|  Shelf Life
(unopened container) |  | 24 months  |
|  Specific Gravity | Brush Grade
Spray Grade | 1.36 mixed
1.44 mixed  |
|  Coverage |  | 133.78 ft²/(lb/mil)
(0.70 m²/(kg/mm))  |
|  Recommended Coating
Thickness |  | 25-60 mils (625-1500 microns)  |
|  Shyodu Gel Time
(Approximate pot life) | Spray Grade
Brush Grade | 75°F/25°C
12.14 Min
20.25 Min  |
|  Dry to Touch Time
ASTM D1640 Clause 7.5.2 | Spray Grade
Brush Grade | 75°F/25°C
90 Min
180 Min  |
|  Dry to Hard – Approximate
Back Fill Time (For additional
information, see chart below) | ASTM D1640
Clause 7.7.1 | 75°F/25°C
155 Min  |
|  Leneta Sag |  | @20°C
60  |

3 of 5

---

<!-- page: 3 -->

3M™ Scotchkote™ Liquid Epoxy Coating 323+

Typical Test Properties

|  Property | Test Description | Typical Value  |   |
| --- | --- | --- | --- |
|  Cathodic Disbondment (Thickness 26-32 mils) (steel grit blasted plates laboratory applied; results may vary depending on blast media) | CSA Z245.20-14 clause 12.8 | 149°F/65°C, 3.5V, 24hrs | 1.6mmr  |
|   |  | 68°F/20°C, 1.5V, 28 days | 4.6mmr  |
|   |  | 203°F/95°C, 1.5V, 28 days | 5.8mmr  |
|  Hot Water Soak Adhesion of Coating (Thickness 26-33 mils) | CSA Z245.20-14 clause 12.14 | 167°F/75°C, 28 days | Rating 1  |
|  Adhesion to Steel Substrate | ISO 21809-3 Annex C |  | Rating 1  |
|  Flexibility | CSA Z245.20-014 clause 12.11 | 32°F/0°C | 1.46°/PD  |
|   |  | 72°F/22°C | 1.72°/PD  |
|  Adhesion to Existing Coating (Fusion Bonded Epoxy) | ISO 21809-3 Annex C X-Cut |  | Rating 1  |
|  Impact Strength | CSA Z245.20-14 | -22°F/-30°C | >1.5j  |
|  Hardness (Shore D) | ASTM D-22 40-97 | 72°F/22°C | 85  |
|  Adhesion to Existing Coating | CSA Z245.20-14 | 95°C (HWS), 28 days | Rating 1  |

Handling and Safety Precautions

Read all Health Hazard, Precautionary and First Aid, Safety Data Sheets, and/or product label prior to handling or use.

Ordering Information/ Customer Service

For ordering technical or product information, or a copy of the Safety Data Sheet call 800.722.6721 or fax 877.601.1305

4 of 5

---

<!-- page: 4 -->

3M™ Scotchkote™ Liquid Epoxy Coating 323+

3M and Scotchkote are trademarks of 3M Company.

|  Important Notice | All statements, technical information, and recommendations related to 3M's products are based on information believed to be reliable, but the accuracy or completeness is not guaranteed. Before using this product, you must evaluate it and determine if it is suitable for your intended application. You assume all risks and liability associated with such use. Any statements related to the product, which are not contained in 3M's current publications, or any contrary statements contained on your purchase order, shall have no force or effect unless expressly agreed upon, in writing, by an authorized officer of 3M.  |
| --- | --- |
|  Warranty; Limited Remedy; Limited Liability | This product will be free from defects in material and manufacture at the time of purchase. 3M MAKES NO OTHER WARRANTIES INCLUDING, BUT NOT LIMITED TO, ANY IMPLIED WARRANTY OF MERCHANTABILITY OR FITNESS FOR A PARTICULAR PURPOSE. If this product is defective within the warranty period stated above, your exclusive remedy shall be, at 3M's option, to replace or repair the 3M product or refund the purchase price of the 3M product. Except where prohibited by law, 3M will not be liable for any direct, indirect, special, incidental or consequential loss or damage arising from this 3M product, regardless of the legal theory asserted.  |

3M

Electrical Markets Division

6801 River Place Blvd.

Austin, TX 78726-9000

800.722.6721

FAX: 877.601.1305

www.3M.com/corrosion

Please recycle

© 3M 2017 All rights reserved

78-9237-0330-6 Rev B

5 of 5

File: data/tds-cache/abb-carlon-vc9983-quick-set-cement.txt
VC9983 | Electrical sealing compound | Color Keyed / Blackburn | Connectivity & Grounding | Electrical Distribution | Ecatalog | Ecatalog text.skipToContent text.skipToNavigation Header Top Menu U.S. Electrification ABB Global Site ABB U.S. Site empower Search Quick links Contact Us Where To Buy Main navigation Products Building & Home Automation Critical Power Digital Solutions Installation Products Machine & Motor Control Protection, Distribution & Control Service Aftermarket Parts, Spares & Consumables On-Demand & Emergency Services End-of-life Services Engineered & Custom Solutions Engineering & Consulting Installation, Commissioning & Maintenance Preventive Maintenance Replacement Service Agreements Service Centers & Manufacturing Sites Upgrades, Retrofits & Retrofills Industries Aviation Buildings, Infrastructure and Transportation Data Center EV Grid-to-Charger Manufacturing Renewable Energy Residential Utility Explore Industry Solutions Resources Catalog Center e-News Center Insights New Product Innovations Product Selector Publication Library Tools & Calculators Training Webinar Center Where to Buy Your Business Consulting / Design Engineer Contractor Distributor Facilities Operations Home Builder OEM About Us Careers Events NASCAR Partnership News #PowerBetter Roadshow Sustainability Search Quick links Contact Us Where To Buy Main navigation Products Building & Home Automation Critical Power Digital Solutions Installation Products Machine & Motor Control Protection, Distribution & Control Service Aftermarket Parts, Spares & Consumables On-Demand & Emergency Services End-of-life Services Engineered & Custom Solutions Engineering & Consulting Installation, Commissioning & Maintenance Preventive Maintenance Replacement Service Agreements Service Centers & Manufacturing Sites Upgrades, Retrofits & Retrofills Industries Aviation Buildings, Infrastructure and Transportation Data Center EV Grid-to-Charger Manufacturing Renewable Energy Residential Utility Explore Industry Solutions Resources Catalog Center e-News Center Insights New Product Innovations Product Selector Publication Library Tools & Calculators Training Webinar Center Where to Buy Your Business Consulting / Design Engineer Contractor Distributor Facilities Operations Home Builder OEM About Us Careers Events NASCAR Partnership News #PowerBetter Roadshow Sustainability Home Connectivity & Grounding Color Keyed / Blackburn Electrical sealing compound View Larger Representative Image &times; Download Image Catalog No. : VC9983 Description: QUICK SET CEMENT - PINT 31351 UPC: 34481069768 Pint size all weather quickset clear cement with dauber applicator. View More View Less For more info visit: electrification.us.abb.com Email page to others Electrical sealing compound My Details Full Name Email Address Message Email Address (For your convenience, you can send the page to up to three e-mail addresses at a time. Your e-mail address will be shown in the forwarded message.) 1. 2. 3. Note: ABB will only use the e-mail addresses you provide to forward this page. ABB will not distribute or use the email addresses to contact your colleagues again. Captcha: Cancel Message Sent Your message has been sent successfully. Close We're sorry Your e-mail can not be sent at this time. Please try again later. Close Specifications Buy Online Descriptors Category Electrical sealing compound Application Recommended for all grades and types of Carlon PVC conduit, duct, wire way and fittings, except Flex-Plus Blue ENT (electrical non-metallic tubing). Specifications Container Can Temperature Range -5 to +100 F Color Clear Classifications Brand Name Carlon Dimensions Size 16 oz. Compliance and Certifications RoHS RoHS3 Compliant REACH REACH 247 Compliant TSCA TSCA Section 6(h) Compliant ETIM Classification ETIM EC000529 Adhesive Application Construction/installation Colour None Transparent Y Packaging Can Volume 473 ml With brush Y Documents/Support Tools SDS Click here Click here Find a distributor location near you &times Main navigation Products Building & Home Automation Critical Power Digital Solutions Installation Products Machine & Motor Control Protection, Distribution & Control Service Aftermarket Parts, Spares & Consumables On-Demand & Emergency Services End-of-life Services Engineered & Custom Solutions Engineering & Consulting Installation, Commissioning & Maintenance Preventive Maintenance Replacement Service Agreements Service Centers & Manufacturing Sites Upgrades, Retrofits & Retrofills Industries Aviation Buildings, Infrastructure and Transportation Data Center EV Grid-to-Charger Manufacturing Renewable Energy Residential Utility Explore Industry Solutions Resources Catalog Center e-News Center Insights New Product Innovations Product Selector Publication Library Tools & Calculators Training Webinar Center Where to Buy Your Business Consulting / Design Engineer Contractor Distributor Facilities Operations Home Builder OEM About Us Careers Events NASCAR Partnership News #PowerBetter Roadshow Sustainability Electrification ABB is a global technology leader in electrification and automation, enabling a more sustainable and resource-efficient future. By connecting its engineering and digitalization expertise, ABB helps industries run at high performance, while becoming more efficient, productive and sustainable so they outperform. At ABB, we call this ‘Engineered to Outrun’. The company has over 140 years of history and more than 105,000 employees worldwide. ABB’s shares are listed on the SIX Swiss Exchange (ABBN) and Nasdaq Stockholm (ABB). www.abb.com ABB Electrification is a global technology leader enabling the efficient and reliable distribution of electricity from source to socket. With more than 50,000 employees across 100 countries, we collaborate with our customers and partners to solve the world’s greatest challenges in electrical distribution and energy management. As the energy transition accelerates and electricity demands grow, we are electrifying the world in a safe, smart and sustainable way. At ABB, we are ‘Engineered to Outrun’, and we are passionate about helping our customers and partners do the same. Footer menu Contact Us Careers Terms of Use Terms of Sale Cookies & Privacy Social Facebook LinkedIn YouTube Twitter Instagram &copy; 2026 ABB * Trademark of ABB ** All third party trademarks are the property of their respective owners

File: data/tds-cache/bsi-quik-cure-5-minute-epoxy.txt
5 Minute Epoxy | Quik-Cure Your Adhesive Company Find Product Dealer Locator On-Line Dealers Call Us 805-466-1717 Email Us Home - Site Map --> About - About BSI - Adhesive Selection - Video Education - Tips & Tricks - FAQ - Testimonials Industrial/Hobby - Adhesives - Accessories - Photo Gallery - Ask the Glue Pros - Dealer Locator - On-Line Dealers Hardware - Adhesives - Dealer Locator - View / Download Catalog Recreation - Adhesives - Dealer Locator - FAQ News Product Search --> Contact Triton Concept Aircraft --> --> --> --> Quik-Cure&#8482; Epoxy home industrial & hobby adhesives Quik-Cure Available Sizes: BSI-201: 4.5 oz combined net wt. (128 g) BSI-202: 9 oz combined net wt. (256 g) BSI-211: 13 oz combined net wt. (369 g) DOWNLOAD SDS About Uses Directions Safety Data Sheet (SDS) QUIK-CURE&#8482; 5 min. epoxy cures to a slightly flexible consistency. This lack of brittleness allows it to form a lasting bond in areas subjected to high vibration or stress. QUIK-CURE&#8482; shouldn’t be used in areas that are subject to long-term immersion in water; however, it works fine for the internal structure of wood framed boats. QUIKCURE&#8482; is our only epoxy on which you can apply polyester resins. It can be mixed with microballoons to form a quick setting putty. Items bonded with QUIK-CURE&#8482; can be handled after 15 minutes. Full strength is reached in 1 hour. See this product's reviews on Amazon Works Best On: Hard Wood Glass & Metal Works Good On: Balsa Wood Soft Wood Fiberglass Ceramics Hard Plastics White Foam Reinforcing QUIK-CURE&#8482; 5 min. Epoxy is an equal two-part hobby adhesive that forms high strength bonds through a chemical reaction between the resin and hardener. The cured epoxy is resistant to most chemicals. QUIK-CURE&#8482; is the least temperature sensitive of our epoxies. It will cure in temperatures down to 40˚F. Temperatures above 90˚F shorten the working time before the epoxy begins to set up from 5 to less than 4 minutes. QUIK-CURE&#8482; bonds best to clean, textured surfaces. Smooth, non-porous surfaces should be roughened with coarse sandpaper to improve adhesion. Acetone and Isopropyl rubbing alcohol work as the best solvents for cleaning uncured epoxy from surfaces. QUIK-CURE’S&#8482; lack of brittleness allows it to form lasting bonds on materials as different as balsa wood and glass; however, it is not recommended for areas subject to long-term immersion in water. Cured QUIK-CURE&#8482; can be coated with polyester resin without affecting the curing of the resin. Full cure in less than 15 minutes. Please click here to download the Safety Data Sheet for this product quik_cure.pdf Back to Adhesive List Other Products You Might be Interested In: Slow-Cure&#8482; Mid-Cure&#8482; Finish-Cure&#8482; IC-Gel&#8482; Paso Robles, CA USA Copyright &copy; . All rights reserved "Delight yourself in the Lord, and He will give you the desires of your heart." Psalm 37:4 Find the Right Adhesive Use our Adhesive Chart to find the correct glue for your project. Have a Question? Ask the Glue Pros Like Us! But the Lord's love is the only bond that is everlasting. Resources FAQ News Videos Search Tips & Tricks Web Design Team Proud Sponsor Of -->
