Repository: vineetpadia/glueguy

# Glueguy Lab

Spreadsheet-style adhesive selector plus a larger McMaster-derived engineering reference library.

## Run locally

```bash
python3 -m http.server 4317 --bind 0.0.0.0
```

Open `http://127.0.0.1:4317/` on the host, or from another machine on the same LAN/VPN open `http://<host-ip>:4317/`.

## Catalog pipeline

1. Crawl McMaster glue families into raw JSON.

```bash
python scripts/mcmaster_glue_pipeline.py --max-pages 220 --output data/mcmaster-glues.json
```

2. Enrich the representative McMaster part page for each family into a reusable detail cache.

```bash
python scripts/enrich_mcmaster_product_details.py
```

File: data/tds-cache/itw-devcon-14310-2-ton-epoxy.txt
<!-- page: 0 -->

Devcon.
Technical Data Sheet
10/11/2012

# 2 Ton® Epoxy

Description: Extremely strong, medium-cure, water-resistant clear adhesive that will self-level after application.

Intended Use: Bonding parts in a structural environment or potting electronic components and assemblies

Product features: Cures without shrinking
Cures at room temperature
Good impact resistance
Produces strong, rigid bond on metal, ceramics, wood, concrete, glass, or combinations

Limitations: Store between 55° and 75° F for optimum results. Keep from freezing.

Typical Physical Properties: Technical data should be considered representative or typical only and should not be used for specification purposes.

|  Cured 7 days @ 75°F |   | TESTS CONDUCTED  |
| --- | --- | --- |
|  Adhesive Tensile Lap Shear[GBS] | 2,250 psi @ 0.010" bondline | Thermal Conductivity ASTM C 177  |
|  Color (Mixed) | Clear | Dielectric Strength, volts/mil ASTM D 149  |
|  Compression Strength | 11,000 psi | Compressive Strength ASTM D 695  |
|  Dielectric Strength | 600 volts/mil | Cured Hardness Shore D ASTM D 2240  |
|  Gap Fill | Good | Adhesive Tensile Shear ASTM D 1002  |
|  Impact Resistance | 6.5 ft.-lb./in.(2) |   |
|  Service Temperature | Dry, -40°F to 200°F |   |
|  Shore Hardness | 83 Shore D |   |
|  Solids by Volume | 100 |   |
|  Specific Volume | 25.2 in.(3)/lb. |   |
|  Tensile Elongation | 1% |   |
|  Tpeel | 2-3 pli |   |
|  Uncured  |   |
| --- | --- |
|  Fixture Time | 30-35 min. @ 72°F  |
|  Full Cure | 16 hrs.  |
|  Functional Cure | 2 hrs. @ 72°F  |
|  Mix Ratio by Volume | 1:1 Resin/Hardener  |
|  Mix Ratio by Weight | 1.2:1 Resin/Hardener  |
|  Mixed Density | 9.17 lbs/gal.: 1.10 gm/cc  |
|  Mixed Viscosity | 8,000 cps  |
|  Working Time | 8-12 min. (28 gm @ 72°F)  |

Surface Preparation: Clean surface by solvent-wiping any deposits of heavy grease, oil, dirt, or other contaminants. Surface can also be cleaned with industrial cleaning equipment such as vapor phase degreasers or hot aqueous baths. If working with metal, abrade or roughen the surface to significantly increase the microscopic bond area and increase the bond strength.

Mixing Instructions: --- Proper homogenous mixing of resin and hardener is essential for the curing and development of stated strengths. ---

25 ML DEV-TUBE
1. Squeeze material into a small container the size of an ashtray.
2. Using mixing stick included on Dev-tube handle, vigorously mix components for one (1) minute.
3. Immediately apply to substrate.

50 ML/400ML/490 ML CARTRIDGES
1. Attach cartridge to Mark V™ [50ml] 400ml manual or pneumatic dispensing systems.
2. Open tip.
3. Burp cartridge by squeezing out some material until both sides are uniform (ensures no air bubbles are present during mixing).
4. Attach mix nozzle to end of cartridge.
5. Apply to substrate.

Application
Instructions: 3TW Devcon, 30 Endicott Street, Danvers, MA 01923 Tel:(978) 777-1100 Fax:(978) 774-0516 www.devcon.com

---

<!-- page: 1 -->

ITW Devcon, 30 Endicott Street, Danvers, MA 01923 Tel:(978) 777-1100 Fax:(978) 774-0516 www.devcon.com

# Application Instructions:

1. Apply mixed epoxy directly to one surface in an even film or as a bead.
2. Assemble with mating part within recommended working time.
3. Apply firm pressure between mating parts to minimize any gap and ensure good contact (a small fillet of epoxy should flow out the edges to display adequate gap fill.)

For very large gaps:

1. Apply epoxy to both surfaces
2. Spread to cover entire area OR make a bead pattern to allow flow throughout the joint

Let bonded assemblies stand for recommended functional cure time prior to handling.

# CAPABILITIES:

Can withstand processing forces

Do not drop, shock load, or heavily load

Full bond strength is reached in 16 hours.

# Storage:

Store in a cool, dry place.

# Compliances:

None

# Chemical Resistance:

Chemical resistance is calculated with a 7 day, room temp. cure (30 days immersion) @ 75°F

|  Acetic (Dilute) 10% | Poor  |
| --- | --- |
|  Acetone | Fair  |
|  Ammonia | Very good  |
|  Corn Oil | Excellent  |
|  Cutting Oil | Excellent  |
|  Ethanol | Poor  |
|  Gasoline (Unleaded) | Excellent  |
|  Glycols/Antifreeze | Excellent  |
|  Hydrochloric 10% | Poor  |
| --- | --- |
|  Isopropanol | Poor  |
|  Kerosene | Excellent  |
|  Methyl Ethyl Ketone | Poor  |
|  Mineral Spirits | Excellent  |
|  Motor Oil | Excellent  |
|  Sodium Hydroxide 10% | Very good  |
|  Sulfuric 10% | Poor  |

# Precautions:

Please refer to the appropriate material safety data sheet (MSDS) prior to using this product.

For technical assistance, please call 1-800-933-8266

FOR INDUSTRIAL USE ONLY

# Warranty:

Devcon will replace any material found to be defective. Because the storage, handling and application of this material is beyond our control, we can accept no liability for the results obtained.

# Disclaimer:

All information on this data sheet is based on laboratory testing and is not intended for design purposes. ITW Devcon makes no representations or warranties of any kind concerning this data.

# Order Information:

14355 400 ml cartridge
14310 25 ml Dev-Tube™
14360 9 lb.
14260 50 ml cartridge

File: data/tds-cache/penchem-gl311-1-structural-epoxy.txt
<!-- page: 0 -->

PENCHEM
BONDING TECHNOLOGIES TOGETHER
GL311-1
Structural Epoxy Adhesive

# Description

GL311-1 is a structural epoxy adhesive based on epoxy resins. It has very good water resistance and has enhanced adhesion.

This system is of low viscosity and wets the glass fiber network well. It is recommended for structural applications, laminations, and for quality boats.

# Features

- Low viscosity,
- Good seepage

# Applications

- Epoxy adhesive for fiber reinforced structures or composites

|  Uncured Properties | Typical Value | Unit | Test Method  |
| --- | --- | --- | --- |
|  Color (Part A) | Clear viscous liquid | - | PEN 10  |
|  Color (Part B) | Clear yellowish liquid | - | PEN 10  |
|  Color (Mixed) | Clear viscous liquid | - | PEN 10  |
|  Viscosity at 25°C (Part A) | 7,000 | cP | PEN 144  |
|  Viscosity at 25°C (Part B) | 20 | cP | PEN 144  |
|  Viscosity at 25°C (Mixed) | 1,400 | cP | PEN 144  |
|  Mix ratio by weight (A:B) | 4:1 | - | -  |
|  Pot Life at 25°C | 0.5 | Hour | PEN 37  |
|  Shelf life at 25°C | 12 | Month | PEN 26  |
|  Cured Properties | Typical Value | Unit | Test Method  |
| --- | --- | --- | --- |
|  Hardness | 83 | Shore D | ASTM D2240  |
|  Tensile strength | 65 | MPa | PEN 41  |
|  Young modulus | 2600 | MPa | PEN 41  |
|  Strain to failure (percent elongation) | 2.6 | % | PEN 41  |

* The values above are tested based on batch to batch basis. These values are not use as a basis for preparing specifications.
* PEN is referring to Penchem standard test method, ASTM is for Test reference only
* All the test specimens were cured at 30°C for 24 hours prior to test

# Guideline of Use

## Direction for use

1) Mix Part A resin and Part B hardener at recommended standard ratio by weight (A:B = 4:1), then stir it with a suitable spatula or mixer until it is uniform.
2) The pot life is 30 minutes. Processing or pouring the mixed epoxy after 0.5 hour may tend to trap bubbles.
3) The epoxy may be poured over the object, spread with a brush, or dispensed with a syringe.
4) Blowing hot air over the surface of the epoxy can break any bubbles formed during mixing.
5) Apply the product on area to be filled.
6) This product may be dispensed with a variety of manual and automatic applicators or other equipment as required. The user is responsible to determine the suitability of the product for all intended uses.
7) The substrate should be clean and free from grease, mold release, or other contaminants prior to dispensing the adhesive.
8) The epoxy will harden in 24 hours. Full hardness will be achieved in 3 days. Faster curing can be achieved at elevated temperatures.

Revision 04: 20-Mar-2024
Penchem Technologies Sdn Bhd (767120-A),
Address: 1015, Jalan Perindustrian Bukit Minyak 7, Kawasan Perindustrian Bukit Minyak, Mk.13, 14100 Penang, Malaysia.
Tel: +604-501 5976, 77, 78
Email: enquiry@penchem.com
Fax: +604-501 5979
Website: www.penchem.com
^{}[]
TÜV Rheinland CERTIFIED
Management System ISO 9001:2015 ISO 14001:2015 OHSAS 18001:2015
www.tuv.com ID 9105084144
Technical Data Sheet | 1

---

<!-- page: 1 -->

PENCHEM
BONDING TECHNOLOGIES TOGETHER
GL311-1
Structural Epoxy Adhesive

# Recommended Cure

Cure condition:
30°C /24hours

Cure time will be varying at different cure temperature.

# Storage &amp; Shelf Life

This product has a 12 months shelf life from date of manufacturing, unless otherwise specified, when stored at room temperature in the original and unopened container.

# Packaging

- 1kg plastic bottle
- 5kg plastic bottle

Other packaging enquiry, please contact our sales department.

# Environment, Health &amp; Safety

This product is intended for industrial use only. For more safety information, please refer to Product Safety Data Sheet (SDS).

# General Information

All right reserved. The information in this document is subjected to change without notice.

Revision 04: 20-Mar-2024
Penchem Technologies Sdn Bhd (767120-A),
Address: 1015, Jalan Perindustrian Bukit Minyak 7, Kawasan Perindustrian Bukit Minyak, Mk.13, 14100 Penang, Malaysia.
Tel: +604-501 5976, 77, 78
Email: enquiry@penchem.com
Fax: +604-501 5979
Website: www.penchem.com
^{}[]
Management System ISO 9001:2015 ISO 14001:2015 UKTF 16848:2016 www.enc.org ID 2000064144
Technical Data Sheet | 2
